Repository: KanHatakeyama/ion_predictor

# Ionic conductivity predictor 
- Database of Li conducting liquid and solid electrolytes (organic)
    - polymers, liquids, etc
- Predict thier ionic conductivity by machine learning
- Related paper
    - https://pubs.acs.org/doi/10.1021/jacs.9b11442
    - Database and models are slightly different from the original paper
        - mainly because of copyright and available module version issues

# Overview

## Chemical database

## Electrolyte database

## Predicted data
- Exported as a csv file
- Log10 (conductivity) is predicted

# How to use?
- [DEMO server](https://ionpred.herokuapp.com/admin/) is available! (just wait for ca. 30 seconds to load the page)
    - IMPORTANT NOTES about the server
        - Login info
            - username: user
            - pass: user
        - Database will reset every day
        - Response is slow because it runs on a free server

## For computer beginners
- The system works on [Django framework](https://docs.djangoproject.com) of Python
    - Basic knowledge of Python and Django would be needed to run the program

### On your server 
1. Clone this repositry
    1. For instance,
        - ```gh repo clone KanHatakeyama/ion_predictor```
    2. Unzip database
        - ```7z x db.7z```
2. Setup Python environment according to "requirements.txt"
    - Or, manually run the commands [here](misc/conda_command) 
3. Run server
    - ```python manage.py runserver```
    - Or, by other command, such as 
        - ```gunicorn -b :8765 config.wsgi```
4. Access website
5. You can login the site with
    - Username: user
    - Pass: user

# Quick use

## GUI
- Run server
- Access URL
    - e.g., http://127.0.0.1:8000/
- Edit chemical and electrolyte data
    - You can import and export data as e.g., xlsx and csv

## Jupyter
- Launch [notebook](prepare_model.ipynb)
- You can tune neural descriptors, etc

# Version
- 2022.3.17 First prototype

# TODO
- Prepare manual

File: database/Composite-2022-03-16-1.csv (part 1 of 77)
id,title,subtitle,tags,created_at,updated_at,obtained_date,temperature,conductivity,component1,component2,component3,component4,component5,component6,mol_ratio,wt_ratio,melting_temp,inorg_name,inorg_contain_ratio,crystallinity,Tg,mp,reference,special_memo
1,lit_tr1,,,2022-03-16 03:23:46,2022-03-16 04:02:10,,27.0,2e-07,1,353,,,,,0.909/0.0455,,,,,,,,10.1007/s11581-011-0640-5,"43221 Masaru Heishi a,c, Hiroki Niwa a, Takahiro Uno a, Masataka Kubo b, Takahito Itoh 2013 Division of Chemistry for Materials, Graduate School of Engineering, Mie University, 1577 Kurimamachiya-cho, Tsu, Mie 514-8507, Japan Japan Electrochimica Acta Polymer electrolytes based on polyanionic lithium salts PEO/ poly(lithium vinylsulfonate)  = 1/6(li/eo)   PEO600000/poly(lithium vinylsulfonate) mn7140"
10,lit_tr10,,,2022-03-16 04:02:10,2022-03-16 04:02:10,,69.29077401203273,0.0003980248967452458,1,364,,,,,0.734/0.133,,,,,68.0,-68.0,67.0,not available,"43221 Masaru Heishi a,c, Hiroki Niwa a, Takahiro Uno a, Masataka Kubo b, Takahito Itoh 2013 Division of Chemistry for Materials, Graduate School of Engineering, Mie University, 1577 Kurimamachiya-cho, Tsu, Mie 514-8507, Japan Japan Electrochimica Acta Polymer electrolytes based on polyanionic lithium salts PEO/ poly(lithium vinylsulfonate)  = 1/6(li/eo)   PEO600000/poly(lithium vinylsulfonate) mn7140"
100,lit_tr100,,,2022-03-16 04:02:11,2022-03-16 04:02:11,,40.131245104980565,0.00038531630097459694,1,282,364,,,,0.279/0.129/0.296,,,,,47.0,-76.0,63.0,not available,"43221 Masaru Heishi a,c, Hiroki Niwa a, Takahiro Uno a, Masataka Kubo b, Takahito Itoh 2013 Division of Chemistry for Materials, Graduate School of Engineering, Mie University, 1577 Kurimamachiya-cho, Tsu, Mie 514-8507, Japan Japan Electrochimica Acta Polymer electrolytes based on polyanionic lithium salts PEO/poly(lithium acrylate) 1/10   PEO600000/poly(lithium acrylate)"
1000,lit_tr1000,,,2022-03-16 04:02:13,2022-03-16 04:02:13,,25.82547085646911,1.417473668403422e-07,7,353,,,,,0.8333333/0.0833333,,,,,,,,10.1021/ma021734u,"43278 Noriyoshi Matsumi, Kazunori Sugai, and Hiroyuki Ohno 2003 Department of Biotechnology, Tokyo University of Agriculture & Technology Japan Macromolecules Ion Conductive Characteristics of Alkylborane Type and Boric Ester Type Polymer Electrolytes Derived from Mesitylborane  fig6 circle  PEO4+borane2/PEO4+borate"
9038,lit_tr10000,,,2022-03-16 04:02:38,2022-03-16 04:02:38,,50.0,2.3e-05,147,150,272,,,,,87/5.79959712783382/7.20040287216618,,,,,,,10.1016/0378-7753(93)80115-6,43550        table1  
9039,lit_tr10001,,,2022-03-16 04:02:38,2022-03-16 04:02:38,,80.0,0.0004,147,150,272,,,,,87/5.79959712783382/7.20040287216618,,,,,,,10.1016/0378-7753(93)80115-6,43550        table1  
1001,lit_tr1001,,,2022-03-16 04:02:13,2022-03-16 04:02:13,,24.307128247748494,1.2328464813753158e-07,7,353,,,,,0.8333333/0.0833333,,,,,,,,10.1021/ma021734u,"43278 Noriyoshi Matsumi, Kazunori Sugai, and Hiroyuki Ohno 2003 Department of Biotechnology, Tokyo University of Agriculture & Technology Japan Macromolecules Ion Conductive Characteristics of Alkylborane Type and Boric Ester Type Polymer Electrolytes Derived from Mesitylborane  fig6 circle  PEO4+borane2/PEO4+borate"
1002,lit_tr1002,,,2022-03-16 04:02:13,2022-03-16 04:02:13,,25.064322458550464,1.2990803091811791e-07,7,353,,,,,0.8333333/0.0833333,,,,,,,,10.1021/ma021734u,"43278 Noriyoshi Matsumi, Kazunori Sugai, and Hiroyuki Ohno 2003 Department of Biotechnology, Tokyo University of Agriculture & Technology Japan Macromolecules Ion Conductive Characteristics of Alkylborane Type and Boric Ester Type Polymer Electrolytes Derived from Mesitylborane  fig6 circle  PEO4+borane2/PEO4+borate"
1003,lit_tr1003,,,2022-03-16 04:02:13,2022-03-16 04:02:13,,23.77930558627952,9.827068877185459e-08,7,353,,,,,0.8333333/0.0833333,,,,,,,,10.1021/ma021734u,"43278 Noriyoshi Matsumi, Kazunori Sugai, and Hiroyuki Ohno 2003 Department of Biotechnology, Tokyo University of Agriculture & Technology Japan Macromolecules Ion Conductive Characteristics of Alkylborane Type and Boric Ester Type Polymer Electrolytes Derived from Mesitylborane  fig6 circle  PEO4+borane2/PEO4+borate"
1004,lit_tr1004,,,2022-03-16 04:02:13,2022-03-16 04:02:13,,23.028614660071355,9.164757964388879e-08,7,353,,,,,0.8333333/0.0833333,,,,,,,,10.1021/ma021734u,"43278 Noriyoshi Matsumi, Kazunori Sugai, and Hiroyuki Ohno 2003 Department of Biotechnology, Tokyo University of Agriculture & Technology Japan Macromolecules Ion Conductive Characteristics of Alkylborane Type and Boric Ester Type Polymer Electrolytes Derived from Mesitylborane  fig6 circle  PEO4+borane2/PEO4+borate"
1005,lit_tr1005,,,2022-03-16 04:02:13,2022-03-16 04:02:13,,22.058267957002386,7.971040211124062e-08,7,353,,,,,0.8333333/0.0833333,,,,,,,,10.1021/ma021734u,"43278 Noriyoshi Matsumi, Kazunori Sugai, and Hiroyuki Ohno 2003 Department of Biotechnology, Tokyo University of Agriculture & Technology Japan Macromolecules Ion Conductive Characteristics of Alkylborane Type and Boric Ester Type Polymer Electrolytes Derived from Mesitylborane  fig6 circle  PEO4+borane2/PEO4+borate"
1006,lit_tr1006,,,2022-03-16 04:02:13,2022-03-16 04:02:13,,21.24221108863594,6.135910270357538e-08,7,353,,,,,0.8333333/0.0833333,,,,,,,,10.1021/ma021734u,"43278 Noriyoshi Matsumi, Kazunori Sugai, and Hiroyuki Ohno 2003 Department of Biotechnology, Tokyo University of Agriculture & Technology Japan Macromolecules Ion Conductive Characteristics of Alkylborane Type and Boric Ester Type Polymer Electrolytes Derived from Mesitylborane  fig6 circle  PEO4+borane2/PEO4+borate"
1007,lit_tr1007,,,2022-03-16 04:02:13,2022-03-16 04:02:13,,19.9898532131499,4.404929885333194e-08,7,353,,,,,0.8333333/0.0833333,,,,,,,,10.1021/ma021734u,"43278 Noriyoshi Matsumi, Kazunori Sugai, and Hiroyuki Ohno 2003 Department of Biotechnology, Tokyo University of Agriculture & Technology Japan Macromolecules Ion Conductive Characteristics of Alkylborane Type and Boric Ester Type Polymer Electrolytes Derived from Mesitylborane  fig6 circle  PEO4+borane2/PEO4+borate"
1008,lit_tr1008,,,2022-03-16 04:02:13,2022-03-16 04:02:13,,19.11221181119282,3.831183909013828e-08,7,353,,,,,0.8333333/0.0833333,,,,,,,,10.1021/ma021734u,"43278 Noriyoshi Matsumi, Kazunori Sugai, and Hiroyuki Ohno 2003 Department of Biotechnology, Tokyo University of Agriculture & Technology Japan Macromolecules Ion Conductive Characteristics of Alkylborane Type and Boric Ester Type Polymer Electrolytes Derived from Mesitylborane  fig6 circle  PEO4+borane2/PEO4+borate"
1009,lit_tr1009,,,2022-03-16 04:02:13,2022-03-16 04:02:13,,17.58891877684971,3.2745528186024737e-08,7,353,,,,,0.8333333/0.0833333,,,,,,,,10.1021/ma021734u,"43278 Noriyoshi Matsumi, Kazunori Sugai, and Hiroyuki Ohno 2003 Department of Biotechnology, Tokyo University of Agriculture & Technology Japan Macromolecules Ion Conductive Characteristics of Alkylborane Type and Boric Ester Type Polymer Electrolytes Derived from Mesitylborane  fig6 circle  PEO4+borane2/PEO4+borate"
101,lit_tr101,,,2022-03-16 04:02:11,2022-03-16 04:02:11,,34.956022979779675,0.0002738826028888499,1,282,364,,,,0.279/0.129/0.296,,,,,47.0,-76.0,63.0,not available,"43221 Masaru Heishi a,c, Hiroki Niwa a, Takahiro Uno a, Masataka Kubo b, Takahito Itoh 2013 Division of Chemistry for Materials, Graduate School of Engineering, Mie University, 1577 Kurimamachiya-cho, Tsu, Mie 514-8507, Japan Japan Electrochimica Acta Polymer electrolytes based on polyanionic lithium salts PEO/poly(lithium acrylate) 1/6 +bf3   PEO600000/poly(lithium acrylate)/BF3·OEt2/BF3·OEt2"
1010,lit_tr1010,,,2022-03-16 04:02:13,2022-03-16 04:02:13,,16.79735135994008,3.16227766016837e-08,7,353,,,,,0.8333333/0.0833333,,,,,,,,10.1021/ma021734u,"43278 Noriyoshi Matsumi, Kazunori Sugai, and Hiroyuki Ohno 2003 Department of Biotechnology, Tokyo University of Agriculture & Technology Japan Macromolecules Ion Conductive Characteristics of Alkylborane Type and Boric Ester Type Polymer Electrolytes Derived from Mesitylborane  fig6 circle  PEO4+borane2/PEO4+borate"
1011,lit_tr1011,,,2022-03-16 04:02:13,2022-03-16 04:02:13,,16.940929001695622,2.6101592190530063e-08,7,353,,,,,0.8333333/0.0833333,,,,,,,,10.1021/ma021734u,"43278 Noriyoshi Matsumi, Kazunori Sugai, and Hiroyuki Ohno 2003 Department of Biotechnology, Tokyo University of Agriculture & Technology Japan Macromolecules Ion Conductive Characteristics of Alkylborane Type and Boric Ester Type Polymer Electrolytes Derived from Mesitylborane  fig6 circle  PEO4+borane2/PEO4+borate"
1012,lit_tr1012,,,2022-03-16 04:02:13,2022-03-16 04:02:13,,15.653576312446205,1.9744902793747985e-08,7,353,,,,,0.8333333/0.0833333,,,,,,,,10.1021/ma021734u,"43278 Noriyoshi Matsumi, Kazunori Sugai, and Hiroyuki Ohno 2003 Department of Biotechnology, Tokyo University of Agriculture & Technology Japan Macromolecules Ion Conductive Characteristics of Alkylborane Type and Boric Ester Type Polymer Electrolytes Derived from Mesitylborane  fig6 circle  PEO4+borane2/PEO4+borate"
1013,lit_tr1013,,,2022-03-16 04:02:13,2022-03-16 04:02:13,,13.954775155330935,1.4424175571764091e-08,7,353,,,,,0.8333333/0.0833333,,,,,,,,10.1021/ma021734u,"43278 Noriyoshi Matsumi, Kazunori Sugai, and Hiroyuki Ohno 2003 Department of Biotechnology, Tokyo University of Agriculture & Technology Japan Macromolecules Ion Conductive Characteristics of Alkylborane Type and Boric Ester Type Polymer Electrolytes Derived from Mesitylborane  fig6 circle  PEO4+borane2/PEO4+borate"
1014,lit_tr1014,,,2022-03-16 04:02:13,2022-03-16 04:02:13,,12.83335519676092,1.1103374802790855e-08,7,353,,,,,0.8333333/0.0833333,,,,,,,,10.1021/ma021734u,"43278 Noriyoshi Matsumi, Kazunori Sugai, and Hiroyuki Ohno 2003 Department of Biotechnology, Tokyo University of Agriculture & Technology Japan Macromolecules Ion Conductive Characteristics of Alkylborane Type and Boric Ester Type Polymer Electrolytes Derived from Mesitylborane  fig6 circle  PEO4+borane2/PEO4+borate"
1015,lit_tr1015,,,2022-03-16 04:02:13,2022-03-16 04:02:13,,11.651294137080583,9.164757964388869e-09,7,353,,,,,0.8333333/0.0833333,,,,,,,,10.1021/ma021734u,"43278 Noriyoshi Matsumi, Kazunori Sugai, and Hiroyuki Ohno 2003 Department of Biotechnology, Tokyo University of Agriculture & Technology Japan Macromolecules Ion Conductive Characteristics of Alkylborane Type and Boric Ester Type Polymer Electrolytes Derived from Mesitylborane  fig6 circle  PEO4+borane2/PEO4+borate"
1016,lit_tr1016,,,2022-03-16 04:02:13,2022-03-16 04:02:13,,11.098457028313135,8.1113100058041e-09,7,353,,,,,0.8333333/0.0833333,,,,,,,,10.1021/ma021734u,"43278 Noriyoshi Matsumi, Kazunori Sugai, and Hiroyuki Ohno 2003 Department of Biotechnology, Tokyo University of Agriculture & Technology Japan Macromolecules Ion Conductive Characteristics of Alkylborane Type and Boric Ester Type Polymer Electrolytes Derived from Mesitylborane  fig6 circle  PEO4+borane2/PEO4+borate"
1017,lit_tr1017,,,2022-03-16 04:02:13,2022-03-16 04:02:13,,58.216672134216765,3.699831963348077e-05,7,353,,,,,0.8333333/0.0833333,,,,,,,,10.1021/ma021734u,"43278 Noriyoshi Matsumi, Kazunori Sugai, and Hiroyuki Ohno 2003 Department of Biotechnology, Tokyo University of Agriculture & Technology Japan Macromolecules Ion Conductive Characteristics of Alkylborane Type and Boric Ester Type Polymer Electrolytes Derived from Mesitylborane  fig6 circle  PEO4+borane2/PEO4+borate"
1018,lit_tr1018,,,2022-03-16 04:02:13,2022-03-16 04:02:13,,57.282029966219966,3.450475912681939e-05,7,353,,,,,0.8333333/0.0833333,,,,,,,,10.1021/ma021734u,"43278 Noriyoshi Matsumi, Kazunori Sugai, and Hiroyuki Ohno 2003 Department of Biotechnology, Tokyo University of Agriculture & Technology Japan Macromolecules Ion Conductive Characteristics of Alkylborane Type and Boric Ester Type Polymer Electrolytes Derived from Mesitylborane  fig6 circle  PEO4+borane2/PEO4+borate"
1019,lit_tr1019,,,2022-03-16 04:02:13,2022-03-16 04:02:13,,56.07471858694123,3.3908064452994856e-05,7,353,,,,,0.8333333/0.0833333,,,,,,,,10.1021/ma021734u,"43278 Noriyoshi Matsumi, Kazunori Sugai, and Hiroyuki Ohno 2003 Department of Biotechnology, Tokyo University of Agriculture & Technology Japan Macromolecules Ion Conductive Characteristics of Alkylborane Type and Boric Ester Type Polymer Electrolytes Derived from Mesitylborane  fig6 circle  PEO4+borane2/PEO4+borate"
102,lit_tr102,,,2022-03-16 04:02:11,2022-03-16 04:02:11,,30.063609439646143,0.00012515670072120135,1,282,364,,,,0.279/0.129/0.296,,,,,47.0,-76.0,63.0,not available,"43221 Masaru Heishi a,c, Hiroki Niwa a, Takahiro Uno a, Masataka Kubo b, Takahito Itoh 2013 Division of Chemistry for Materials, Graduate School of Engineering, Mie University, 1577 Kurimamachiya-cho, Tsu, Mie 514-8507, Japan Japan Electrochimica Acta Polymer electrolytes based on polyanionic lithium salts PEO/poly(lithium acrylate) 1/6 +bf3   PEO600000/poly(lithium acrylate)/BF3·OEt2/BF3·OEt2"
1020,lit_tr1020,,,2022-03-16 04:02:13,2022-03-16 04:02:13,,54.50925796318495,3.217925609038842e-05,7,353,,,,,0.8333333/0.0833333,,,,,,,,10.1021/ma021734u,"43278 Noriyoshi Matsumi, Kazunori Sugai, and Hiroyuki Ohno 2003 Department of Biotechnology, Tokyo University of Agriculture & Technology Japan Macromolecules Ion Conductive Characteristics of Alkylborane Type and Boric Ester Type Polymer Electrolytes Derived from Mesitylborane  fig6 circle  PEO4+borane2/PEO4+borate"
1021,lit_tr1021,,,2022-03-16 04:02:13,2022-03-16 04:02:13,,53.50423420651276,3.107592037525957e-05,7,353,,,,,0.8333333/0.0833333,,,,,,,,10.1021/ma021734u,"43278 Noriyoshi Matsumi, Kazunori Sugai, and Hiroyuki Ohno 2003 Department of Biotechnology, Tokyo University of Agriculture & Technology Japan Macromolecules Ion Conductive Characteristics of Alkylborane Type and Boric Ester Type Polymer Electrolytes Derived from Mesitylborane  fig6 circle  PEO4+borane2/PEO4+borate"
1022,lit_tr1022,,,2022-03-16 04:02:13,2022-03-16 04:02:13,,52.324321866113564,2.9491509354249682e-05,7,353,,,,,0.8333333/0.0833333,,,,,,,,10.1021/ma021734u,"43278 Noriyoshi Matsumi, Kazunori Sugai, and Hiroyuki Ohno 2003 Department of Biotechnology, Tokyo University of Agriculture & Technology Japan Macromolecules Ion Conductive Characteristics of Alkylborane Type and Boric Ester Type Polymer Electrolytes Derived from Mesitylborane  fig6 circle  PEO4+borane2/PEO4+borate"
1023,lit_tr1023,,,2022-03-16 04:02:13,2022-03-16 04:02:13,,51.24274489138202,2.8480328875987548e-05,7,353,,,,,0.8333333/0.0833333,,,,,,,,10.1021/ma021734u,"43278 Noriyoshi Matsumi, Kazunori Sugai, and Hiroyuki Ohno 2003 Department of Biotechnology, Tokyo University of Agriculture & Technology Japan Macromolecules Ion Conductive Characteristics of Alkylborane Type and Boric Ester Type Polymer Electrolytes Derived from Mesitylborane  fig6 circle  PEO4+borane2/PEO4+borate"
1024,lit_tr1024,,,2022-03-16 04:02:13,2022-03-16 04:02:13,,49.6337907018256,2.656085188337223e-05,7,353,,,,,0.8333333/0.0833333,,,,,,,,10.1021/ma021734u,"43278 Noriyoshi Matsumi, Kazunori Sugai, and Hiroyuki Ohno 2003 Department of Biotechnology, Tokyo University of Agriculture & Technology Japan Macromolecules Ion Conductive Characteristics of Alkylborane Type and Boric Ester Type Polymer Electrolytes Derived from Mesitylborane  fig6 circle  PEO4+borane2/PEO4+borate"
1025,lit_tr1025,,,2022-03-16 04:02:13,2022-03-16 04:02:13,,48.12884401301693,2.520664238794149e-05,7,353,,,,,0.8333333/0.0833333,,,,,,,,10.1021/ma021734u,"43278 Noriyoshi Matsumi, Kazunori Sugai, and Hiroyuki Ohno 2003 Department of Biotechnology, Tokyo University of Agriculture & Technology Japan Macromolecules Ion Conductive Characteristics of Alkylborane Type and Boric Ester Type Polymer Electrolytes Derived from Mesitylborane  fig6 circle  PEO4+borane2/PEO4+borate"
1026,lit_tr1026,,,2022-03-16 04:02:13,2022-03-16 04:02:13,,47.074925988014,2.520664238794149e-05,7,353,,,,,0.8333333/0.0833333,,,,,,,,10.1021/ma021734u,"43278 Noriyoshi Matsumi, Kazunori Sugai, and Hiroyuki Ohno 2003 Department of Biotechnology, Tokyo University of Agriculture & Technology Japan Macromolecules Ion Conductive Characteristics of Alkylborane Type and Boric Ester Type Polymer Electrolytes Derived from Mesitylborane  fig6 circle  PEO4+borane2/PEO4+borate"
1027,lit_tr1027,,,2022-03-16 04:02:13,2022-03-16 04:02:13,,46.376181016694034,2.3507800694946578e-05,7,353,,,,,0.8333333/0.0833333,,,,,,,,10.1021/ma021734u,"43278 Noriyoshi Matsumi, Kazunori Sugai, and Hiroyuki Ohno 2003 Department of Biotechnology, Tokyo University of Agriculture & Technology Japan Macromolecules Ion Conductive Characteristics of Alkylborane Type and Boric Ester Type Polymer Electrolytes Derived from Mesitylborane  fig6 circle  PEO4+borane2/PEO4+borate"
1028,lit_tr1028,,,2022-03-16 04:02:13,2022-03-16 04:02:13,,45.420358175025115,2.2701836942504618e-05,7,353,,,,,0.8333333/0.0833333,,,,,,,,10.1021/ma021734u,"43278 Noriyoshi Matsumi, Kazunori Sugai, and Hiroyuki Ohno 2003 Department of Biotechnology, Tokyo University of Agriculture & Technology Japan Macromolecules Ion Conductive Characteristics of Alkylborane Type and Boric Ester Type Polymer Electrolytes Derived from Mesitylborane  fig6 circle  PEO4+borane2/PEO4+borate"
1029,lit_tr1029,,,2022-03-16 04:02:13,2022-03-16 04:02:13,,43.86850437010014,2.192345513568662e-05,7,353,,,,,0.8333333/0.0833333,,,,,,,,10.1021/ma021734u,"43278 Noriyoshi Matsumi, Kazunori Sugai, and Hiroyuki Ohno 2003 Department of Biotechnology, Tokyo University of Agriculture & Technology Japan Macromolecules Ion Conductive Characteristics of Alkylborane Type and Boric Ester Type Polymer Electrolytes Derived from Mesitylborane  fig6 circle  PEO4+borane2/PEO4+borate"
103,lit_tr103,,,2022-03-16 04:02:11,2022-03-16 04:02:11,,24.991238448890442,7.061746955164655e-05,1,282,364,,,,0.279/0.129/0.296,,,,,47.0,-76.0,63.0,not available,"43221 Masaru Heishi a,c, Hiroki Niwa a, Takahiro Uno a, Masataka Kubo b, Takahito Itoh 2013 Division of Chemistry for Materials, Graduate School of Engineering, Mie University, 1577 Kurimamachiya-cho, Tsu, Mie 514-8507, Japan Japan Electrochimica Acta Polymer electrolytes based on polyanionic lithium salts PEO/poly(lithium acrylate) 1/6 +bf3   PEO600000/poly(lithium acrylate)/BF3·OEt2/BF3·OEt2"
1030,lit_tr1030,,,2022-03-16 04:02:13,2022-03-16 04:02:13,,43.26904766726386,2.192345513568662e-05,7,353,,,,,0.8333333/0.0833333,,,,,,,,10.1021/ma021734u,"43278 Noriyoshi Matsumi, Kazunori Sugai, and Hiroyuki Ohno 2003 Department of Biotechnology, Tokyo University of Agriculture & Technology Japan Macromolecules Ion Conductive Characteristics of Alkylborane Type and Boric Ester Type Polymer Electrolytes Derived from Mesitylborane  fig6 circle  PEO4+borane2/PEO4+borate"
1031,lit_tr1031,,,2022-03-16 04:02:13,2022-03-16 04:02:13,,42.3316963829393,2.192345513568662e-05,7,353,,,,,0.8333333/0.0833333,,,,,,,,10.1021/ma021734u,"43278 Noriyoshi Matsumi, Kazunori Sugai, and Hiroyuki Ohno 2003 Department of Biotechnology, Tokyo University of Agriculture & Technology Japan Macromolecules Ion Conductive Characteristics of Alkylborane Type and Boric Ester Type Polymer Electrolytes Derived from Mesitylborane  fig6 circle  PEO4+borane2/PEO4+borate"
1032,lit_tr1032,,,2022-03-16 04:02:13,2022-03-16 04:02:13,,41.23098070518171,2.08056840925077e-05,7,353,,,,,0.8333333/0.0833333,,,,,,,,10.1021/ma021734u,"43278 Noriyoshi Matsumi, Kazunori Sugai, and Hiroyuki Ohno 2003 Department of Biotechnology, Tokyo University of Agriculture & Technology Japan Macromolecules Ion Conductive Characteristics of Alkylborane Type and Boric Ester Type Polymer Electrolytes Derived from Mesitylborane  fig6 circle  PEO4+borane2/PEO4+borate"
1033,lit_tr1033,,,2022-03-16 04:02:13,2022-03-16 04:02:13,,40.38957966883953,2.08056840925077e-05,7,353,,,,,0.8333333/0.0833333,,,,,,,,10.1021/ma021734u,"43278 Noriyoshi Matsumi, Kazunori Sugai, and Hiroyuki Ohno 2003 Department of Biotechnology, Tokyo University of Agriculture & Technology Japan Macromolecules Ion Conductive Characteristics of Alkylborane Type and Boric Ester Type Polymer Electrolytes Derived from Mesitylborane  fig6 circle  PEO4+borane2/PEO4+borate"
1034,lit_tr1034,,,2022-03-16 04:02:13,2022-03-16 04:02:13,,39.71957718805345,1.974490279374798e-05,7,353,,,,,0.8333333/0.0833333,,,,,,,,10.1021/ma021734u,"43278 Noriyoshi Matsumi, Kazunori Sugai, and Hiroyuki Ohno 2003 Department of Biotechnology, Tokyo University of Agriculture & Technology Japan Macromolecules Ion Conductive Characteristics of Alkylborane Type and Boric Ester Type Polymer Electrolytes Derived from Mesitylborane  fig6 circle  PEO4+borane2/PEO4+borate"
1035,lit_tr1035,,,2022-03-16 04:02:13,2022-03-16 04:02:13,,38.222733401108826,1.8738162461450945e-05,7,353,,,,,0.8333333/0.0833333,,,,,,,,10.1021/ma021734u,"43278 Noriyoshi Matsumi, Kazunori Sugai, and Hiroyuki Ohno 2003 Department of Biotechnology, Tokyo University of Agriculture & Technology Japan Macromolecules Ion Conductive Characteristics of Alkylborane Type and Boric Ester Type Polymer Electrolytes Derived from Mesitylborane  fig6 circle  PEO4+borane2/PEO4+borate"
1036,lit_tr1036,,,2022-03-16 04:02:13,2022-03-16 04:02:13,,37.644418505196995,1.8414163714187084e-05,7,353,,,,,0.8333333/0.0833333,,,,,,,,10.1021/ma021734u,"43278 Noriyoshi Matsumi, Kazunori Sugai, and Hiroyuki Ohno 2003 Department of Biotechnology, Tokyo University of Agriculture & Technology Japan Macromolecules Ion Conductive Characteristics of Alkylborane Type and Boric Ester Type Polymer Electrolytes Derived from Mesitylborane  fig6 circle  PEO4+borane2/PEO4+borate"
1037,lit_tr1037,,,2022-03-16 04:02:13,2022-03-16 04:02:13,,36.41244586526727,1.7475274245333248e-05,7,353,,,,,0.8333333/0.0833333,,,,,,,,10.1021/ma021734u,"43278 Noriyoshi Matsumi, Kazunori Sugai, and Hiroyuki Ohno 2003 Department of Biotechnology, Tokyo University of Agriculture & Technology Japan Macromolecules Ion Conductive Characteristics of Alkylborane Type and Boric Ester Type Polymer Electrolytes Derived from Mesitylborane  fig6 circle  PEO4+borane2/PEO4+borate"
1038,lit_tr1038,,,2022-03-16 04:02:13,2022-03-16 04:02:13,,35.759410770744466,1.717307236565957e-05,7,353,,,,,0.8333333/0.0833333,,,,,,,,10.1021/ma021734u,"43278 Noriyoshi Matsumi, Kazunori Sugai, and Hiroyuki Ohno 2003 Department of Biotechnology, Tokyo University of Agriculture & Technology Japan Macromolecules Ion Conductive Characteristics of Alkylborane Type and Boric Ester Type Polymer Electrolytes Derived from Mesitylborane  fig6 circle  PEO4+borane2/PEO4+borate"
1039,lit_tr1039,,,2022-03-16 04:02:13,2022-03-16 04:02:13,,34.94691003446991,1.6015665881979813e-05,7,353,,,,,0.8333333/0.0833333,,,,,,,,10.1021/ma021734u,"43278 Noriyoshi Matsumi, Kazunori Sugai, and Hiroyuki Ohno 2003 Department of Biotechnology, Tokyo University of Agriculture & Technology Japan Macromolecules Ion Conductive Characteristics of Alkylborane Type and Boric Ester Type Polymer Electrolytes Derived from Mesitylborane  fig6 circle  PEO4+borane2/PEO4+borate"
104,lit_tr104,,,2022-03-16 04:02:11,2022-03-16 04:02:11,,25.0,1.53e-07,2,,,,,,1,,,,,60.21,-60.03,62.79,10.1016/j.electacta.2015.02.074,"43221 Masaru Heishi a,c, Hiroki Niwa a, Takahiro Uno a, Masataka Kubo b, Takahito Itoh 2013 Division of Chemistry for Materials, Graduate School of Engineering, Mie University, 1577 Kurimamachiya-cho, Tsu, Mie 514-8507, Japan Japan Electrochimica Acta Polymer electrolytes based on polyanionic lithium salts PEO/poly(lithium acrylate) 1/6 +bf3   PEO600000/poly(lithium acrylate)/BF3·OEt2/BF3·OEt2"
1040,lit_tr1040,,,2022-03-16 04:02:13,2022-03-16 04:02:13,,34.38078306255761,1.546656959094002e-05,7,353,,,,,0.8333333/0.0833333,,,,,,,,10.1021/ma021734u,"43278 Noriyoshi Matsumi, Kazunori Sugai, and Hiroyuki Ohno 2003 Department of Biotechnology, Tokyo University of Agriculture & Technology Japan Macromolecules Ion Conductive Characteristics of Alkylborane Type and Boric Ester Type Polymer Electrolytes Derived from Mesitylborane  fig6 circle  PEO4+borane2/PEO4+borate"
1041,lit_tr1041,,,2022-03-16 04:02:13,2022-03-16 04:02:13,,33.575508888291836,1.4424175571764112e-05,7,353,,,,,0.8333333/0.0833333,,,,,,,,10.1021/ma021734u,"43278 Noriyoshi Matsumi, Kazunori Sugai, and Hiroyuki Ohno 2003 Department of Biotechnology, Tokyo University of Agriculture & Technology Japan Macromolecules Ion Conductive Characteristics of Alkylborane Type and Boric Ester Type Polymer Electrolytes Derived from Mesitylborane  fig6 circle  PEO4+borane2/PEO4+borate"
1042,lit_tr1042,,,2022-03-16 04:02:13,2022-03-16 04:02:13,,32.535038643174175,1.4174736684034225e-05,7,353,,,,,0.8333333/0.0833333,,,,,,,,10.1021/ma021734u,"43278 Noriyoshi Matsumi, Kazunori Sugai, and Hiroyuki Ohno 2003 Department of Biotechnology, Tokyo University of Agriculture & Technology Japan Macromolecules Ion Conductive Characteristics of Alkylborane Type and Boric Ester Type Polymer Electrolytes Derived from Mesitylborane  fig6 circle  PEO4+borane2/PEO4+borate"
1043,lit_tr1043,,,2022-03-16 04:02:13,2022-03-16 04:02:13,,31.73938917849995,1.3452035352878256e-05,7,353,,,,,0.8333333/0.0833333,,,,,,,,10.1021/ma021734u,"43278 Noriyoshi Matsumi, Kazunori Sugai, and Hiroyuki Ohno 2003 Department of Biotechnology, Tokyo University of Agriculture & Technology Japan Macromolecules Ion Conductive Characteristics of Alkylborane Type and Boric Ester Type Polymer Electrolytes Derived from Mesitylborane  fig6 circle  PEO4+borane2/PEO4+borate"
1044,lit_tr1044,,,2022-03-16 04:02:13,2022-03-16 04:02:13,,30.790097054151772,1.3219407795106875e-05,7,353,,,,,0.8333333/0.0833333,,,,,,,,10.1021/ma021734u,"43278 Noriyoshi Matsumi, Kazunori Sugai, and Hiroyuki Ohno 2003 Department of Biotechnology, Tokyo University of Agriculture & Technology Japan Macromolecules Ion Conductive Characteristics of Alkylborane Type and Boric Ester Type Polymer Electrolytes Derived from Mesitylborane  fig6 circle  PEO4+borane2/PEO4+borate"
1045,lit_tr1045,,,2022-03-16 04:02:13,2022-03-16 04:02:13,,30.239037583227173,1.2766181070503276e-05,7,353,,,,,0.8333333/0.0833333,,,,,,,,10.1021/ma021734u,43278 LucaPorcarelliabM. AliAboudzadehaLaurentRubatatcJijeesh R.NairbAlexander S.ShaplovdeClaudioGerbaldibDavidMecerreyes 2017  Spain Journal of Power Sources Single-ion triblock copolymer electrolytes based on poly(ethylene oxide) and methacrylic sulfonamide blocks for lithium metal batteries  3k  poly tfsi-peo-poly tfsi/
1046,lit_tr1046,,,2022-03-16 04:02:13,2022-03-16 04:02:13,,28.209765397449814,1.1497568349484544e-05,7,353,,,,,0.8333333/0.0833333,,,,,,,,10.1021/ma021734u,43278 LucaPorcarelliabM. AliAboudzadehaLaurentRubatatcJijeesh R.NairbAlexander S.ShaplovdeClaudioGerbaldibDavidMecerreyes 2017  Spain Journal of Power Sources Single-ion triblock copolymer electrolytes based on poly(ethylene oxide) and methacrylic sulfonamide blocks for lithium metal batteries  3k  poly tfsi-peo-poly tfsi/
1047,lit_tr1047,,,2022-03-16 04:02:13,2022-03-16 04:02:13,,27.20532034396689,1.0722671471925512e-05,7,353,,,,,0.8333333/0.0833333,,,,,,,,10.1021/ma021734u,43278 LucaPorcarelliabM. AliAboudzadehaLaurentRubatatcJijeesh R.NairbAlexander S.ShaplovdeClaudioGerbaldibDavidMecerreyes 2017  Spain Journal of Power Sources Single-ion triblock copolymer electrolytes based on poly(ethylene oxide) and methacrylic sulfonamide blocks for lithium metal batteries  3k  poly tfsi-peo-poly tfsi/
1048,lit_tr1048,,,2022-03-16 04:02:13,2022-03-16 04:02:13,,25.82547085646911,9.657128271694772e-06,7,353,,,,,0.8333333/0.0833333,,,,,,,,10.1021/ma021734u,43278 LucaPorcarelliabM. AliAboudzadehaLaurentRubatatcJijeesh R.NairbAlexander S.ShaplovdeClaudioGerbaldibDavidMecerreyes 2017  Spain Journal of Power Sources Single-ion triblock copolymer electrolytes based on poly(ethylene oxide) and methacrylic sulfonamide blocks for lithium metal batteries  3k  poly tfsi-peo-poly tfsi/
1049,lit_tr1049,,,2022-03-16 04:02:13,2022-03-16 04:02:13,,24.836741973876087,8.547084547339114e-06,7,353,,,,,0.8333333/0.0833333,,,,,,,,10.1021/ma021734u,43278 LucaPorcarelliabM. AliAboudzadehaLaurentRubatatcJijeesh R.NairbAlexander S.ShaplovdeClaudioGerbaldibDavidMecerreyes 2017  Spain Journal of Power Sources Single-ion triblock copolymer electrolytes based on poly(ethylene oxide) and methacrylic sulfonamide blocks for lithium metal batteries  3k  poly tfsi-peo-poly tfsi/
105,lit_tr105,,,2022-03-16 04:02:11,2022-03-16 04:02:11,,25.0,2e-07,2,358,,,,,0.728/0.136,,,,,53.72,-59.71,62.89,10.1016/j.electacta.2015.02.074,"43221 Masaru Heishi a,c, Hiroki Niwa a, Takahiro Uno a, Masataka Kubo b, Takahito Itoh 2013 Division of Chemistry for Materials, Graduate School of Engineering, Mie University, 1577 Kurimamachiya-cho, Tsu, Mie 514-8507, Japan Japan Electrochimica Acta Polymer electrolytes based on polyanionic lithium salts PEO/poly(lithium acrylate) 1/6 +bf3   PEO600000/poly(lithium acrylate)/BF3·OEt2/BF3·OEt2"
1050,lit_tr1050,,,2022-03-16 04:02:13,2022-03-16 04:02:13,,24.231584883261405,8.399278854582932e-06,7,353,,,,,0.8333333/0.0833333,,,,,,,,10.1021/ma021734u,43278 LucaPorcarelliabM. AliAboudzadehaLaurentRubatatcJijeesh R.NairbAlexander S.ShaplovdeClaudioGerbaldibDavidMecerreyes 2017  Spain Journal of Power Sources Single-ion triblock copolymer electrolytes based on poly(ethylene oxide) and methacrylic sulfonamide blocks for lithium metal batteries  3k  poly tfsi-peo-poly tfsi/
1051,lit_tr1051,,,2022-03-16 04:02:13,2022-03-16 04:02:13,,23.17843146842,8.399278854582932e-06,7,353,,,,,0.8333333/0.0833333,,,,,,,,10.1021/ma021734u,43278 LucaPorcarelliabM. AliAboudzadehaLaurentRubatatcJijeesh R.NairbAlexander S.ShaplovdeClaudioGerbaldibDavidMecerreyes 2017  Spain Journal of Power Sources Single-ion triblock copolymer electrolytes based on poly(ethylene oxide) and methacrylic sulfonamide blocks for lithium metal batteries  6k  poly tfsi-peo-poly tfsi/
1052,lit_tr1052,,,2022-03-16 04:02:13,2022-03-16 04:02:13,,21.3902256531577,7.433819297732022e-06,7,353,,,,,0.8333333/0.0833333,,,,,,,,10.1021/ma021734u,43278 LucaPorcarelliabM. AliAboudzadehaLaurentRubatatcJijeesh R.NairbAlexander S.ShaplovdeClaudioGerbaldibDavidMecerreyes 2017  Spain Journal of Power Sources Single-ion triblock copolymer electrolytes based on poly(ethylene oxide) and methacrylic sulfonamide blocks for lithium metal batteries  6k  poly tfsi-peo-poly tfsi/
1053,lit_tr1053,,,2022-03-16 04:02:13,2022-03-16 04:02:13,,20.430567315088354,6.4655578221157454e-06,7,353,,,,,0.8333333/0.0833333,,,,,,,,10.1021/ma021734u,43278 LucaPorcarelliabM. AliAboudzadehaLaurentRubatatcJijeesh R.NairbAlexander S.ShaplovdeClaudioGerbaldibDavidMecerreyes 2017  Spain Journal of Power Sources Single-ion triblock copolymer electrolytes based on poly(ethylene oxide) and methacrylic sulfonamide blocks for lithium metal batteries  6k  poly tfsi-peo-poly tfsi/
1054,lit_tr1054,,,2022-03-16 04:02:13,2022-03-16 04:02:13,,19.25809175064137,6.029801285103346e-06,7,353,,,,,0.8333333/0.0833333,,,,,,,,10.1021/ma021734u,43278 LucaPorcarelliabM. AliAboudzadehaLaurentRubatatcJijeesh R.NairbAlexander S.ShaplovdeClaudioGerbaldibDavidMecerreyes 2017  Spain Journal of Power Sources Single-ion triblock copolymer electrolytes based on poly(ethylene oxide) and methacrylic sulfonamide blocks for lithium metal batteries  6k  poly tfsi-peo-poly tfsi/
1055,lit_tr1055,,,2022-03-16 04:02:13,2022-03-16 04:02:13,,18.675358864939483,5.823069854405697e-06,7,353,,,,,0.8333333/0.0833333,,,,,,,,10.1021/ma021734u,43278 LucaPorcarelliabM. AliAboudzadehaLaurentRubatatcJijeesh R.NairbAlexander S.ShaplovdeClaudioGerbaldibDavidMecerreyes 2017  Spain Journal of Power Sources Single-ion triblock copolymer electrolytes based on poly(ethylene oxide) and methacrylic sulfonamide blocks for lithium metal batteries  6k  poly tfsi-peo-poly tfsi/
1056,lit_tr1056,,,2022-03-16 04:02:13,2022-03-16 04:02:13,,17.300538161279633,5.24441438556325e-06,7,353,,,,,0.8333333/0.0833333,,,,,,,,10.1021/ma021734u,43278 LucaPorcarelliabM. AliAboudzadehaLaurentRubatatcJijeesh R.NairbAlexander S.ShaplovdeClaudioGerbaldibDavidMecerreyes 2017  Spain Journal of Power Sources Single-ion triblock copolymer electrolytes based on poly(ethylene oxide) and methacrylic sulfonamide blocks for lithium metal batteries  6k  poly tfsi-peo-poly tfsi/
1057,lit_tr1057,,,2022-03-16 04:02:13,2022-03-16 04:02:13,,16.08142244881259,4.806378850864635e-06,7,353,,,,,0.8333333/0.0833333,,,,,,,,10.1021/ma021734u,43278 LucaPorcarelliabM. AliAboudzadehaLaurentRubatatcJijeesh R.NairbAlexander S.ShaplovdeClaudioGerbaldibDavidMecerreyes 2017  Spain Journal of Power Sources Single-ion triblock copolymer electrolytes based on poly(ethylene oxide) and methacrylic sulfonamide blocks for lithium metal batteries  8k  poly tfsi/
1058,lit_tr1058,,,2022-03-16 04:02:13,2022-03-16 04:02:13,,15.014175199207898,4.328764905572284e-06,7,353,,,,,0.8333333/0.0833333,,,,,,,,10.1021/ma021734u,43278 LucaPorcarelliabM. AliAboudzadehaLaurentRubatatcJijeesh R.NairbAlexander S.ShaplovdeClaudioGerbaldibDavidMecerreyes 2017  Spain Journal of Power Sources Single-ion triblock copolymer electrolytes based on poly(ethylene oxide) and methacrylic sulfonamide blocks for lithium metal batteries  8k  poly tfsi/
1059,lit_tr1059,,,2022-03-16 04:02:13,2022-03-16 04:02:13,,13.884480303981036,4.0370209204916934e-06,7,353,,,,,0.8333333/0.0833333,,,,,,,,10.1021/ma021734u,43278 LucaPorcarelliabM. AliAboudzadehaLaurentRubatatcJijeesh R.NairbAlexander S.ShaplovdeClaudioGerbaldibDavidMecerreyes 2017  Spain Journal of Power Sources Single-ion triblock copolymer electrolytes based on poly(ethylene oxide) and methacrylic sulfonamide blocks for lithium metal batteries  8k  poly tfsi/
106,lit_tr106,,,2022-03-16 04:02:11,2022-03-16 04:02:11,,25.0,2.54e-07,2,358,,,,,0.56/0.22,,,,,43.65,-61.81,57.82,10.1016/j.electacta.2015.02.074,"43221 Masaru Heishi a,c, Hiroki Niwa a, Takahiro Uno a, Masataka Kubo b, Takahito Itoh 2013 Division of Chemistry for Materials, Graduate School of Engineering, Mie University, 1577 Kurimamachiya-cho, Tsu, Mie 514-8507, Japan Japan Electrochimica Acta Polymer electrolytes based on polyanionic lithium salts PEO/poly(lithium acrylate) 1/6 +bf3   PEO600000/poly(lithium acrylate)/BF3·OEt2/BF3·OEt2"
1060,lit_tr1060,,,2022-03-16 04:02:13,2022-03-16 04:02:13,,13.042963888744225,3.831183909013829e-06,7,353,,,,,0.8333333/0.0833333,,,,,,,,10.1021/ma021734u,43278 LucaPorcarelliabM. AliAboudzadehaLaurentRubatatcJijeesh R.NairbAlexander S.ShaplovdeClaudioGerbaldibDavidMecerreyes 2017  Spain Journal of Power Sources Single-ion triblock copolymer electrolytes based on poly(ethylene oxide) and methacrylic sulfonamide blocks for lithium metal batteries  8k  poly tfsi/
1061,lit_tr1061,,,2022-03-16 04:02:13,2022-03-16 04:02:13,,11.720580446597296,3.511195409134204e-06,7,353,,,,,0.8333333/0.0833333,,,,,,,,10.1021/ma021734u,43278 LucaPorcarelliabM. AliAboudzadehaLaurentRubatatcJijeesh R.NairbAlexander S.ShaplovdeClaudioGerbaldibDavidMecerreyes 2017  Spain Journal of Power Sources Single-ion triblock copolymer electrolytes based on poly(ethylene oxide) and methacrylic sulfonamide blocks for lithium metal batteries  8k  poly tfsi/
1062,lit_tr1062,,,2022-03-16 04:02:13,2022-03-16 04:02:13,,10.960603121352733,3.2179256090388443e-06,7,353,,,,,0.8333333/0.0833333,,,,,,,,10.1021/ma021734u,43278 LucaPorcarelliabM. AliAboudzadehaLaurentRubatatcJijeesh R.NairbAlexander S.ShaplovdeClaudioGerbaldibDavidMecerreyes 2017  Spain Journal of Power Sources Single-ion triblock copolymer electrolytes based on poly(ethylene oxide) and methacrylic sulfonamide blocks for lithium metal batteries  8k  poly tfsi/
1063,lit_tr1063,,,2022-03-16 04:02:13,2022-03-16 04:02:13,,9.862326601885172,2.898150937163713e-06,7,353,,,,,0.8333333/0.0833333,,,,,,,,10.1021/ma021734u,43278 LucaPorcarelliabM. AliAboudzadehaLaurentRubatatcJijeesh R.NairbAlexander S.ShaplovdeClaudioGerbaldibDavidMecerreyes 2017  Spain Journal of Power Sources Single-ion triblock copolymer electrolytes based on poly(ethylene oxide) and methacrylic sulfonamide blocks for lithium metal batteries  11k  poly tfsi/
1064,lit_tr1064,,,2022-03-16 04:02:13,2022-03-16 04:02:13,,58.592077169842014,3.898602886470357e-05,6,365,,,,,0.833333333/0.083333333,,,,,,,,10.1021/ma021734u,43278 LucaPorcarelliabM. AliAboudzadehaLaurentRubatatcJijeesh R.NairbAlexander S.ShaplovdeClaudioGerbaldibDavidMecerreyes 2017  Spain Journal of Power Sources Single-ion triblock copolymer electrolytes based on poly(ethylene oxide) and methacrylic sulfonamide blocks for lithium metal batteries  11k  poly tfsi/
1065,lit_tr1065,,,2022-03-16 04:02:13,2022-03-16 04:02:13,,56.90958235580695,3.898602886470357e-05,6,365,,,,,0.833333333/0.083333333,,,,,,,,10.1021/ma021734u,43278 LucaPorcarelliabM. AliAboudzadehaLaurentRubatatcJijeesh R.NairbAlexander S.ShaplovdeClaudioGerbaldibDavidMecerreyes 2017  Spain Journal of Power Sources Single-ion triblock copolymer electrolytes based on poly(ethylene oxide) and methacrylic sulfonamide blocks for lithium metal batteries  11k  poly tfsi/
1066,lit_tr1066,,,2022-03-16 04:02:13,2022-03-16 04:02:13,,55.42825830522622,3.898602886470357e-05,6,365,,,,,0.833333333/0.083333333,,,,,,,,10.1021/ma021734u,43278 LucaPorcarelliabM. AliAboudzadehaLaurentRubatatcJijeesh R.NairbAlexander S.ShaplovdeClaudioGerbaldibDavidMecerreyes 2017  Spain Journal of Power Sources Single-ion triblock copolymer electrolytes based on poly(ethylene oxide) and methacrylic sulfonamide blocks for lithium metal batteries  11k  poly tfsi/
1067,lit_tr1067,,,2022-03-16 04:02:13,2022-03-16 04:02:13,,54.69262504901246,3.764939484587927e-05,6,365,,,,,0.833333333/0.083333333,,,,,,,,10.1021/ma021734u,43278 LucaPorcarelliabM. AliAboudzadehaLaurentRubatatcJijeesh R.NairbAlexander S.ShaplovdeClaudioGerbaldibDavidMecerreyes 2017  Spain Journal of Power Sources Single-ion triblock copolymer electrolytes based on poly(ethylene oxide) and methacrylic sulfonamide blocks for lithium metal batteries  11k  poly tfsi/
1068,lit_tr1068,,,2022-03-16 04:02:13,2022-03-16 04:02:13,,53.50423420651276,3.572975185376863e-05,6,365,,,,,0.833333333/0.083333333,,,,,,,,10.1021/ma021734u,43278 LucaPorcarelliabM. AliAboudzadehaLaurentRubatatcJijeesh R.NairbAlexander S.ShaplovdeClaudioGerbaldibDavidMecerreyes 2017  Spain Journal of Power Sources Single-ion triblock copolymer electrolytes based on poly(ethylene oxide) and methacrylic sulfonamide blocks for lithium metal batteries  11k  poly tfsi/
1069,lit_tr1069,,,2022-03-16 04:02:13,2022-03-16 04:02:13,,52.50525093039704,3.3908064452994856e-05,6,365,,,,,0.833333333/0.083333333,,,,,,,,10.1021/ma021734u,43278 LucaPorcarelliabM. AliAboudzadehaLaurentRubatatcJijeesh R.NairbAlexander S.ShaplovdeClaudioGerbaldibDavidMecerreyes 2017  Spain Journal of Power Sources Single-ion triblock copolymer electrolytes based on poly(ethylene oxide) and methacrylic sulfonamide blocks for lithium metal batteries  13k  poly tfsi/
107,lit_tr107,,,2022-03-16 04:02:11,2022-03-16 04:02:11,,25.0,1e-06,2,358,,,,,0.444/0.278,,,,,37.31,-64.37,54.34,10.1016/j.electacta.2015.02.074,"43221 Masaru Heishi a,c, Hiroki Niwa a, Takahiro Uno a, Masataka Kubo b, Takahito Itoh 2013 Division of Chemistry for Materials, Graduate School of Engineering, Mie University, 1577 Kurimamachiya-cho, Tsu, Mie 514-8507, Japan Japan Electrochimica Acta Polymer electrolytes based on polyanionic lithium salts PEO/poly(lithium acrylate) 1/6 +bf3   PEO600000/poly(lithium acrylate)/BF3·OEt2/BF3·OEt2"
1070,lit_tr1070,,,2022-03-16 04:02:13,2022-03-16 04:02:13,,51.962960498125085,3.274552818602473e-05,6,365,,,,,0.833333333/0.083333333,,,,,,,,10.1021/ma021734u,43278 LucaPorcarelliabM. AliAboudzadehaLaurentRubatatcJijeesh R.NairbAlexander S.ShaplovdeClaudioGerbaldibDavidMecerreyes 2017  Spain Journal of Power Sources Single-ion triblock copolymer electrolytes based on poly(ethylene oxide) and methacrylic sulfonamide blocks for lithium metal batteries  13k  poly tfsi/
