Repository: KanHatakeyama/ion_predictor

# Ionic conductivity predictor 
- Database of Li conducting liquid and solid electrolytes (organic)
    - polymers, liquids, etc
- Predict thier ionic conductivity by machine learning
- Related paper
    - https://pubs.acs.org/doi/10.1021/jacs.9b11442
    - Database and models are slightly different from the original paper
        - mainly because of copyright and available module version issues

# Overview

## Chemical database

## Electrolyte database

## Predicted data
- Exported as a csv file
- Log10 (conductivity) is predicted

File: database/Composite-2022-03-16-1.csv (part 4 of 77)
id,title,subtitle,tags,created_at,updated_at,obtained_date,temperature,conductivity,component1,component2,component3,component4,component5,component6,mol_ratio,wt_ratio,melting_temp,inorg_name,inorg_contain_ratio,crystallinity,Tg,mp,reference,special_memo
1198,lit_tr1198,,,2022-03-16 04:02:14,2022-03-16 04:02:14,,18.602648603482237,4.603901252243875e-07,7,365,,,,,0.83333333/0.08333333,,,,,,-65.1,,10.1021/ma021734u,"43285 David P. Siska and D. F. Shriver 2001 Department of Chemistry, Northwestern University, Evanston, Illinois 60208-3113 USA American Chemical Society Li+ Conductivity of Polysiloxane-Trifluoromethylsulfonamide Polyelectrolytes 14   LiMPSA-r-PMHS-EO/"
1199,lit_tr1199,,,2022-03-16 04:02:14,2022-03-16 04:02:14,,17.372600769943006,4.2188103228619766e-07,7,365,,,,,0.83333333/0.08333333,,,,,,-65.1,,10.1021/ma021734u,"43285 David P. Siska and D. F. Shriver 2001 Department of Chemistry, Northwestern University, Evanston, Illinois 60208-3113 USA American Chemical Society Li+ Conductivity of Polysiloxane-Trifluoromethylsulfonamide Polyelectrolytes 22   LiMPSA-r-PMHS-EO/"
12,lit_tr12,,,2022-03-16 04:02:10,2022-03-16 04:02:10,,59.88803960488366,0.0002644342287919052,1,364,,,,,0.734/0.133,,,,,68.0,-68.0,67.0,not available,"43221 Masaru Heishi a,c, Hiroki Niwa a, Takahiro Uno a, Masataka Kubo b, Takahito Itoh 2013 Division of Chemistry for Materials, Graduate School of Engineering, Mie University, 1577 Kurimamachiya-cho, Tsu, Mie 514-8507, Japan Japan Electrochimica Acta Polymer electrolytes based on polyanionic lithium salts PEO/ poly(lithium vinylsulfonate)  = 1/8(li/eo)   PEO600000/poly(lithium vinylsulfonate) mn7140"
120,lit_tr120,,,2022-03-16 04:02:11,2022-03-16 04:02:11,,70.12161881746363,1.3050735863967076e-06,1,184,,,,,0.75/0.125,,,,,,-56.0,66.0,j.electacta.2013.09.151,"43221 Chang Hyun Parka, Yang-Kook Suna,∗, Dong-Won Kim 2004 Department of Chemical Engineering, College of Engineering, Hanyang University, Seoul 133-791, South Korea South Korea Electrochimica Acta Blended polymer electrolytes based on poly(lithium 4-styrene sulfonate) for the rechargeable lithium polymer batteries PEO/poly(lithium 4-styrene sulfonate) 8/1   PEO/poly(lithium 4-styrene sulfonate)"
1200,lit_tr1200,,,2022-03-16 04:02:14,2022-03-16 04:02:14,,16.438902489914312,3.733180597510529e-07,7,365,,,,,0.83333333/0.08333333,,,,,,-65.1,,10.1021/ma021734u,"43285 David P. Siska and D. F. Shriver 2001 Department of Chemistry, Northwestern University, Evanston, Illinois 60208-3113 USA American Chemical Society Li+ Conductivity of Polysiloxane-Trifluoromethylsulfonamide Polyelectrolytes 22   LiMPSA-r-PMHS-EO/"
1201,lit_tr1201,,,2022-03-16 04:02:14,2022-03-16 04:02:14,,15.298031327763795,3.361669392654748e-07,7,365,,,,,0.83333333/0.08333333,,,,,,-65.1,,10.1021/ma021734u,"43285 David P. Siska and D. F. Shriver 2001 Department of Chemistry, Northwestern University, Evanston, Illinois 60208-3113 USA American Chemical Society Li+ Conductivity of Polysiloxane-Trifluoromethylsulfonamide Polyelectrolytes 22   LiMPSA-r-PMHS-EO/"
1202,lit_tr1202,,,2022-03-16 04:02:14,2022-03-16 04:02:14,,14.095633220072443,3.0271364675418716e-07,7,365,,,,,0.83333333/0.08333333,,,,,,-65.1,,10.1021/ma021734u,"43285 David P. Siska and D. F. Shriver 2001 Department of Chemistry, Northwestern University, Evanston, Illinois 60208-3113 USA American Chemical Society Li+ Conductivity of Polysiloxane-Trifluoromethylsulfonamide Polyelectrolytes 22   LiMPSA-r-PMHS-EO/"
1203,lit_tr1203,,,2022-03-16 04:02:14,2022-03-16 04:02:14,,13.322865863091181,2.678681017111377e-07,7,365,,,,,0.83333333/0.08333333,,,,,,-65.1,,10.1021/ma021734u,"43285 David P. Siska and D. F. Shriver 2001 Department of Chemistry, Northwestern University, Evanston, Illinois 60208-3113 USA American Chemical Society Li+ Conductivity of Polysiloxane-Trifluoromethylsulfonamide Polyelectrolytes 22   LiMPSA-r-PMHS-EO/"
1204,lit_tr1204,,,2022-03-16 04:02:14,2022-03-16 04:02:14,,11.720580446597296,2.454624134506801e-07,7,365,,,,,0.83333333/0.08333333,,,,,,-65.1,,10.1021/ma021734u,"43285 David P. Siska and D. F. Shriver 2001 Department of Chemistry, Northwestern University, Evanston, Illinois 60208-3113 USA American Chemical Society Li+ Conductivity of Polysiloxane-Trifluoromethylsulfonamide Polyelectrolytes 22   LiMPSA-r-PMHS-EO/"
1205,lit_tr1205,,,2022-03-16 04:02:14,2022-03-16 04:02:14,,10.891685957831214,2.17207091379862e-07,7,365,,,,,0.83333333/0.08333333,,,,,,-65.1,,10.1021/ma021734u,"43285 David P. Siska and D. F. Shriver 2001 Department of Chemistry, Northwestern University, Evanston, Illinois 60208-3113 USA American Chemical Society Li+ Conductivity of Polysiloxane-Trifluoromethylsulfonamide Polyelectrolytes 22   LiMPSA-r-PMHS-EO/"
1206,lit_tr1206,,,2022-03-16 04:02:14,2022-03-16 04:02:14,,9.794021223065215,1.9220425596923165e-07,7,365,,,,,0.83333333/0.08333333,,,,,,-65.1,,10.1021/ma021734u,"43285 David P. Siska and D. F. Shriver 2001 Department of Chemistry, Northwestern University, Evanston, Illinois 60208-3113 USA American Chemical Society Li+ Conductivity of Polysiloxane-Trifluoromethylsulfonamide Polyelectrolytes 22   LiMPSA-r-PMHS-EO/"
1207,lit_tr1207,,,2022-03-16 04:02:14,2022-03-16 04:02:14,,60.18333333333334,1.398141091963456e-06,8,192,,,,,0.937585819/0.062414181,,,,,,-45.3,,10.1021/ma021734u,"43285 David P. Siska and D. F. Shriver 2001 Department of Chemistry, Northwestern University, Evanston, Illinois 60208-3113 USA American Chemical Society Li+ Conductivity of Polysiloxane-Trifluoromethylsulfonamide Polyelectrolytes 22   LiMPSA-r-PMHS-EO/"
1208,lit_tr1208,,,2022-03-16 04:02:14,2022-03-16 04:02:14,,58.69897287765167,1.259801148675828e-06,8,192,,,,,0.937585819/0.062414181,,,,,,-45.3,,10.1021/ma021734u,"43285 David P. Siska and D. F. Shriver 2001 Department of Chemistry, Northwestern University, Evanston, Illinois 60208-3113 USA American Chemical Society Li+ Conductivity of Polysiloxane-Trifluoromethylsulfonamide Polyelectrolytes 22   LiMPSA-r-PMHS-EO/"
1209,lit_tr1209,,,2022-03-16 04:02:14,2022-03-16 04:02:14,,56.9143757558474,1.2167994367153183e-06,8,192,,,,,0.937585819/0.062414181,,,,,,-45.3,,10.1021/ma021734u,"43285 David P. Siska and D. F. Shriver 2001 Department of Chemistry, Northwestern University, Evanston, Illinois 60208-3113 USA American Chemical Society Li+ Conductivity of Polysiloxane-Trifluoromethylsulfonamide Polyelectrolytes 22   LiMPSA-r-PMHS-EO/"
121,lit_tr121,,,2022-03-16 04:02:11,2022-03-16 04:02:11,,59.62958809873703,5.591869145553878e-08,1,184,,,,,0.75/0.125,,,,,,-56.0,66.0,j.electacta.2013.09.151,"43221 Chang Hyun Parka, Yang-Kook Suna,∗, Dong-Won Kim 2004 Department of Chemical Engineering, College of Engineering, Hanyang University, Seoul 133-791, South Korea South Korea Electrochimica Acta Blended polymer electrolytes based on poly(lithium 4-styrene sulfonate) for the rechargeable lithium polymer batteries PEO/poly(lithium 4-styrene sulfonate) 8/1   PEO/poly(lithium 4-styrene sulfonate)"
1210,lit_tr1210,,,2022-03-16 04:02:14,2022-03-16 04:02:14,,55.355506902064974,1.115606407558528e-06,8,192,,,,,0.937585819/0.062414181,,,,,,-45.3,,10.1021/ma021734u,"43285 David P. Siska and D. F. Shriver 2001 Department of Chemistry, Northwestern University, Evanston, Illinois 60208-3113 USA American Chemical Society Li+ Conductivity of Polysiloxane-Trifluoromethylsulfonamide Polyelectrolytes 22   LiMPSA-r-PMHS-EO/"
1211,lit_tr1211,,,2022-03-16 04:02:14,2022-03-16 04:02:14,,54.01624952969854,1.0317512411824186e-06,8,192,,,,,0.937585819/0.062414181,,,,,,-45.3,,10.1021/ma021734u,"43285 David P. Siska and D. F. Shriver 2001 Department of Chemistry, Northwestern University, Evanston, Illinois 60208-3113 USA American Chemical Society Li+ Conductivity of Polysiloxane-Trifluoromethylsulfonamide Polyelectrolytes 22   LiMPSA-r-PMHS-EO/"
1212,lit_tr1212,,,2022-03-16 04:02:14,2022-03-16 04:02:14,,52.68797380914367,9.965337231361275e-07,8,192,,,,,0.937585819/0.062414181,,,,,,-45.3,,10.1021/ma021734u,"43285 David P. Siska and D. F. Shriver 2001 Department of Chemistry, Northwestern University, Evanston, Illinois 60208-3113 USA American Chemical Society Li+ Conductivity of Polysiloxane-Trifluoromethylsulfonamide Polyelectrolytes 22   LiMPSA-r-PMHS-EO/"
1213,lit_tr1213,,,2022-03-16 04:02:14,2022-03-16 04:02:14,,51.97723041344159,9.54196897172393e-07,8,192,,,,,0.937585819/0.062414181,,,,,,-45.3,,10.1021/ma021734u,"43285 David P. Siska and D. F. Shriver 2001 Department of Chemistry, Northwestern University, Evanston, Illinois 60208-3113 USA American Chemical Society Li+ Conductivity of Polysiloxane-Trifluoromethylsulfonamide Polyelectrolytes 22   LiMPSA-r-PMHS-EO/"
1214,lit_tr1214,,,2022-03-16 04:02:14,2022-03-16 04:02:14,,50.766015055616435,8.901680449053214e-07,8,192,,,,,0.937585819/0.062414181,,,,,,-45.3,,10.1021/ma021734u,"43285 David P. Siska and D. F. Shriver 2001 Department of Chemistry, Northwestern University, Evanston, Illinois 60208-3113 USA American Chemical Society Li+ Conductivity of Polysiloxane-Trifluoromethylsulfonamide Polyelectrolytes 26   LiMPSA-r-PMHS-EO/"
1215,lit_tr1215,,,2022-03-16 04:02:14,2022-03-16 04:02:14,,49.065398416118,8.523500677303671e-07,8,192,,,,,0.937585819/0.062414181,,,,,,-45.3,,10.1021/ma021734u,"43285 David P. Siska and D. F. Shriver 2001 Department of Chemistry, Northwestern University, Evanston, Illinois 60208-3113 USA American Chemical Society Li+ Conductivity of Polysiloxane-Trifluoromethylsulfonamide Polyelectrolytes 26   LiMPSA-r-PMHS-EO/"
1216,lit_tr1216,,,2022-03-16 04:02:14,2022-03-16 04:02:14,,47.57962140113301,7.951553768565425e-07,8,192,,,,,0.937585819/0.062414181,,,,,,-45.3,,10.1021/ma021734u,"43285 David P. Siska and D. F. Shriver 2001 Department of Chemistry, Northwestern University, Evanston, Illinois 60208-3113 USA American Chemical Society Li+ Conductivity of Polysiloxane-Trifluoromethylsulfonamide Polyelectrolytes 26   LiMPSA-r-PMHS-EO/"
1217,lit_tr1217,,,2022-03-16 04:02:14,2022-03-16 04:02:14,,46.69463227142785,7.547932366497866e-07,8,192,,,,,0.937585819/0.062414181,,,,,,-45.3,,10.1021/ma021734u,"43285 David P. Siska and D. F. Shriver 2001 Department of Chemistry, Northwestern University, Evanston, Illinois 60208-3113 USA American Chemical Society Li+ Conductivity of Polysiloxane-Trifluoromethylsulfonamide Polyelectrolytes 26   LiMPSA-r-PMHS-EO/"
1218,lit_tr1218,,,2022-03-16 04:02:14,2022-03-16 04:02:14,,45.8146153414325,7.227265346840148e-07,8,192,,,,,0.937585819/0.062414181,,,,,,-45.3,,10.1021/ma021734u,"43285 David P. Siska and D. F. Shriver 2001 Department of Chemistry, Northwestern University, Evanston, Illinois 60208-3113 USA American Chemical Society Li+ Conductivity of Polysiloxane-Trifluoromethylsulfonamide Polyelectrolytes 26   LiMPSA-r-PMHS-EO/"
1219,lit_tr1219,,,2022-03-16 04:02:14,2022-03-16 04:02:14,,44.26205067546874,6.742298872353554e-07,8,192,,,,,0.937585819/0.062414181,,,,,,-45.3,,10.1021/ma021734u,"43285 David P. Siska and D. F. Shriver 2001 Department of Chemistry, Northwestern University, Evanston, Illinois 60208-3113 USA American Chemical Society Li+ Conductivity of Polysiloxane-Trifluoromethylsulfonamide Polyelectrolytes 26   LiMPSA-r-PMHS-EO/"
122,lit_tr122,,,2022-03-16 04:02:11,2022-03-16 04:02:11,,49.75990910408967,8.90247986313817e-09,1,184,,,,,0.75/0.125,,,,,,-56.0,66.0,j.electacta.2013.09.151,"43221 Chang Hyun Parka, Yang-Kook Suna,∗, Dong-Won Kim 2004 Department of Chemical Engineering, College of Engineering, Hanyang University, Seoul 133-791, South Korea South Korea Electrochimica Acta Blended polymer electrolytes based on poly(lithium 4-styrene sulfonate) for the rechargeable lithium polymer batteries PEO/poly(lithium 4-styrene sulfonate) 8/1   PEO/poly(lithium 4-styrene sulfonate)"
1220,lit_tr1220,,,2022-03-16 04:02:14,2022-03-16 04:02:14,,43.20338191255871,6.51215906468201e-07,8,192,,,,,0.937585819/0.062414181,,,,,,-45.3,,10.1021/ma021734u,"43285 David P. Siska and D. F. Shriver 2001 Department of Chemistry, Northwestern University, Evanston, Illinois 60208-3113 USA American Chemical Society Li+ Conductivity of Polysiloxane-Trifluoromethylsulfonamide Polyelectrolytes 26   LiMPSA-r-PMHS-EO/"
1221,lit_tr1221,,,2022-03-16 04:02:14,2022-03-16 04:02:14,,41.77105401557412,6.075191889437304e-07,8,192,,,,,0.937585819/0.062414181,,,,,,-45.3,,10.1021/ma021734u,"43285 David P. Siska and D. F. Shriver 2001 Department of Chemistry, Northwestern University, Evanston, Illinois 60208-3113 USA American Chemical Society Li+ Conductivity of Polysiloxane-Trifluoromethylsulfonamide Polyelectrolytes 26   LiMPSA-r-PMHS-EO/"
1222,lit_tr1222,,,2022-03-16 04:02:14,2022-03-16 04:02:14,,40.82331980317639,5.474078234830427e-07,8,192,,,,,0.937585819/0.062414181,,,,,,-45.3,,10.1021/ma021734u,"43285 David P. Siska and D. F. Shriver 2001 Department of Chemistry, Northwestern University, Evanston, Illinois 60208-3113 USA American Chemical Society Li+ Conductivity of Polysiloxane-Trifluoromethylsulfonamide Polyelectrolytes 26   LiMPSA-r-PMHS-EO/"
1223,lit_tr1223,,,2022-03-16 04:02:14,2022-03-16 04:02:14,,39.599808909866795,5.241517015717289e-07,8,192,,,,,0.937585819/0.062414181,,,,,,-45.3,,10.1021/ma021734u,"43285 David P. Siska and D. F. Shriver 2001 Department of Chemistry, Northwestern University, Evanston, Illinois 60208-3113 USA American Chemical Society Li+ Conductivity of Polysiloxane-Trifluoromethylsulfonamide Polyelectrolytes 26   LiMPSA-r-PMHS-EO/"
1224,lit_tr1224,,,2022-03-16 04:02:14,2022-03-16 04:02:14,,38.66507869121233,4.93244214608991e-07,8,192,,,,,0.937585819/0.062414181,,,,,,-45.3,,10.1021/ma021734u,"43285 David P. Siska and D. F. Shriver 2001 Department of Chemistry, Northwestern University, Evanston, Illinois 60208-3113 USA American Chemical Society Li+ Conductivity of Polysiloxane-Trifluoromethylsulfonamide Polyelectrolytes 26   LiMPSA-r-PMHS-EO/"
1225,lit_tr1225,,,2022-03-16 04:02:14,2022-03-16 04:02:14,,37.18117301459432,4.561681928182148e-07,8,192,,,,,0.937585819/0.062414181,,,,,,-45.3,,10.1021/ma021734u,"43285 David P. Siska and D. F. Shriver 2001 Department of Chemistry, Northwestern University, Evanston, Illinois 60208-3113 USA American Chemical Society Li+ Conductivity of Polysiloxane-Trifluoromethylsulfonamide Polyelectrolytes 26   LiMPSA-r-PMHS-EO/"
1226,lit_tr1226,,,2022-03-16 04:02:14,2022-03-16 04:02:14,,35.98582933723753,4.110323461666659e-07,8,192,,,,,0.937585819/0.062414181,,,,,,-45.3,,10.1021/ma021734u,"43285 David P. Siska and D. F. Shriver 2001 Department of Chemistry, Northwestern University, Evanston, Illinois 60208-3113 USA American Chemical Society Li+ Conductivity of Polysiloxane-Trifluoromethylsulfonamide Polyelectrolytes 26   LiMPSA-r-PMHS-EO/"
1227,lit_tr1227,,,2022-03-16 04:02:14,2022-03-16 04:02:14,,34.79965885336793,3.9357091820603594e-07,8,192,,,,,0.937585819/0.062414181,,,,,,-45.3,,10.1021/ma021734u,"43285 David P. Siska and D. F. Shriver 2001 Department of Chemistry, Northwestern University, Evanston, Illinois 60208-3113 USA American Chemical Society Li+ Conductivity of Polysiloxane-Trifluoromethylsulfonamide Polyelectrolytes 26   LiMPSA-r-PMHS-EO/"
1228,lit_tr1228,,,2022-03-16 04:02:14,2022-03-16 04:02:14,,33.80307025204229,3.6716138548474293e-07,8,192,,,,,0.937585819/0.062414181,,,,,,-45.3,,10.1021/ma021734u,"43285 David P. Siska and D. F. Shriver 2001 Department of Chemistry, Northwestern University, Evanston, Illinois 60208-3113 USA American Chemical Society Li+ Conductivity of Polysiloxane-Trifluoromethylsulfonamide Polyelectrolytes 26   LiMPSA-r-PMHS-EO/"
1229,lit_tr1229,,,2022-03-16 04:02:14,2022-03-16 04:02:14,,33.08228637618498,3.546287979742204e-07,8,192,,,,,0.937585819/0.062414181,,,,,,-45.3,,10.1021/ma021734u,"43285 David P. Siska and D. F. Shriver 2001 Department of Chemistry, Northwestern University, Evanston, Illinois 60208-3113 USA American Chemical Society Li+ Conductivity of Polysiloxane-Trifluoromethylsulfonamide Polyelectrolytes 40   LiMPSA-r-PMHS-EO/"
123,lit_tr123,,,2022-03-16 04:02:11,2022-03-16 04:02:11,,39.09025513775731,2.8046779490366283e-09,1,184,,,,,0.75/0.125,,,,,,-56.0,66.0,j.electacta.2013.09.151,"43221 Chang Hyun Parka, Yang-Kook Suna,∗, Dong-Won Kim 2004 Department of Chemical Engineering, College of Engineering, Hanyang University, Seoul 133-791, South Korea South Korea Electrochimica Acta Blended polymer electrolytes based on poly(lithium 4-styrene sulfonate) for the rechargeable lithium polymer batteries PEO/poly(lithium 4-styrene sulfonate) 8/1   PEO/poly(lithium 4-styrene sulfonate)"
1230,lit_tr1230,,,2022-03-16 04:02:14,2022-03-16 04:02:14,,32.18605285977753,3.425239944189772e-07,8,192,,,,,0.937585819/0.062414181,,,,,,-45.3,,10.1021/ma021734u,"43285 David P. Siska and D. F. Shriver 2001 Department of Chemistry, Northwestern University, Evanston, Illinois 60208-3113 USA American Chemical Society Li+ Conductivity of Polysiloxane-Trifluoromethylsulfonamide Polyelectrolytes 40   LiMPSA-r-PMHS-EO/"
1231,lit_tr1231,,,2022-03-16 04:02:14,2022-03-16 04:02:14,,31.472834283959685,3.3083237295709025e-07,8,192,,,,,0.937585819/0.062414181,,,,,,-45.3,,10.1021/ma021734u,"43285 David P. Siska and D. F. Shriver 2001 Department of Chemistry, Northwestern University, Evanston, Illinois 60208-3113 USA American Chemical Society Li+ Conductivity of Polysiloxane-Trifluoromethylsulfonamide Polyelectrolytes 40   LiMPSA-r-PMHS-EO/"
1232,lit_tr1232,,,2022-03-16 04:02:14,2022-03-16 04:02:14,,30.94019558473201,3.1403857643776515e-07,8,192,,,,,0.937585819/0.062414181,,,,,,-45.3,,10.1021/ma021734u,"43285 David P. Siska and D. F. Shriver 2001 Department of Chemistry, Northwestern University, Evanston, Illinois 60208-3113 USA American Chemical Society Li+ Conductivity of Polysiloxane-Trifluoromethylsulfonamide Polyelectrolytes 40   LiMPSA-r-PMHS-EO/"
1233,lit_tr1233,,,2022-03-16 04:02:14,2022-03-16 04:02:14,,29.79235794578426,3.033192685353557e-07,8,192,,,,,0.937585819/0.062414181,,,,,,-45.3,,10.1021/ma021734u,"43285 David P. Siska and D. F. Shriver 2001 Department of Chemistry, Northwestern University, Evanston, Illinois 60208-3113 USA American Chemical Society Li+ Conductivity of Polysiloxane-Trifluoromethylsulfonamide Polyelectrolytes 40   LiMPSA-r-PMHS-EO/"
1234,lit_tr1234,,,2022-03-16 04:02:14,2022-03-16 04:02:14,,28.56582774077907,2.8296648497268023e-07,8,192,,,,,0.937585819/0.062414181,,,,,,-45.3,,10.1021/ma021734u,"43285 David P. Siska and D. F. Shriver 2001 Department of Chemistry, Northwestern University, Evanston, Illinois 60208-3113 USA American Chemical Society Li+ Conductivity of Polysiloxane-Trifluoromethylsulfonamide Polyelectrolytes 40   LiMPSA-r-PMHS-EO/"
1235,lit_tr1235,,,2022-03-16 04:02:14,2022-03-16 04:02:14,,27.609116008806268,2.686024687552094e-07,8,192,,,,,0.937585819/0.062414181,,,,,,-45.3,,10.1021/ma021734u,"43285 David P. Siska and D. F. Shriver 2001 Department of Chemistry, Northwestern University, Evanston, Illinois 60208-3113 USA American Chemical Society Li+ Conductivity of Polysiloxane-Trifluoromethylsulfonamide Polyelectrolytes 40   LiMPSA-r-PMHS-EO/"
1236,lit_tr1236,,,2022-03-16 04:02:14,2022-03-16 04:02:14,,26.830861221054136,2.549681894441176e-07,8,192,,,,,0.937585819/0.062414181,,,,,,-45.3,,10.1021/ma021734u,"43285 David P. Siska and D. F. Shriver 2001 Department of Chemistry, Northwestern University, Evanston, Illinois 60208-3113 USA American Chemical Society Li+ Conductivity of Polysiloxane-Trifluoromethylsulfonamide Polyelectrolytes 40   LiMPSA-r-PMHS-EO/"
1237,lit_tr1237,,,2022-03-16 04:02:14,2022-03-16 04:02:14,,26.228251247808544,2.4841224515062245e-07,8,192,,,,,0.937585819/0.062414181,,,,,,-45.3,,10.1021/ma021734u,"43285 David P. Siska and D. F. Shriver 2001 Department of Chemistry, Northwestern University, Evanston, Illinois 60208-3113 USA American Chemical Society Li+ Conductivity of Polysiloxane-Trifluoromethylsulfonamide Polyelectrolytes 40   LiMPSA-r-PMHS-EO/"
1238,lit_tr1238,,,2022-03-16 04:02:14,2022-03-16 04:02:14,,25.37172044037925,2.35802822942498e-07,8,192,,,,,0.937585819/0.062414181,,,,,,-45.3,,10.1021/ma021734u,"43285 David P. Siska and D. F. Shriver 2001 Department of Chemistry, Northwestern University, Evanston, Illinois 60208-3113 USA American Chemical Society Li+ Conductivity of Polysiloxane-Trifluoromethylsulfonamide Polyelectrolytes 40   LiMPSA-r-PMHS-EO/"
1239,lit_tr1239,,,2022-03-16 04:02:14,2022-03-16 04:02:14,,24.180654582356,2.1997989985494163e-07,8,192,,,,,0.937585819/0.062414181,,,,,,-45.3,,10.1021/ma021734u,"43285 David P. Siska and D. F. Shriver 2001 Department of Chemistry, Northwestern University, Evanston, Illinois 60208-3113 USA American Chemical Society Li+ Conductivity of Polysiloxane-Trifluoromethylsulfonamide Polyelectrolytes 40   LiMPSA-r-PMHS-EO/"
124,lit_tr124,,,2022-03-16 04:02:11,2022-03-16 04:02:11,,29.65127515672998,9.312258004660824e-10,1,184,,,,,0.75/0.125,,,,,,-56.0,66.0,j.electacta.2013.09.151,"43221 Chang Hyun Parka, Yang-Kook Suna,∗, Dong-Won Kim 2004 Department of Chemical Engineering, College of Engineering, Hanyang University, Seoul 133-791, South Korea South Korea Electrochimica Acta Blended polymer electrolytes based on poly(lithium 4-styrene sulfonate) for the rechargeable lithium polymer batteries PEO/poly(lithium 4-styrene sulfonate) 8/1   PEO/poly(lithium 4-styrene sulfonate)"
1240,lit_tr1240,,,2022-03-16 04:02:14,2022-03-16 04:02:14,,23.16736775355878,2.0700841494619606e-07,8,192,,,,,0.937585819/0.062414181,,,,,,-45.3,,10.1021/ma021734u,"43285 David P. Siska and D. F. Shriver 2001 Department of Chemistry, Northwestern University, Evanston, Illinois 60208-3113 USA American Chemical Society Li+ Conductivity of Polysiloxane-Trifluoromethylsulfonamide Polyelectrolytes 40   LiMPSA-r-PMHS-EO/"
1241,lit_tr1241,,,2022-03-16 04:02:14,2022-03-16 04:02:14,,21.16119995385202,1.9821385131715488e-07,8,192,,,,,0.937585819/0.062414181,,,,,,-45.3,,10.1021/ma021734u,"43285 David P. Siska and D. F. Shriver 2001 Department of Chemistry, Northwestern University, Evanston, Illinois 60208-3113 USA American Chemical Society Li+ Conductivity of Polysiloxane-Trifluoromethylsulfonamide Polyelectrolytes 40   LiMPSA-r-PMHS-EO/"
1242,lit_tr1242,,,2022-03-16 04:02:14,2022-03-16 04:02:14,,22.328150129493338,2.052187320589909e-07,8,192,,,,,0.937585819/0.062414181,,,,,,-45.3,,10.1021/ma021734u,"43285 David P. Siska and D. F. Shriver 2001 Department of Chemistry, Northwestern University, Evanston, Illinois 60208-3113 USA American Chemical Society Li+ Conductivity of Polysiloxane-Trifluoromethylsulfonamide Polyelectrolytes 40   LiMPSA-r-PMHS-EO/"
1243,lit_tr1243,,,2022-03-16 04:02:14,2022-03-16 04:02:14,,20.085869549918186,1.7705777404283424e-07,8,192,,,,,0.937585819/0.062414181,,,,,,-45.3,,10.1021/ma021734u,"43285 David P. Siska and D. F. Shriver 2001 Department of Chemistry, Northwestern University, Evanston, Illinois 60208-3113 USA American Chemical Society Li+ Conductivity of Polysiloxane-Trifluoromethylsulfonamide Polyelectrolytes 40   LiMPSA-r-PMHS-EO/"
1244,lit_tr1244,,,2022-03-16 04:02:14,2022-03-16 04:02:14,,19.428083970495265,1.6661688084862323e-07,8,192,,,,,0.937585819/0.062414181,,,,,,-45.3,,10.1021/ma021734u,"43285 David P. Siska and D. F. Shriver 2001 Department of Chemistry, Northwestern University, Evanston, Illinois 60208-3113 USA American Chemical Society Li+ Conductivity of Polysiloxane-Trifluoromethylsulfonamide Polyelectrolytes 40   LiMPSA-r-PMHS-EO/"
1245,lit_tr1245,,,2022-03-16 04:02:14,2022-03-16 04:02:14,,18.609883949588607,1.5543685483123633e-07,8,192,,,,,0.937585819/0.062414181,,,,,,-45.3,,10.1021/ma021734u,"43285 Sipei Li, Alexander I. Mohamed, Vikram Pande, Han Wang, Julia Cuthbert, Xiangcheng Pan, Hongkun He, Zongyu Wang, Venkatasubramanian Viswanathan, Jay F. Whitacre, and Krzysztof Matyjaszewski 2017 Department of Chemistry, Carnegie Mellon University, 4400 Fifth Avenue, Pittsburgh, Pennsylvania 15213, United States US ACS Energy LETTERS Single-Ion Homopolymer Electrolytes with High Transference Number Prepared by Click Chemistry and Photoinduced Metal-Free Atom-Transfer Radical Polymerization 1   poly(PEOMA-TFSI-Li+)/"
1246,lit_tr1246,,,2022-03-16 04:02:14,2022-03-16 04:02:14,,17.229438812696515,1.425102165469214e-07,8,192,,,,,0.937585819/0.062414181,,,,,,-45.3,,10.1021/ma021734u,"43285 Sipei Li, Alexander I. Mohamed, Vikram Pande, Han Wang, Julia Cuthbert, Xiangcheng Pan, Hongkun He, Zongyu Wang, Venkatasubramanian Viswanathan, Jay F. Whitacre, and Krzysztof Matyjaszewski 2017 Department of Chemistry, Carnegie Mellon University, 4400 Fifth Avenue, Pittsburgh, Pennsylvania 15213, United States US ACS Energy LETTERS Single-Ion Homopolymer Electrolytes with High Transference Number Prepared by Click Chemistry and Photoinduced Metal-Free Atom-Transfer Radical Polymerization 1   poly(PEOMA-TFSI-Li+)/"
1247,lit_tr1247,,,2022-03-16 04:02:14,2022-03-16 04:02:14,,16.34316405317071,1.329474464007692e-07,8,192,,,,,0.937585819/0.062414181,,,,,,-45.3,,10.1021/ma021734u,"43285 Sipei Li, Alexander I. Mohamed, Vikram Pande, Han Wang, Julia Cuthbert, Xiangcheng Pan, Hongkun He, Zongyu Wang, Venkatasubramanian Viswanathan, Jay F. Whitacre, and Krzysztof Matyjaszewski 2017 Department of Chemistry, Carnegie Mellon University, 4400 Fifth Avenue, Pittsburgh, Pennsylvania 15213, United States US ACS Energy LETTERS Single-Ion Homopolymer Electrolytes with High Transference Number Prepared by Click Chemistry and Photoinduced Metal-Free Atom-Transfer Radical Polymerization 1   poly(PEOMA-TFSI-Li+)/"
1248,lit_tr1248,,,2022-03-16 04:02:14,2022-03-16 04:02:14,,15.622051716764304,1.2510797654110921e-07,8,192,,,,,0.937585819/0.062414181,,,,,,-45.3,,10.1021/ma021734u,"43285 Sipei Li, Alexander I. Mohamed, Vikram Pande, Han Wang, Julia Cuthbert, Xiangcheng Pan, Hongkun He, Zongyu Wang, Venkatasubramanian Viswanathan, Jay F. Whitacre, and Krzysztof Matyjaszewski 2017 Department of Chemistry, Carnegie Mellon University, 4400 Fifth Avenue, Pittsburgh, Pennsylvania 15213, United States US ACS Energy LETTERS Single-Ion Homopolymer Electrolytes with High Transference Number Prepared by Click Chemistry and Photoinduced Metal-Free Atom-Transfer Radical Polymerization 1   poly(PEOMA-TFSI-Li+)/"
1249,lit_tr1249,,,2022-03-16 04:02:14,2022-03-16 04:02:14,,14.824971519275323,1.1671293756003411e-07,8,192,,,,,0.937585819/0.062414181,,,,,,-45.3,,10.1021/ma021734u,"43285 Sipei Li, Alexander I. Mohamed, Vikram Pande, Han Wang, Julia Cuthbert, Xiangcheng Pan, Hongkun He, Zongyu Wang, Venkatasubramanian Viswanathan, Jay F. Whitacre, and Krzysztof Matyjaszewski 2017 Department of Chemistry, Carnegie Mellon University, 4400 Fifth Avenue, Pittsburgh, Pennsylvania 15213, United States US ACS Energy LETTERS Single-Ion Homopolymer Electrolytes with High Transference Number Prepared by Click Chemistry and Photoinduced Metal-Free Atom-Transfer Radical Polymerization 1   poly(PEOMA-TFSI-Li+)/"
125,lit_tr125,,,2022-03-16 04:02:11,2022-03-16 04:02:11,,19.392820223953265,3.5255834596108936e-10,1,184,,,,,0.75/0.125,,,,,,-56.0,66.0,j.electacta.2013.09.151,"43221 Chang Hyun Parka, Yang-Kook Suna,∗, Dong-Won Kim 2004 Department of Chemical Engineering, College of Engineering, Hanyang University, Seoul 133-791, South Korea South Korea Electrochimica Acta Blended polymer electrolytes based on poly(lithium 4-styrene sulfonate) for the rechargeable lithium polymer batteries PEO/poly(lithium 4-styrene sulfonate) 8/1   PEO/poly(lithium 4-styrene sulfonate)"
1250,lit_tr1250,,,2022-03-16 04:02:14,2022-03-16 04:02:14,,13.244021467523112,1.0069710849027023e-07,8,192,,,,,0.937585819/0.062414181,,,,,,-45.3,,10.1021/ma021734u,"43285 Sipei Li, Alexander I. Mohamed, Vikram Pande, Han Wang, Julia Cuthbert, Xiangcheng Pan, Hongkun He, Zongyu Wang, Venkatasubramanian Viswanathan, Jay F. Whitacre, and Krzysztof Matyjaszewski 2017 Department of Chemistry, Carnegie Mellon University, 4400 Fifth Avenue, Pittsburgh, Pennsylvania 15213, United States US ACS Energy LETTERS Single-Ion Homopolymer Electrolytes with High Transference Number Prepared by Click Chemistry and Photoinduced Metal-Free Atom-Transfer Radical Polymerization 1   poly(PEOMA-TFSI-Li+)/"
1251,lit_tr1251,,,2022-03-16 04:02:14,2022-03-16 04:02:14,,12.069633378683307,9.073357021945869e-08,8,192,,,,,0.937585819/0.062414181,,,,,,-45.3,,10.1021/ma021734u,"43285 Sipei Li, Alexander I. Mohamed, Vikram Pande, Han Wang, Julia Cuthbert, Xiangcheng Pan, Hongkun He, Zongyu Wang, Venkatasubramanian Viswanathan, Jay F. Whitacre, and Krzysztof Matyjaszewski 2017 Department of Chemistry, Carnegie Mellon University, 4400 Fifth Avenue, Pittsburgh, Pennsylvania 15213, United States US ACS Energy LETTERS Single-Ion Homopolymer Electrolytes with High Transference Number Prepared by Click Chemistry and Photoinduced Metal-Free Atom-Transfer Radical Polymerization 7   poly(PEOMA-TFSI-Li+)/"
1252,lit_tr1252,,,2022-03-16 04:02:14,2022-03-16 04:02:14,,10.982156685246082,8.464513461412267e-08,8,192,,,,,0.937585819/0.062414181,,,,,,-45.3,,10.1021/ma021734u,"43285 Sipei Li, Alexander I. Mohamed, Vikram Pande, Han Wang, Julia Cuthbert, Xiangcheng Pan, Hongkun He, Zongyu Wang, Venkatasubramanian Viswanathan, Jay F. Whitacre, and Krzysztof Matyjaszewski 2017 Department of Chemistry, Carnegie Mellon University, 4400 Fifth Avenue, Pittsburgh, Pennsylvania 15213, United States US ACS Energy LETTERS Single-Ion Homopolymer Electrolytes with High Transference Number Prepared by Click Chemistry and Photoinduced Metal-Free Atom-Transfer Radical Polymerization 7   poly(PEOMA-TFSI-Li+)/"
1253,lit_tr1253,,,2022-03-16 04:02:14,2022-03-16 04:02:14,,10.287472984865872,7.626986892069618e-08,8,192,,,,,0.937585819/0.062414181,,,,,,-45.3,,10.1021/ma021734u,"43285 Sipei Li, Alexander I. Mohamed, Vikram Pande, Han Wang, Julia Cuthbert, Xiangcheng Pan, Hongkun He, Zongyu Wang, Venkatasubramanian Viswanathan, Jay F. Whitacre, and Krzysztof Matyjaszewski 2017 Department of Chemistry, Carnegie Mellon University, 4400 Fifth Avenue, Pittsburgh, Pennsylvania 15213, United States US ACS Energy LETTERS Single-Ion Homopolymer Electrolytes with High Transference Number Prepared by Click Chemistry and Photoinduced Metal-Free Atom-Transfer Radical Polymerization 7   poly(PEOMA-TFSI-Li+)/"
1254,lit_tr1254,,,2022-03-16 04:02:14,2022-03-16 04:02:14,,9.289999152680025,6.695638532401108e-08,8,192,,,,,0.937585819/0.062414181,,,,,,-45.3,,10.1021/ma021734u,"43285 Sipei Li, Alexander I. Mohamed, Vikram Pande, Han Wang, Julia Cuthbert, Xiangcheng Pan, Hongkun He, Zongyu Wang, Venkatasubramanian Viswanathan, Jay F. Whitacre, and Krzysztof Matyjaszewski 2017 Department of Chemistry, Carnegie Mellon University, 4400 Fifth Avenue, Pittsburgh, Pennsylvania 15213, United States US ACS Energy LETTERS Single-Ion Homopolymer Electrolytes with High Transference Number Prepared by Click Chemistry and Photoinduced Metal-Free Atom-Transfer Radical Polymerization 7   poly(PEOMA-TFSI-Li+)/"
1255,lit_tr1255,,,2022-03-16 04:02:14,2022-03-16 04:02:14,,80.13847982793442,6.73862051820745e-05,392,,,,,,1,,,,,51.0,-46.0,60.0,10.1016/j.jpowsour.2017.08.023,"43285 Sipei Li, Alexander I. Mohamed, Vikram Pande, Han Wang, Julia Cuthbert, Xiangcheng Pan, Hongkun He, Zongyu Wang, Venkatasubramanian Viswanathan, Jay F. Whitacre, and Krzysztof Matyjaszewski 2017 Department of Chemistry, Carnegie Mellon University, 4400 Fifth Avenue, Pittsburgh, Pennsylvania 15213, United States US ACS Energy LETTERS Single-Ion Homopolymer Electrolytes with High Transference Number Prepared by Click Chemistry and Photoinduced Metal-Free Atom-Transfer Radical Polymerization 7   poly(PEOMA-TFSI-Li+)/"
1256,lit_tr1256,,,2022-03-16 04:02:14,2022-03-16 04:02:14,,69.79411348432251,4.216965034285819e-05,392,,,,,,1,,,,,51.0,-46.0,60.0,10.1016/j.jpowsour.2017.08.023,"43285 Sipei Li, Alexander I. Mohamed, Vikram Pande, Han Wang, Julia Cuthbert, Xiangcheng Pan, Hongkun He, Zongyu Wang, Venkatasubramanian Viswanathan, Jay F. Whitacre, and Krzysztof Matyjaszewski 2017 Department of Chemistry, Carnegie Mellon University, 4400 Fifth Avenue, Pittsburgh, Pennsylvania 15213, United States US ACS Energy LETTERS Single-Ion Homopolymer Electrolytes with High Transference Number Prepared by Click Chemistry and Photoinduced Metal-Free Atom-Transfer Radical Polymerization 7   poly(PEOMA-TFSI-Li+)/"
1257,lit_tr1257,,,2022-03-16 04:02:14,2022-03-16 04:02:14,,59.77771639885407,2.1662770563319228e-05,392,,,,,,1,,,,,51.0,-46.0,60.0,10.1016/j.jpowsour.2017.08.023,"43285 Sipei Li, Alexander I. Mohamed, Vikram Pande, Han Wang, Julia Cuthbert, Xiangcheng Pan, Hongkun He, Zongyu Wang, Venkatasubramanian Viswanathan, Jay F. Whitacre, and Krzysztof Matyjaszewski 2017 Department of Chemistry, Carnegie Mellon University, 4400 Fifth Avenue, Pittsburgh, Pennsylvania 15213, United States US ACS Energy LETTERS Single-Ion Homopolymer Electrolytes with High Transference Number Prepared by Click Chemistry and Photoinduced Metal-Free Atom-Transfer Radical Polymerization 14   poly(PEOMA-TFSI-Li+)/"
1258,lit_tr1258,,,2022-03-16 04:02:14,2022-03-16 04:02:14,,50.0839949071252,2.6389368643538927e-08,392,,,,,,1,,,,,51.0,-46.0,60.0,10.1016/j.jpowsour.2017.08.023,"43285 Sipei Li, Alexander I. Mohamed, Vikram Pande, Han Wang, Julia Cuthbert, Xiangcheng Pan, Hongkun He, Zongyu Wang, Venkatasubramanian Viswanathan, Jay F. Whitacre, and Krzysztof Matyjaszewski 2017 Department of Chemistry, Carnegie Mellon University, 4400 Fifth Avenue, Pittsburgh, Pennsylvania 15213, United States US ACS Energy LETTERS Single-Ion Homopolymer Electrolytes with High Transference Number Prepared by Click Chemistry and Photoinduced Metal-Free Atom-Transfer Radical Polymerization 14   poly(PEOMA-TFSI-Li+)/"
1259,lit_tr1259,,,2022-03-16 04:02:14,2022-03-16 04:02:14,,40.09120700607815,6.155821243019244e-09,392,,,,,,1,,,,,51.0,-46.0,60.0,10.1016/j.jpowsour.2017.08.023,"43285 Sipei Li, Alexander I. Mohamed, Vikram Pande, Han Wang, Julia Cuthbert, Xiangcheng Pan, Hongkun He, Zongyu Wang, Venkatasubramanian Viswanathan, Jay F. Whitacre, and Krzysztof Matyjaszewski 2017 Department of Chemistry, Carnegie Mellon University, 4400 Fifth Avenue, Pittsburgh, Pennsylvania 15213, United States US ACS Energy LETTERS Single-Ion Homopolymer Electrolytes with High Transference Number Prepared by Click Chemistry and Photoinduced Metal-Free Atom-Transfer Radical Polymerization 14   poly(PEOMA-TFSI-Li+)/"
126,lit_tr126,,,2022-03-16 04:02:11,2022-03-16 04:02:11,,130.0974322211635,7.3214988753406355e-06,1,184,,,,,0.8/0.1,,,,,,,,j.electacta.2013.09.151,"43221 Chang Hyun Parka, Yang-Kook Suna,∗, Dong-Won Kim 2004 Department of Chemical Engineering, College of Engineering, Hanyang University, Seoul 133-791, South Korea South Korea Electrochimica Acta Blended polymer electrolytes based on poly(lithium 4-styrene sulfonate) for the rechargeable lithium polymer batteries PEO/poly(lithium 4-styrene sulfonate) 10/1   PEO/poly(lithium 4-styrene sulfonate)"
1260,lit_tr1260,,,2022-03-16 04:02:14,2022-03-16 04:02:14,,29.97620113757199,8.141679458214027e-10,392,,,,,,1,,,,,51.0,-46.0,60.0,10.1016/j.jpowsour.2017.08.023,"43285 Sipei Li, Alexander I. Mohamed, Vikram Pande, Han Wang, Julia Cuthbert, Xiangcheng Pan, Hongkun He, Zongyu Wang, Venkatasubramanian Viswanathan, Jay F. Whitacre, and Krzysztof Matyjaszewski 2017 Department of Chemistry, Carnegie Mellon University, 4400 Fifth Avenue, Pittsburgh, Pennsylvania 15213, United States US ACS Energy LETTERS Single-Ion Homopolymer Electrolytes with High Transference Number Prepared by Click Chemistry and Photoinduced Metal-Free Atom-Transfer Radical Polymerization 14   poly(PEOMA-TFSI-Li+)/"
1261,lit_tr1261,,,2022-03-16 04:02:14,2022-03-16 04:02:14,,24.95088866855923,4.616214703825836e-10,392,,,,,,1,,,,,51.0,-46.0,60.0,10.1016/j.jpowsour.2017.08.023,"43285 Sipei Li, Alexander I. Mohamed, Vikram Pande, Han Wang, Julia Cuthbert, Xiangcheng Pan, Hongkun He, Zongyu Wang, Venkatasubramanian Viswanathan, Jay F. Whitacre, and Krzysztof Matyjaszewski 2017 Department of Chemistry, Carnegie Mellon University, 4400 Fifth Avenue, Pittsburgh, Pennsylvania 15213, United States US ACS Energy LETTERS Single-Ion Homopolymer Electrolytes with High Transference Number Prepared by Click Chemistry and Photoinduced Metal-Free Atom-Transfer Radical Polymerization 14   poly(PEOMA-TFSI-Li+)/"
1262,lit_tr1262,,,2022-03-16 04:02:14,2022-03-16 04:02:14,,79.84541317760113,0.00015590390740245563,393,,,,,,1,,,,,47.0,-40.0,57.0,10.1016/j.jpowsour.2017.08.023,"43285 Sipei Li, Alexander I. Mohamed, Vikram Pande, Han Wang, Julia Cuthbert, Xiangcheng Pan, Hongkun He, Zongyu Wang, Venkatasubramanian Viswanathan, Jay F. Whitacre, and Krzysztof Matyjaszewski 2017 Department of Chemistry, Carnegie Mellon University, 4400 Fifth Avenue, Pittsburgh, Pennsylvania 15213, United States US ACS Energy LETTERS Single-Ion Homopolymer Electrolytes with High Transference Number Prepared by Click Chemistry and Photoinduced Metal-Free Atom-Transfer Radical Polymerization 14   poly(PEOMA-TFSI-Li+)/"
1263,lit_tr1263,,,2022-03-16 04:02:14,2022-03-16 04:02:14,,69.79411348432251,7.25627945511749e-05,393,,,,,,1,,,,,47.0,-40.0,57.0,10.1016/j.jpowsour.2017.08.023,"43285 Sipei Li, Alexander I. Mohamed, Vikram Pande, Han Wang, Julia Cuthbert, Xiangcheng Pan, Hongkun He, Zongyu Wang, Venkatasubramanian Viswanathan, Jay F. Whitacre, and Krzysztof Matyjaszewski 2017 US  ACS Energy LETTERS Single-Ion Homopolymer Electrolytes with High Transference Number Prepared by Click Chemistry and Photoinduced Metal-Free Atom-Transfer Radical Polymerization 30   poly(PEOMA-TFSI-Li+)/"
1264,lit_tr1264,,,2022-03-16 04:02:14,2022-03-16 04:02:14,,59.95138373645824,3.8207005421060236e-05,393,,,,,,1,,,,,47.0,-40.0,57.0,10.1016/j.jpowsour.2017.08.023,"43285 Sipei Li, Alexander I. Mohamed, Vikram Pande, Han Wang, Julia Cuthbert, Xiangcheng Pan, Hongkun He, Zongyu Wang, Venkatasubramanian Viswanathan, Jay F. Whitacre, and Krzysztof Matyjaszewski 2017 US  ACS Energy LETTERS Single-Ion Homopolymer Electrolytes with High Transference Number Prepared by Click Chemistry and Photoinduced Metal-Free Atom-Transfer Radical Polymerization 30   poly(PEOMA-TFSI-Li+)/"
1265,lit_tr1265,,,2022-03-16 04:02:14,2022-03-16 04:02:14,,49.75698954782365,1.8529214121395345e-07,393,,,,,,1,,,,,47.0,-40.0,57.0,10.1016/j.jpowsour.2017.08.023,"43285 Sipei Li, Alexander I. Mohamed, Vikram Pande, Han Wang, Julia Cuthbert, Xiangcheng Pan, Hongkun He, Zongyu Wang, Venkatasubramanian Viswanathan, Jay F. Whitacre, and Krzysztof Matyjaszewski 2017 US  ACS Energy LETTERS Single-Ion Homopolymer Electrolytes with High Transference Number Prepared by Click Chemistry and Photoinduced Metal-Free Atom-Transfer Radical Polymerization 30   poly(PEOMA-TFSI-Li+)/"
1266,lit_tr1266,,,2022-03-16 04:02:14,2022-03-16 04:02:14,,39.78409826944318,1.3556357085911965e-08,393,,,,,,1,,,,,47.0,-40.0,57.0,10.1016/j.jpowsour.2017.08.023,"43285 Sipei Li, Alexander I. Mohamed, Vikram Pande, Han Wang, Julia Cuthbert, Xiangcheng Pan, Hongkun He, Zongyu Wang, Venkatasubramanian Viswanathan, Jay F. Whitacre, and Krzysztof Matyjaszewski 2017 US  ACS Energy LETTERS Single-Ion Homopolymer Electrolytes with High Transference Number Prepared by Click Chemistry and Photoinduced Metal-Free Atom-Transfer Radical Polymerization 30   poly(PEOMA-TFSI-Li+)/"
1267,lit_tr1267,,,2022-03-16 04:02:14,2022-03-16 04:02:14,,29.97620113757199,2.07901201879181e-09,393,,,,,,1,,,,,47.0,-40.0,57.0,10.1016/j.jpowsour.2017.08.023,"43285 Sipei Li, Alexander I. Mohamed, Vikram Pande, Han Wang, Julia Cuthbert, Xiangcheng Pan, Hongkun He, Zongyu Wang, Venkatasubramanian Viswanathan, Jay F. Whitacre, and Krzysztof Matyjaszewski 2017 US  ACS Energy LETTERS Single-Ion Homopolymer Electrolytes with High Transference Number Prepared by Click Chemistry and Photoinduced Metal-Free Atom-Transfer Radical Polymerization 30   poly(PEOMA-TFSI-Li+)/"
