Repository: KanHatakeyama/ion_predictor

# Ionic conductivity predictor 
- Database of Li conducting liquid and solid electrolytes (organic)
    - polymers, liquids, etc
- Predict thier ionic conductivity by machine learning
- Related paper
    - https://pubs.acs.org/doi/10.1021/jacs.9b11442
    - Database and models are slightly different from the original paper
        - mainly because of copyright and available module version issues

# Overview

## Chemical database

## Electrolyte database

## Predicted data
- Exported as a csv file
- Log10 (conductivity) is predicted

File: database/Composite-2022-03-16-1.csv (part 5 of 77)
id,title,subtitle,tags,created_at,updated_at,obtained_date,temperature,conductivity,component1,component2,component3,component4,component5,component6,mol_ratio,wt_ratio,melting_temp,inorg_name,inorg_contain_ratio,crystallinity,Tg,mp,reference,special_memo
1268,lit_tr1268,,,2022-03-16 04:02:14,2022-03-16 04:02:14,,24.95088866855923,1.0946770168341293e-09,393,,,,,,1,,,,,47.0,-40.0,57.0,10.1016/j.jpowsour.2017.08.023,"43285 Sipei Li, Alexander I. Mohamed, Vikram Pande, Han Wang, Julia Cuthbert, Xiangcheng Pan, Hongkun He, Zongyu Wang, Venkatasubramanian Viswanathan, Jay F. Whitacre, and Krzysztof Matyjaszewski 2017 US  ACS Energy LETTERS Single-Ion Homopolymer Electrolytes with High Transference Number Prepared by Click Chemistry and Photoinduced Metal-Free Atom-Transfer Radical Polymerization 30   poly(PEOMA-TFSI-Li+)/"
1269,lit_tr1269,,,2022-03-16 04:02:14,2022-03-16 04:02:14,,79.33998928430441,0.0002012072960123845,394,,,,,,1,,,,,20.0,-31.0,58.0,10.1016/j.jpowsour.2017.08.023,"43285 Qiang Ma, Heng Zhang, Chongwang Zhou, Liping Zheng, Pengfei Cheng, Jin Nie, Wenfang Feng, Yong-Sheng Hu, Hong Li, Xuejie Huang, Liquan Chen, Michel Armand, and Zhibin Zhou 2016 Key Laboratory for Large-Format Battery Materials and System, Ministry of Education, School of Chemistry and Chemical Engineering, Huazhong University of Science and Technology 1037 Luoyu Road, Wuhan 430074 China Angewandte Chemie International Edition Single Lithium‐Ion Conducting Polymer Electrolytes Based on a Super‐Delocalized Polyanion    LiPSS/PEO"
127,lit_tr127,,,2022-03-16 04:02:11,2022-03-16 04:02:11,,120.89674182451523,6.41954134096885e-06,1,184,,,,,0.8/0.1,,,,,,,,j.electacta.2013.09.151,"43221 Chang Hyun Parka, Yang-Kook Suna,∗, Dong-Won Kim 2004 Department of Chemical Engineering, College of Engineering, Hanyang University, Seoul 133-791, South Korea South Korea Electrochimica Acta Blended polymer electrolytes based on poly(lithium 4-styrene sulfonate) for the rechargeable lithium polymer batteries PEO/poly(lithium 4-styrene sulfonate) 10/1   PEO/poly(lithium 4-styrene sulfonate)"
1270,lit_tr1270,,,2022-03-16 04:02:14,2022-03-16 04:02:14,,69.45655063724939,9.456022611261145e-05,394,,,,,,1,,,,,20.0,-31.0,58.0,10.1016/j.jpowsour.2017.08.023,"43285 Qiang Ma, Heng Zhang, Chongwang Zhou, Liping Zheng, Pengfei Cheng, Jin Nie, Wenfang Feng, Yong-Sheng Hu, Hong Li, Xuejie Huang, Liquan Chen, Michel Armand, and Zhibin Zhou 2016 Key Laboratory for Large-Format Battery Materials and System, Ministry of Education, School of Chemistry and Chemical Engineering, Huazhong University of Science and Technology 1037 Luoyu Road, Wuhan 430074 China Angewandte Chemie International Edition Single Lithium‐Ion Conducting Polymer Electrolytes Based on a Super‐Delocalized Polyanion    LiPSS/PEO"
1271,lit_tr1271,,,2022-03-16 04:02:14,2022-03-16 04:02:14,,59.52685101399902,4.443992111457843e-05,394,,,,,,1,,,,,20.0,-31.0,58.0,10.1016/j.jpowsour.2017.08.023,"43285 Qiang Ma, Heng Zhang, Chongwang Zhou, Liping Zheng, Pengfei Cheng, Jin Nie, Wenfang Feng, Yong-Sheng Hu, Hong Li, Xuejie Huang, Liquan Chen, Michel Armand, and Zhibin Zhou 2016 Key Laboratory for Large-Format Battery Materials and System, Ministry of Education, School of Chemistry and Chemical Engineering, Huazhong University of Science and Technology 1037 Luoyu Road, Wuhan 430074 China Angewandte Chemie International Edition Single Lithium‐Ion Conducting Polymer Electrolytes Based on a Super‐Delocalized Polyanion    LiPSS/PEO"
1272,lit_tr1272,,,2022-03-16 04:02:14,2022-03-16 04:02:14,,49.60555785070619,1.6854685288817509e-06,394,,,,,,1,,,,,20.0,-31.0,58.0,10.1016/j.jpowsour.2017.08.023,"43285 Qiang Ma, Heng Zhang, Chongwang Zhou, Liping Zheng, Pengfei Cheng, Jin Nie, Wenfang Feng, Yong-Sheng Hu, Hong Li, Xuejie Huang, Liquan Chen, Michel Armand, and Zhibin Zhou 2016 Key Laboratory for Large-Format Battery Materials and System, Ministry of Education, School of Chemistry and Chemical Engineering, Huazhong University of Science and Technology 1037 Luoyu Road, Wuhan 430074 China Angewandte Chemie International Edition Single Lithium‐Ion Conducting Polymer Electrolytes Based on a Super‐Delocalized Polyanion    LiPSS/PEO"
1273,lit_tr1273,,,2022-03-16 04:02:14,2022-03-16 04:02:14,,39.74111389236549,3.089431302155427e-08,394,,,,,,1,,,,,20.0,-31.0,58.0,10.1016/j.jpowsour.2017.08.023,"43285 Qiang Ma, Heng Zhang, Chongwang Zhou, Liping Zheng, Pengfei Cheng, Jin Nie, Wenfang Feng, Yong-Sheng Hu, Hong Li, Xuejie Huang, Liquan Chen, Michel Armand, and Zhibin Zhou 2016 Key Laboratory for Large-Format Battery Materials and System, Ministry of Education, School of Chemistry and Chemical Engineering, Huazhong University of Science and Technology 1037 Luoyu Road, Wuhan 430074 China Angewandte Chemie International Edition Single Lithium‐Ion Conducting Polymer Electrolytes Based on a Super‐Delocalized Polyanion    LiPSS/PEO"
1274,lit_tr1274,,,2022-03-16 04:02:14,2022-03-16 04:02:14,,29.894996121024064,4.4856136259422134e-09,394,,,,,,1,,,,,20.0,-31.0,58.0,10.1016/j.jpowsour.2017.08.023,"43285 Qiang Ma, Heng Zhang, Chongwang Zhou, Liping Zheng, Pengfei Cheng, Jin Nie, Wenfang Feng, Yong-Sheng Hu, Hong Li, Xuejie Huang, Liquan Chen, Michel Armand, and Zhibin Zhou 2016 Key Laboratory for Large-Format Battery Materials and System, Ministry of Education, School of Chemistry and Chemical Engineering, Huazhong University of Science and Technology 1037 Luoyu Road, Wuhan 430074 China Angewandte Chemie International Edition Single Lithium‐Ion Conducting Polymer Electrolytes Based on a Super‐Delocalized Polyanion    LiPSS/PEO"
1275,lit_tr1275,,,2022-03-16 04:02:14,2022-03-16 04:02:14,,24.96590746482235,2.2925767653674062e-09,394,,,,,,1,,,,,20.0,-31.0,58.0,10.1016/j.jpowsour.2017.08.023,"43285 Qiang Ma, Heng Zhang, Chongwang Zhou, Liping Zheng, Pengfei Cheng, Jin Nie, Wenfang Feng, Yong-Sheng Hu, Hong Li, Xuejie Huang, Liquan Chen, Michel Armand, and Zhibin Zhou 2016 Key Laboratory for Large-Format Battery Materials and System, Ministry of Education, School of Chemistry and Chemical Engineering, Huazhong University of Science and Technology 1037 Luoyu Road, Wuhan 430074 China Angewandte Chemie International Edition Single Lithium‐Ion Conducting Polymer Electrolytes Based on a Super‐Delocalized Polyanion    LiPSS/PEO"
1276,lit_tr1276,,,2022-03-16 04:02:14,2022-03-16 04:02:14,,80.13847982793442,0.00011312823202569792,395,,,,,,1,,,,,14.0,-26.0,55.0,10.1016/j.jpowsour.2017.08.023,"43285 Qiang Ma, Heng Zhang, Chongwang Zhou, Liping Zheng, Pengfei Cheng, Jin Nie, Wenfang Feng, Yong-Sheng Hu, Hong Li, Xuejie Huang, Liquan Chen, Michel Armand, and Zhibin Zhou 2016 Key Laboratory for Large-Format Battery Materials and System, Ministry of Education, School of Chemistry and Chemical Engineering, Huazhong University of Science and Technology 1037 Luoyu Road, Wuhan 430074 China Angewandte Chemie International Edition Single Lithium‐Ion Conducting Polymer Electrolytes Based on a Super‐Delocalized Polyanion    LiPSTFSI/PEO"
1277,lit_tr1277,,,2022-03-16 04:02:14,2022-03-16 04:02:14,,70.1629840283934,5.956621435290101e-05,395,,,,,,1,,,,,14.0,-26.0,55.0,10.1016/j.jpowsour.2017.08.023,"43285 Qiang Ma, Heng Zhang, Chongwang Zhou, Liping Zheng, Pengfei Cheng, Jin Nie, Wenfang Feng, Yong-Sheng Hu, Hong Li, Xuejie Huang, Liquan Chen, Michel Armand, and Zhibin Zhou 2016 Key Laboratory for Large-Format Battery Materials and System, Ministry of Education, School of Chemistry and Chemical Engineering, Huazhong University of Science and Technology 1037 Luoyu Road, Wuhan 430074 China Angewandte Chemie International Edition Single Lithium‐Ion Conducting Polymer Electrolytes Based on a Super‐Delocalized Polyanion    LiPSTFSI/PEO"
1278,lit_tr1278,,,2022-03-16 04:02:14,2022-03-16 04:02:14,,59.95138373645824,3.059947674123698e-05,395,,,,,,1,,,,,14.0,-26.0,55.0,10.1016/j.jpowsour.2017.08.023,"43285 Qiang Ma, Heng Zhang, Chongwang Zhou, Liping Zheng, Pengfei Cheng, Jin Nie, Wenfang Feng, Yong-Sheng Hu, Hong Li, Xuejie Huang, Liquan Chen, Michel Armand, and Zhibin Zhou 2016 Key Laboratory for Large-Format Battery Materials and System, Ministry of Education, School of Chemistry and Chemical Engineering, Huazhong University of Science and Technology 1037 Luoyu Road, Wuhan 430074 China Angewandte Chemie International Edition Single Lithium‐Ion Conducting Polymer Electrolytes Based on a Super‐Delocalized Polyanion    LiPSTFSI/PEO"
1279,lit_tr1279,,,2022-03-16 04:02:14,2022-03-16 04:02:14,,49.83865276265118,3.3222246786555367e-06,395,,,,,,1,,,,,14.0,-26.0,55.0,10.1016/j.jpowsour.2017.08.023,"43285 Qiang Ma, Heng Zhang, Chongwang Zhou, Liping Zheng, Pengfei Cheng, Jin Nie, Wenfang Feng, Yong-Sheng Hu, Hong Li, Xuejie Huang, Liquan Chen, Michel Armand, and Zhibin Zhou 2016 Key Laboratory for Large-Format Battery Materials and System, Ministry of Education, School of Chemistry and Chemical Engineering, Huazhong University of Science and Technology 1037 Luoyu Road, Wuhan 430074 China Angewandte Chemie International Edition Single Lithium‐Ion Conducting Polymer Electrolytes Based on a Super‐Delocalized Polyanion    LiPSTFSI/PEO"
128,lit_tr128,,,2022-03-16 04:02:11,2022-03-16 04:02:11,,110.04300166957194,5.066767778007983e-06,1,184,,,,,0.8/0.1,,,,,,,,j.electacta.2013.09.151,"43221 Chang Hyun Parka, Yang-Kook Suna,∗, Dong-Won Kim 2004 Department of Chemical Engineering, College of Engineering, Hanyang University, Seoul 133-791, South Korea South Korea Electrochimica Acta Blended polymer electrolytes based on poly(lithium 4-styrene sulfonate) for the rechargeable lithium polymer batteries PEO/poly(lithium 4-styrene sulfonate) 10/1   PEO/poly(lithium 4-styrene sulfonate)"
1280,lit_tr1280,,,2022-03-16 04:02:14,2022-03-16 04:02:14,,39.93752831485335,2.7497043454710336e-07,395,,,,,,1,,,,,14.0,-26.0,55.0,10.1016/j.jpowsour.2017.08.023,"43285 Qiang Ma, Heng Zhang, Chongwang Zhou, Liping Zheng, Pengfei Cheng, Jin Nie, Wenfang Feng, Yong-Sheng Hu, Hong Li, Xuejie Huang, Liquan Chen, Michel Armand, and Zhibin Zhou 2016 Key Laboratory for Large-Format Battery Materials and System, Ministry of Education, School of Chemistry and Chemical Engineering, Huazhong University of Science and Technology 1037 Luoyu Road, Wuhan 430074 China Angewandte Chemie International Edition Single Lithium‐Ion Conducting Polymer Electrolytes Based on a Super‐Delocalized Polyanion    LiPSTFSI/PEO"
1281,lit_tr1281,,,2022-03-16 04:02:14,2022-03-16 04:02:14,,29.904271868168962,5.0118723362727164e-08,395,,,,,,1,,,,,14.0,-26.0,55.0,10.1016/j.jpowsour.2017.08.023,"43285 Qiang Ma, Heng Zhang, Chongwang Zhou, Liping Zheng, Pengfei Cheng, Jin Nie, Wenfang Feng, Yong-Sheng Hu, Hong Li, Xuejie Huang, Liquan Chen, Michel Armand, and Zhibin Zhou 2016 Key Laboratory for Large-Format Battery Materials and System, Ministry of Education, School of Chemistry and Chemical Engineering, Huazhong University of Science and Technology 1037 Luoyu Road, Wuhan 430074 China Angewandte Chemie International Edition Single Lithium‐Ion Conducting Polymer Electrolytes Based on a Super‐Delocalized Polyanion    LiPSTFSI/PEO"
1282,lit_tr1282,,,2022-03-16 04:02:14,2022-03-16 04:02:14,,25.020485534855254,2.1134890398366442e-08,395,,,,,,1,,,,,14.0,-26.0,55.0,10.1016/j.jpowsour.2017.08.023,"43285 Qiang Ma, Heng Zhang, Chongwang Zhou, Liping Zheng, Pengfei Cheng, Jin Nie, Wenfang Feng, Yong-Sheng Hu, Hong Li, Xuejie Huang, Liquan Chen, Michel Armand, and Zhibin Zhou 2016 Key Laboratory for Large-Format Battery Materials and System, Ministry of Education, School of Chemistry and Chemical Engineering, Huazhong University of Science and Technology 1037 Luoyu Road, Wuhan 430074 China Angewandte Chemie International Edition Single Lithium‐Ion Conducting Polymer Electrolytes Based on a Super‐Delocalized Polyanion    LiPSTFSI/PEO"
1283,lit_tr1283,,,2022-03-16 04:02:14,2022-03-16 04:02:14,,79.94300646336751,3.548133892335748e-05,396,,,,,,1,,,,,0.4,-20.0,57.0,10.1016/j.jpowsour.2017.08.023,"43285 Qiang Ma, Heng Zhang, Chongwang Zhou, Liping Zheng, Pengfei Cheng, Jin Nie, Wenfang Feng, Yong-Sheng Hu, Hong Li, Xuejie Huang, Liquan Chen, Michel Armand, and Zhibin Zhou 2016 Key Laboratory for Large-Format Battery Materials and System, Ministry of Education, School of Chemistry and Chemical Engineering, Huazhong University of Science and Technology 1037 Luoyu Road, Wuhan 430074 China Angewandte Chemie International Edition Single Lithium‐Ion Conducting Polymer Electrolytes Based on a Super‐Delocalized Polyanion    LiPSsTFSI/PEO"
1284,lit_tr1284,,,2022-03-16 04:02:14,2022-03-16 04:02:14,,69.97850848899935,2.772407084784017e-05,396,,,,,,1,,,,,0.4,-20.0,57.0,10.1016/j.jpowsour.2017.08.023,"43285 Qiang Ma, Heng Zhang, Chongwang Zhou, Liping Zheng, Pengfei Cheng, Jin Nie, Wenfang Feng, Yong-Sheng Hu, Hong Li, Xuejie Huang, Liquan Chen, Michel Armand, and Zhibin Zhou 2016 Key Laboratory for Large-Format Battery Materials and System, Ministry of Education, School of Chemistry and Chemical Engineering, Huazhong University of Science and Technology 1037 Luoyu Road, Wuhan 430074 China Angewandte Chemie International Edition Single Lithium‐Ion Conducting Polymer Electrolytes Based on a Super‐Delocalized Polyanion    LiPSsTFSI/PEO"
1285,lit_tr1285,,,2022-03-16 04:02:14,2022-03-16 04:02:14,,60.12534342357765,2.0619873660450222e-05,396,,,,,,1,,,,,0.4,-20.0,57.0,10.1016/j.jpowsour.2017.08.023,"43285 Qiang Ma, Heng Zhang, Chongwang Zhou, Liping Zheng, Pengfei Cheng, Jin Nie, Wenfang Feng, Yong-Sheng Hu, Hong Li, Xuejie Huang, Liquan Chen, Michel Armand, and Zhibin Zhou 2016 Key Laboratory for Large-Format Battery Materials and System, Ministry of Education, School of Chemistry and Chemical Engineering, Huazhong University of Science and Technology 1037 Luoyu Road, Wuhan 430074 China Angewandte Chemie International Edition Single Lithium‐Ion Conducting Polymer Electrolytes Based on a Super‐Delocalized Polyanion    LiPSsTFSI/PEO"
1286,lit_tr1286,,,2022-03-16 04:02:14,2022-03-16 04:02:14,,49.92046166768972,1.1220184543019616e-06,396,,,,,,1,,,,,0.4,-20.0,57.0,10.1016/j.jpowsour.2017.08.023,"43285 Qiang Ma, Heng Zhang, Chongwang Zhou, Liping Zheng, Pengfei Cheng, Jin Nie, Wenfang Feng, Yong-Sheng Hu, Hong Li, Xuejie Huang, Liquan Chen, Michel Armand, and Zhibin Zhou 2016 Key Laboratory for Large-Format Battery Materials and System, Ministry of Education, School of Chemistry and Chemical Engineering, Huazhong University of Science and Technology 1037 Luoyu Road, Wuhan 430074 China Angewandte Chemie International Edition Single Lithium‐Ion Conducting Polymer Electrolytes Based on a Super‐Delocalized Polyanion    LiPSsTFSI/PEO"
1287,lit_tr1287,,,2022-03-16 04:02:14,2022-03-16 04:02:14,,39.78409826944318,1.2798026349770906e-07,396,,,,,,1,,,,,0.4,-20.0,57.0,10.1016/j.jpowsour.2017.08.023,"43285 Qiang Ma, Heng Zhang, Chongwang Zhou, Liping Zheng, Pengfei Cheng, Jin Nie, Wenfang Feng, Yong-Sheng Hu, Hong Li, Xuejie Huang, Liquan Chen, Michel Armand, and Zhibin Zhou 2016 Key Laboratory for Large-Format Battery Materials and System, Ministry of Education, School of Chemistry and Chemical Engineering, Huazhong University of Science and Technology 1037 Luoyu Road, Wuhan 430074 China Angewandte Chemie International Edition Single Lithium‐Ion Conducting Polymer Electrolytes Based on a Super‐Delocalized Polyanion    LiPSsTFSI/PEO"
1288,lit_tr1288,,,2022-03-16 04:02:14,2022-03-16 04:02:14,,29.832376727075314,1.4962356560944283e-08,396,,,,,,1,,,,,0.4,-20.0,57.0,10.1016/j.jpowsour.2017.08.023,"43285 Qiang Ma, Heng Zhang, Chongwang Zhou, Liping Zheng, Pengfei Cheng, Jin Nie, Wenfang Feng, Yong-Sheng Hu, Hong Li, Xuejie Huang, Liquan Chen, Michel Armand, and Zhibin Zhou 2016 Key Laboratory for Large-Format Battery Materials and System, Ministry of Education, School of Chemistry and Chemical Engineering, Huazhong University of Science and Technology 1037 Luoyu Road, Wuhan 430074 China Angewandte Chemie International Edition Single Lithium‐Ion Conducting Polymer Electrolytes Based on a Super‐Delocalized Polyanion    LiPSsTFSI/PEO"
1289,lit_tr1289,,,2022-03-16 04:02:14,2022-03-16 04:02:14,,24.95088866855923,6.155821243019244e-09,396,,,,,,1,,,,,0.4,-20.0,57.0,10.1016/j.jpowsour.2017.08.023,"43285 Qiang Ma, Heng Zhang, Chongwang Zhou, Liping Zheng, Pengfei Cheng, Jin Nie, Wenfang Feng, Yong-Sheng Hu, Hong Li, Xuejie Huang, Liquan Chen, Michel Armand, and Zhibin Zhou 2016 Key Laboratory for Large-Format Battery Materials and System, Ministry of Education, School of Chemistry and Chemical Engineering, Huazhong University of Science and Technology 1037 Luoyu Road, Wuhan 430074 China Angewandte Chemie International Edition Single Lithium‐Ion Conducting Polymer Electrolytes Based on a Super‐Delocalized Polyanion    LiPSsTFSI/PEO"
129,lit_tr129,,,2022-03-16 04:02:11,2022-03-16 04:02:11,,99.77129011374473,4.214984675588133e-06,1,184,,,,,0.8/0.1,,,,,,,,j.electacta.2013.09.151,"43221 Chang Hyun Parka, Yang-Kook Suna,∗, Dong-Won Kim 2004 Department of Chemical Engineering, College of Engineering, Hanyang University, Seoul 133-791, South Korea South Korea Electrochimica Acta Blended polymer electrolytes based on poly(lithium 4-styrene sulfonate) for the rechargeable lithium polymer batteries PEO/poly(lithium 4-styrene sulfonate) 10/1   PEO/poly(lithium 4-styrene sulfonate)"
1290,lit_tr1290,,,2022-03-16 04:02:14,2022-03-16 04:02:14,,76.93514070621978,5.536878582138136e-07,182,,,,,,1,,,,,,,,10.1002/pola.23070,"43285 Qiang Ma, Heng Zhang, Chongwang Zhou, Liping Zheng, Pengfei Cheng, Jin Nie, Wenfang Feng, Yong-Sheng Hu, Hong Li, Xuejie Huang, Liquan Chen, Michel Armand, and Zhibin Zhou 2016 Key Laboratory for Large-Format Battery Materials and System, Ministry of Education, School of Chemistry and Chemical Engineering, Huazhong University of Science and Technology 1037 Luoyu Road, Wuhan 430074 China Angewandte Chemie International Edition Single Lithium‐Ion Conducting Polymer Electrolytes Based on a Super‐Delocalized Polyanion    LiTFSI/PEO"
1291,lit_tr1291,,,2022-03-16 04:02:14,2022-03-16 04:02:14,,75.38734560231262,4.613441308989816e-07,182,,,,,,1,,,,,,,,10.1002/pola.23070,"43285 Qiang Ma, Heng Zhang, Chongwang Zhou, Liping Zheng, Pengfei Cheng, Jin Nie, Wenfang Feng, Yong-Sheng Hu, Hong Li, Xuejie Huang, Liquan Chen, Michel Armand, and Zhibin Zhou 2016 Key Laboratory for Large-Format Battery Materials and System, Ministry of Education, School of Chemistry and Chemical Engineering, Huazhong University of Science and Technology 1037 Luoyu Road, Wuhan 430074 China Angewandte Chemie International Edition Single Lithium‐Ion Conducting Polymer Electrolytes Based on a Super‐Delocalized Polyanion    LiTFSI/PEO"
1292,lit_tr1292,,,2022-03-16 04:02:14,2022-03-16 04:02:14,,73.6241851586891,4.060298848957346e-07,182,,,,,,1,,,,,,,,10.1002/pola.23070,"43285 Qiang Ma, Heng Zhang, Chongwang Zhou, Liping Zheng, Pengfei Cheng, Jin Nie, Wenfang Feng, Yong-Sheng Hu, Hong Li, Xuejie Huang, Liquan Chen, Michel Armand, and Zhibin Zhou 2016 Key Laboratory for Large-Format Battery Materials and System, Ministry of Education, School of Chemistry and Chemical Engineering, Huazhong University of Science and Technology 1037 Luoyu Road, Wuhan 430074 China Angewandte Chemie International Edition Single Lithium‐Ion Conducting Polymer Electrolytes Based on a Super‐Delocalized Polyanion    LiTFSI/PEO"
1293,lit_tr1293,,,2022-03-16 04:02:14,2022-03-16 04:02:14,,72.02990776792865,3.4454186482785646e-07,182,,,,,,1,,,,,,,,10.1002/pola.23070,"43285 Qiang Ma, Heng Zhang, Chongwang Zhou, Liping Zheng, Pengfei Cheng, Jin Nie, Wenfang Feng, Yong-Sheng Hu, Hong Li, Xuejie Huang, Liquan Chen, Michel Armand, and Zhibin Zhou 2016 Key Laboratory for Large-Format Battery Materials and System, Ministry of Education, School of Chemistry and Chemical Engineering, Huazhong University of Science and Technology 1037 Luoyu Road, Wuhan 430074 China Angewandte Chemie International Edition Single Lithium‐Ion Conducting Polymer Electrolytes Based on a Super‐Delocalized Polyanion    LiTFSI/PEO"
1294,lit_tr1294,,,2022-03-16 04:02:14,2022-03-16 04:02:14,,70.75000488338009,2.977494719863996e-07,182,,,,,,1,,,,,,,,10.1002/pola.23070,"43285 Qiang Ma, Heng Zhang, Chongwang Zhou, Liping Zheng, Pengfei Cheng, Jin Nie, Wenfang Feng, Yong-Sheng Hu, Hong Li, Xuejie Huang, Liquan Chen, Michel Armand, and Zhibin Zhou 2016 Key Laboratory for Large-Format Battery Materials and System, Ministry of Education, School of Chemistry and Chemical Engineering, Huazhong University of Science and Technology 1037 Luoyu Road, Wuhan 430074 China Angewandte Chemie International Edition Single Lithium‐Ion Conducting Polymer Electrolytes Based on a Super‐Delocalized Polyanion    LiTFSI/PEO"
1295,lit_tr1295,,,2022-03-16 04:02:14,2022-03-16 04:02:14,,68.73653674750346,2.264602591687488e-07,182,,,,,,1,,,,,,,,10.1002/pola.23070,"43285 Qiang Ma, Heng Zhang, Chongwang Zhou, Liping Zheng, Pengfei Cheng, Jin Nie, Wenfang Feng, Yong-Sheng Hu, Hong Li, Xuejie Huang, Liquan Chen, Michel Armand, and Zhibin Zhou 2016 Key Laboratory for Large-Format Battery Materials and System, Ministry of Education, School of Chemistry and Chemical Engineering, Huazhong University of Science and Technology 1037 Luoyu Road, Wuhan 430074 China Angewandte Chemie International Edition Single Lithium‐Ion Conducting Polymer Electrolytes Based on a Super‐Delocalized Polyanion    LiTFSI/PEO"
1296,lit_tr1296,,,2022-03-16 04:02:14,2022-03-16 04:02:14,,67.18678366764618,1.886917880984734e-07,182,,,,,,1,,,,,,,,10.1002/pola.23070,"43285 Qiang Ma, Heng Zhang, Chongwang Zhou, Liping Zheng, Pengfei Cheng, Jin Nie, Wenfang Feng, Yong-Sheng Hu, Hong Li, Xuejie Huang, Liquan Chen, Michel Armand, and Zhibin Zhou 2016 Key Laboratory for Large-Format Battery Materials and System, Ministry of Education, School of Chemistry and Chemical Engineering, Huazhong University of Science and Technology 1037 Luoyu Road, Wuhan 430074 China Angewandte Chemie International Edition Single Lithium‐Ion Conducting Polymer Electrolytes Based on a Super‐Delocalized Polyanion    LiTFSI/PEO"
1297,lit_tr1297,,,2022-03-16 04:02:14,2022-03-16 04:02:14,,65.79662844704484,1.660676346784502e-07,182,,,,,,1,,,,,,,,10.1002/pola.23070,"43285 J. F. Snyder,* M. A. Ratner, and D. F. Shriverz 2002 Department of Chemistry, Northwestern University, Evanston, Illinois 60208-3113, USA USA Journal of The Electrochemical Society Ion Conductivity of Comb Polysiloxane Polyelectrolytes Containing Oligoether and Perfluoroether Sidechains  b  silicone so3 random/"
1298,lit_tr1298,,,2022-03-16 04:02:14,2022-03-16 04:02:14,,64.27335428507416,1.263065870039253e-07,182,,,,,,1,,,,,,,,10.1002/pola.23070,"43285 J. F. Snyder,* M. A. Ratner, and D. F. Shriverz 2002 Department of Chemistry, Northwestern University, Evanston, Illinois 60208-3113, USA USA Journal of The Electrochemical Society Ion Conductivity of Comb Polysiloxane Polyelectrolytes Containing Oligoether and Perfluoroether Sidechains  b  silicone so3 random/"
1299,lit_tr1299,,,2022-03-16 04:02:14,2022-03-16 04:02:14,,62.62058005039245,1.1320953328864679e-07,182,,,,,,1,,,,,,,,10.1002/pola.23070,"43285 J. F. Snyder,* M. A. Ratner, and D. F. Shriverz 2002 Department of Chemistry, Northwestern University, Evanston, Illinois 60208-3113, USA USA Journal of The Electrochemical Society Ion Conductivity of Comb Polysiloxane Polyelectrolytes Containing Oligoether and Perfluoroether Sidechains  b  silicone so3 random/"
13,lit_tr13,,,2022-03-16 04:02:10,2022-03-16 04:02:10,,54.66167350481817,0.00019640808439180758,1,364,,,,,0.734/0.133,,,,,68.0,-68.0,67.0,not available,"43221 Masaru Heishi a,c, Hiroki Niwa a, Takahiro Uno a, Masataka Kubo b, Takahito Itoh 2013 Division of Chemistry for Materials, Graduate School of Engineering, Mie University, 1577 Kurimamachiya-cho, Tsu, Mie 514-8507, Japan Japan Electrochimica Acta Polymer electrolytes based on polyanionic lithium salts PEO/ poly(lithium vinylsulfonate)  = 1/8(li/eo)   PEO600000/poly(lithium vinylsulfonate) mn7140"
130,lit_tr130,,,2022-03-16 04:02:11,2022-03-16 04:02:11,,90.29948451959609,3.5998217779652092e-06,1,184,,,,,0.8/0.1,,,,,,,,j.electacta.2013.09.151,"43221 Chang Hyun Parka, Yang-Kook Suna,∗, Dong-Won Kim 2004 Department of Chemical Engineering, College of Engineering, Hanyang University, Seoul 133-791, South Korea South Korea Electrochimica Acta Blended polymer electrolytes based on poly(lithium 4-styrene sulfonate) for the rechargeable lithium polymer batteries PEO/poly(lithium 4-styrene sulfonate) 10/1   PEO/poly(lithium 4-styrene sulfonate)"
1300,lit_tr1300,,,2022-03-16 04:02:14,2022-03-16 04:02:14,,61.12565640874959,8.610413337724105e-08,182,,,,,,1,,,,,,,,10.1002/pola.23070,"43285 J. F. Snyder,* M. A. Ratner, and D. F. Shriverz 2002 Department of Chemistry, Northwestern University, Evanston, Illinois 60208-3113, USA USA Journal of The Electrochemical Society Ion Conductivity of Comb Polysiloxane Polyelectrolytes Containing Oligoether and Perfluoroether Sidechains  b  silicone so3 random/"
1301,lit_tr1301,,,2022-03-16 04:02:14,2022-03-16 04:02:14,,59.784477828894296,6.669434319763733e-08,182,,,,,,1,,,,,,,,10.1002/pola.23070,"43285 J. F. Snyder,* M. A. Ratner, and D. F. Shriverz 2002 Department of Chemistry, Northwestern University, Evanston, Illinois 60208-3113, USA USA Journal of The Electrochemical Society Ion Conductivity of Comb Polysiloxane Polyelectrolytes Containing Oligoether and Perfluoroether Sidechains  b  silicone so3 random/"
1302,lit_tr1302,,,2022-03-16 04:02:14,2022-03-16 04:02:14,,58.384317614517784,5.763642034137918e-08,182,,,,,,1,,,,,,,,10.1002/pola.23070,"43285 J. F. Snyder,* M. A. Ratner, and D. F. Shriverz 2002 Department of Chemistry, Northwestern University, Evanston, Illinois 60208-3113, USA USA Journal of The Electrochemical Society Ion Conductivity of Comb Polysiloxane Polyelectrolytes Containing Oligoether and Perfluoroether Sidechains  b  silicone so3 random/"
1303,lit_tr1303,,,2022-03-16 04:02:14,2022-03-16 04:02:14,,56.926795667279976,4.464388697915042e-08,182,,,,,,1,,,,,,,,10.1002/pola.23070,"43285 J. F. Snyder,* M. A. Ratner, and D. F. Shriverz 2002 Department of Chemistry, Northwestern University, Evanston, Illinois 60208-3113, USA USA Journal of The Electrochemical Society Ion Conductivity of Comb Polysiloxane Polyelectrolytes Containing Oligoether and Perfluoroether Sidechains  b  silicone so3 random/"
1304,lit_tr1304,,,2022-03-16 04:02:14,2022-03-16 04:02:14,,55.89348375446514,3.7198292065385657e-08,182,,,,,,1,,,,,,,,10.1002/pola.23070,"43285 J. F. Snyder,* M. A. Ratner, and D. F. Shriverz 2002 Department of Chemistry, Northwestern University, Evanston, Illinois 60208-3113, USA USA Journal of The Electrochemical Society Ion Conductivity of Comb Polysiloxane Polyelectrolytes Containing Oligoether and Perfluoroether Sidechains  b  silicone so3 random/"
1305,lit_tr1305,,,2022-03-16 04:02:14,2022-03-16 04:02:14,,54.6619958866151,3.043406753451251e-08,182,,,,,,1,,,,,,,,10.1002/pola.23070,"43285 J. F. Snyder,* M. A. Ratner, and D. F. Shriverz 2002 Department of Chemistry, Northwestern University, Evanston, Illinois 60208-3113, USA USA Journal of The Electrochemical Society Ion Conductivity of Comb Polysiloxane Polyelectrolytes Containing Oligoether and Perfluoroether Sidechains  b  silicone so3 random/"
1306,lit_tr1306,,,2022-03-16 04:02:14,2022-03-16 04:02:14,,53.372189305157576,2.6300741937274493e-08,182,,,,,,1,,,,,,,,10.1002/pola.23070,"43285 J. F. Snyder,* M. A. Ratner, and D. F. Shriverz 2002 Department of Chemistry, Northwestern University, Evanston, Illinois 60208-3113, USA USA Journal of The Electrochemical Society Ion Conductivity of Comb Polysiloxane Polyelectrolytes Containing Oligoether and Perfluoroether Sidechains  b  silicone so3 random/"
1307,lit_tr1307,,,2022-03-16 04:02:14,2022-03-16 04:02:14,,52.025334540384165,1.964196803754068e-08,182,,,,,,1,,,,,,,,10.1002/pola.23070,"43285 J. F. Snyder,* M. A. Ratner, and D. F. Shriverz 2002 Department of Chemistry, Northwestern University, Evanston, Illinois 60208-3113, USA USA Journal of The Electrochemical Society Ion Conductivity of Comb Polysiloxane Polyelectrolytes Containing Oligoether and Perfluoroether Sidechains  b  silicone so3 random/"
1308,lit_tr1308,,,2022-03-16 04:02:14,2022-03-16 04:02:14,,50.955824440949925,1.6070226576921512e-08,182,,,,,,1,,,,,,,,10.1002/pola.23070,"43285 J. F. Snyder,* M. A. Ratner, and D. F. Shriverz 2002 Department of Chemistry, Northwestern University, Evanston, Illinois 60208-3113, USA USA Journal of The Electrochemical Society Ion Conductivity of Comb Polysiloxane Polyelectrolytes Containing Oligoether and Perfluoroether Sidechains  b  silicone so3 random/"
1309,lit_tr1309,,,2022-03-16 04:02:14,2022-03-16 04:02:14,,74.69532431532735,0.00010796450551508738,183,,,,,,1,,,,,,,,10.1002/pola.23070,"43285 J. F. Snyder,* M. A. Ratner, and D. F. Shriverz 2002 Department of Chemistry, Northwestern University, Evanston, Illinois 60208-3113, USA USA Journal of The Electrochemical Society Ion Conductivity of Comb Polysiloxane Polyelectrolytes Containing Oligoether and Perfluoroether Sidechains  b  silicone so3 random/"
131,lit_tr131,,,2022-03-16 04:02:11,2022-03-16 04:02:11,,80.29618870138569,2.7675023606533083e-06,1,184,,,,,0.8/0.1,,,,,,,,j.electacta.2013.09.151,"43221 Chang Hyun Parka, Yang-Kook Suna,∗, Dong-Won Kim 2004 Department of Chemical Engineering, College of Engineering, Hanyang University, Seoul 133-791, South Korea South Korea Electrochimica Acta Blended polymer electrolytes based on poly(lithium 4-styrene sulfonate) for the rechargeable lithium polymer batteries PEO/poly(lithium 4-styrene sulfonate) 10/1   PEO/poly(lithium 4-styrene sulfonate)"
1310,lit_tr1310,,,2022-03-16 04:02:14,2022-03-16 04:02:14,,73.31937314682193,9.161466544497787e-05,183,,,,,,1,,,,,,,,10.1002/pola.23070,"43285 J. F. Snyder,* M. A. Ratner, and D. F. Shriverz 2002 Department of Chemistry, Northwestern University, Evanston, Illinois 60208-3113, USA USA Journal of The Electrochemical Society Ion Conductivity of Comb Polysiloxane Polyelectrolytes Containing Oligoether and Perfluoroether Sidechains  b  silicone so3 random/"
1311,lit_tr1311,,,2022-03-16 04:02:14,2022-03-16 04:02:14,,71.5770210138698,8.995825034971615e-05,183,,,,,,1,,,,,,,,10.1002/pola.23070,"43285 J. F. Snyder,* M. A. Ratner, and D. F. Shriverz 2002 Department of Chemistry, Northwestern University, Evanston, Illinois 60208-3113, USA USA Journal of The Electrochemical Society Ion Conductivity of Comb Polysiloxane Polyelectrolytes Containing Oligoether and Perfluoroether Sidechains  b  silicone so3 random/"
1312,lit_tr1312,,,2022-03-16 04:02:14,2022-03-16 04:02:14,,70.15096234125764,8.673472383030484e-05,183,,,,,,1,,,,,,,,10.1002/pola.23070,"43285 J. F. Snyder,* M. A. Ratner, and D. F. Shriverz 2002 Department of Chemistry, Northwestern University, Evanston, Illinois 60208-3113, USA USA Journal of The Electrochemical Society Ion Conductivity of Comb Polysiloxane Polyelectrolytes Containing Oligoether and Perfluoroether Sidechains  b  silicone so3 random/"
1313,lit_tr1313,,,2022-03-16 04:02:14,2022-03-16 04:02:14,,68.58827222597375,7.917243460698698e-05,183,,,,,,1,,,,,,,,10.1002/pola.23070,"43285 J. F. Snyder,* M. A. Ratner, and D. F. Shriverz 2002 Department of Chemistry, Northwestern University, Evanston, Illinois 60208-3113, USA USA Journal of The Electrochemical Society Ion Conductivity of Comb Polysiloxane Polyelectrolytes Containing Oligoether and Perfluoroether Sidechains  b  silicone so3 random/"
1314,lit_tr1314,,,2022-03-16 04:02:14,2022-03-16 04:02:14,,67.11324806449761,7.633540252188264e-05,183,,,,,,1,,,,,,,,10.1002/pola.23070,"43285 J. F. Snyder,* M. A. Ratner, and D. F. Shriverz 2002 Department of Chemistry, Northwestern University, Evanston, Illinois 60208-3113, USA USA Journal of The Electrochemical Society Ion Conductivity of Comb Polysiloxane Polyelectrolytes Containing Oligoether and Perfluoroether Sidechains  b  silicone so3 random/"
1315,lit_tr1315,,,2022-03-16 04:02:14,2022-03-16 04:02:14,,65.57814356653637,6.967965632958563e-05,183,,,,,,1,,,,,,,,10.1002/pola.23070,"43285 J. F. Snyder,* M. A. Ratner, and D. F. Shriverz 2002 Department of Chemistry, Northwestern University, Evanston, Illinois 60208-3113, USA USA Journal of The Electrochemical Society Ion Conductivity of Comb Polysiloxane Polyelectrolytes Containing Oligoether and Perfluoroether Sidechains  b  silicone so3 random/"
1316,lit_tr1316,,,2022-03-16 04:02:14,2022-03-16 04:02:14,,64.34555349608269,6.596810367622699e-05,183,,,,,,1,,,,,,,,10.1002/pola.23070,"43285 J. F. Snyder,* M. A. Ratner, and D. F. Shriverz 2002 Department of Chemistry, Northwestern University, Evanston, Illinois 60208-3113, USA USA Journal of The Electrochemical Society Ion Conductivity of Comb Polysiloxane Polyelectrolytes Containing Oligoether and Perfluoroether Sidechains  b  silicone so3 random/"
1317,lit_tr1317,,,2022-03-16 04:02:14,2022-03-16 04:02:14,,62.978465610528644,6.132520377780836e-05,183,,,,,,1,,,,,,,,10.1002/pola.23070,"43285 J. F. Snyder,* M. A. Ratner, and D. F. Shriverz 2002 Department of Chemistry, Northwestern University, Evanston, Illinois 60208-3113, USA USA Journal of The Electrochemical Society Ion Conductivity of Comb Polysiloxane Polyelectrolytes Containing Oligoether and Perfluoroether Sidechains  b  silicone so3 random/"
1318,lit_tr1318,,,2022-03-16 04:02:14,2022-03-16 04:02:14,,61.480360611061826,5.4966109664554024e-05,183,,,,,,1,,,,,,,,10.1002/pola.23070,"43285 J. F. Snyder,* M. A. Ratner, and D. F. Shriverz 2002 Department of Chemistry, Northwestern University, Evanston, Illinois 60208-3113, USA USA Journal of The Electrochemical Society Ion Conductivity of Comb Polysiloxane Polyelectrolytes Containing Oligoether and Perfluoroether Sidechains  b  silicone so3 random/"
1319,lit_tr1319,,,2022-03-16 04:02:14,2022-03-16 04:02:14,,60.136339959399095,5.109742324916699e-05,183,,,,,,1,,,,,,,,10.1002/pola.23070,"43285 J. F. Snyder,* M. A. Ratner, and D. F. Shriverz 2002 Department of Chemistry, Northwestern University, Evanston, Illinois 60208-3113, USA USA Journal of The Electrochemical Society Ion Conductivity of Comb Polysiloxane Polyelectrolytes Containing Oligoether and Perfluoroether Sidechains  b  silicone so3 random/"
132,lit_tr132,,,2022-03-16 04:02:11,2022-03-16 04:02:11,,70.59289956073098,2.1843136513554977e-06,1,184,,,,,0.8/0.1,,,,,,,,j.electacta.2013.09.151,"43221 Chang Hyun Parka, Yang-Kook Suna,∗, Dong-Won Kim 2004 Department of Chemical Engineering, College of Engineering, Hanyang University, Seoul 133-791, South Korea South Korea Electrochimica Acta Blended polymer electrolytes based on poly(lithium 4-styrene sulfonate) for the rechargeable lithium polymer batteries PEO/poly(lithium 4-styrene sulfonate) 12/1   PEO/poly(lithium 4-styrene sulfonate)"
1320,lit_tr1320,,,2022-03-16 04:02:14,2022-03-16 04:02:14,,58.59361791627856,4.926653288179937e-05,183,,,,,,1,,,,,,,,10.1002/pola.23070,"43285 J. F. Snyder,* M. A. Ratner, and D. F. Shriverz 2002 Department of Chemistry, Northwestern University, Evanston, Illinois 60208-3113, USA USA Journal of The Electrochemical Society Ion Conductivity of Comb Polysiloxane Polyelectrolytes Containing Oligoether and Perfluoroether Sidechains  b  silicone so3 random/"
1321,lit_tr1321,,,2022-03-16 04:02:14,2022-03-16 04:02:14,,56.99588486360352,4.180574815830849e-05,183,,,,,,1,,,,,,,,10.1002/pola.23070,"43285 J. F. Snyder,* M. A. Ratner, and D. F. Shriverz 2002 Department of Chemistry, Northwestern University, Evanston, Illinois 60208-3113, USA USA Journal of The Electrochemical Society Ion Conductivity of Comb Polysiloxane Polyelectrolytes Containing Oligoether and Perfluoroether Sidechains  c  silicone so3 random/"
1322,lit_tr1322,,,2022-03-16 04:02:14,2022-03-16 04:02:14,,56.09964992530979,3.747080298858622e-05,183,,,,,,1,,,,,,,,10.1002/pola.23070,"43285 J. F. Snyder,* M. A. Ratner, and D. F. Shriverz 2002 Department of Chemistry, Northwestern University, Evanston, Illinois 60208-3113, USA USA Journal of The Electrochemical Society Ion Conductivity of Comb Polysiloxane Polyelectrolytes Containing Oligoether and Perfluoroether Sidechains  c  silicone so3 random/"
1323,lit_tr1323,,,2022-03-16 04:02:14,2022-03-16 04:02:14,,54.52579232825775,3.5474885304980894e-05,183,,,,,,1,,,,,,,,10.1002/pola.23070,"43285 J. F. Snyder,* M. A. Ratner, and D. F. Shriverz 2002 Department of Chemistry, Northwestern University, Evanston, Illinois 60208-3113, USA USA Journal of The Electrochemical Society Ion Conductivity of Comb Polysiloxane Polyelectrolytes Containing Oligoether and Perfluoroether Sidechains  c  silicone so3 random/"
1324,lit_tr1324,,,2022-03-16 04:02:14,2022-03-16 04:02:14,,53.50743532754433,3.179633031593227e-05,183,,,,,,1,,,,,,,,10.1002/pola.23070,"43285 J. F. Snyder,* M. A. Ratner, and D. F. Shriverz 2002 Department of Chemistry, Northwestern University, Evanston, Illinois 60208-3113, USA USA Journal of The Electrochemical Society Ion Conductivity of Comb Polysiloxane Polyelectrolytes Containing Oligoether and Perfluoroether Sidechains  c  silicone so3 random/"
1325,lit_tr1325,,,2022-03-16 04:02:14,2022-03-16 04:02:14,,52.69731707094547,2.9024049094864772e-05,183,,,,,,1,,,,,,,,10.1002/pola.23070,"43285 J. F. Snyder,* M. A. Ratner, and D. F. Shriverz 2002 Department of Chemistry, Northwestern University, Evanston, Illinois 60208-3113, USA USA Journal of The Electrochemical Society Ion Conductivity of Comb Polysiloxane Polyelectrolytes Containing Oligoether and Perfluoroether Sidechains  c  silicone so3 random/"
1326,lit_tr1326,,,2022-03-16 04:02:14,2022-03-16 04:02:14,,51.62338936756879,2.849928733523989e-05,183,,,,,,1,,,,,,,,10.1002/pola.23070,"43285 J. F. Snyder,* M. A. Ratner, and D. F. Shriverz 2002 Department of Chemistry, Northwestern University, Evanston, Illinois 60208-3113, USA USA Journal of The Electrochemical Society Ion Conductivity of Comb Polysiloxane Polyelectrolytes Containing Oligoether and Perfluoroether Sidechains  c  silicone so3 random/"
1327,lit_tr1327,,,2022-03-16 04:02:14,2022-03-16 04:02:14,,50.423703294562756,2.5082221571374775e-05,183,,,,,,1,,,,,,,,10.1002/pola.23070,"43285 J. F. Snyder,* M. A. Ratner, and D. F. Shriverz 2002 Department of Chemistry, Northwestern University, Evanston, Illinois 60208-3113, USA USA Journal of The Electrochemical Society Ion Conductivity of Comb Polysiloxane Polyelectrolytes Containing Oligoether and Perfluoroether Sidechains  c  silicone so3 random/"
1328,lit_tr1328,,,2022-03-16 04:02:14,2022-03-16 04:02:14,,49.23274375439854,2.2481381733872093e-05,183,,,,,,1,,,,,,,,10.1002/pola.23070,"43285 J. F. Snyder,* M. A. Ratner, and D. F. Shriverz 2002 Department of Chemistry, Northwestern University, Evanston, Illinois 60208-3113, USA USA Journal of The Electrochemical Society Ion Conductivity of Comb Polysiloxane Polyelectrolytes Containing Oligoether and Perfluoroether Sidechains  c  silicone so3 random/"
1329,lit_tr1329,,,2022-03-16 04:02:14,2022-03-16 04:02:14,,48.247074515268935,2.0521211669531318e-05,183,,,,,,1,,,,,,,,10.1002/pola.23070,"43285 J. F. Snyder,* M. A. Ratner, and D. F. Shriverz 2002 Department of Chemistry, Northwestern University, Evanston, Illinois 60208-3113, USA USA Journal of The Electrochemical Society Ion Conductivity of Comb Polysiloxane Polyelectrolytes Containing Oligoether and Perfluoroether Sidechains  c  silicone so3 random/"
133,lit_tr133,,,2022-03-16 04:02:11,2022-03-16 04:02:11,,59.850887447365096,1.534514512221113e-07,1,184,,,,,0.8/0.1,,,,,,,,j.electacta.2013.09.151,"43221 Chang Hyun Parka, Yang-Kook Suna,∗, Dong-Won Kim 2004 Department of Chemical Engineering, College of Engineering, Hanyang University, Seoul 133-791, South Korea South Korea Electrochimica Acta Blended polymer electrolytes based on poly(lithium 4-styrene sulfonate) for the rechargeable lithium polymer batteries PEO/poly(lithium 4-styrene sulfonate) 12/1   PEO/poly(lithium 4-styrene sulfonate)"
