Repository: KanHatakeyama/ion_predictor

# Ionic conductivity predictor 
- Database of Li conducting liquid and solid electrolytes (organic)
    - polymers, liquids, etc
- Predict thier ionic conductivity by machine learning
- Related paper
    - https://pubs.acs.org/doi/10.1021/jacs.9b11442
    - Database and models are slightly different from the original paper
        - mainly because of copyright and available module version issues

# Overview

## Chemical database

## Electrolyte database

## Predicted data
- Exported as a csv file
- Log10 (conductivity) is predicted

File: database/Composite-2022-03-16-1.csv (part 6 of 77)
id,title,subtitle,tags,created_at,updated_at,obtained_date,temperature,conductivity,component1,component2,component3,component4,component5,component6,mol_ratio,wt_ratio,melting_temp,inorg_name,inorg_contain_ratio,crystallinity,Tg,mp,reference,special_memo
1330,lit_tr1330,,,2022-03-16 04:02:14,2022-03-16 04:02:14,,47.33241577081151,1.9076864720152946e-05,183,,,,,,1,,,,,,,,10.1002/pola.23070,"43285 J. F. Snyder,* M. A. Ratner, and D. F. Shriverz 2002 Department of Chemistry, Northwestern University, Evanston, Illinois 60208-3113, USA USA Journal of The Electrochemical Society Ion Conductivity of Comb Polysiloxane Polyelectrolytes Containing Oligoether and Perfluoroether Sidechains  c  silicone so3 random/"
1331,lit_tr1331,,,2022-03-16 04:02:14,2022-03-16 04:02:14,,46.42305040465942,1.7413537279314108e-05,183,,,,,,1,,,,,,,,10.1002/pola.23070,"43285 J. F. Snyder,* M. A. Ratner, and D. F. Shriverz 2002 Department of Chemistry, Northwestern University, Evanston, Illinois 60208-3113, USA USA Journal of The Electrochemical Society Ion Conductivity of Comb Polysiloxane Polyelectrolytes Containing Oligoether and Perfluoroether Sidechains  c  silicone so3 random/"
1332,lit_tr1332,,,2022-03-16 04:02:14,2022-03-16 04:02:14,,45.58312507310944,1.6187955430515685e-05,183,,,,,,1,,,,,,,,10.1002/pola.23070,"43285 J. F. Snyder,* M. A. Ratner, and D. F. Shriverz 2002 Department of Chemistry, Northwestern University, Evanston, Illinois 60208-3113, USA USA Journal of The Electrochemical Society Ion Conductivity of Comb Polysiloxane Polyelectrolytes Containing Oligoether and Perfluoroether Sidechains  c  silicone so3 random/"
1333,lit_tr1333,,,2022-03-16 04:02:14,2022-03-16 04:02:14,,44.4275691152003,1.5048596584690161e-05,183,,,,,,1,,,,,,,,10.1002/pola.23070,"43285 J. F. Snyder,* M. A. Ratner, and D. F. Shriverz 2002 Department of Chemistry, Northwestern University, Evanston, Illinois 60208-3113, USA USA Journal of The Electrochemical Society Ion Conductivity of Comb Polysiloxane Polyelectrolytes Containing Oligoether and Perfluoroether Sidechains  c  silicone so3 random/"
1334,lit_tr1334,,,2022-03-16 04:02:14,2022-03-16 04:02:14,,43.916651532018534,1.4247018885755482e-05,183,,,,,,1,,,,,,,,10.1002/pola.23070,"43285 J. F. Snyder,* M. A. Ratner, and D. F. Shriverz 2002 Department of Chemistry, Northwestern University, Evanston, Illinois 60208-3113, USA USA Journal of The Electrochemical Society Ion Conductivity of Comb Polysiloxane Polyelectrolytes Containing Oligoether and Perfluoroether Sidechains  c  silicone so3 random/"
1335,lit_tr1335,,,2022-03-16 04:02:14,2022-03-16 04:02:14,,43.28026161821174,1.253882958696899e-05,183,,,,,,1,,,,,,,,10.1002/pola.23070,"43285 J. F. Snyder,* M. A. Ratner, and D. F. Shriverz 2002 Department of Chemistry, Northwestern University, Evanston, Illinois 60208-3113, USA USA Journal of The Electrochemical Society Ion Conductivity of Comb Polysiloxane Polyelectrolytes Containing Oligoether and Perfluoroether Sidechains  c  silicone so3 random/"
1336,lit_tr1336,,,2022-03-16 04:02:14,2022-03-16 04:02:14,,42.39371495295404,1.1445558777852498e-05,183,,,,,,1,,,,,,,,10.1002/pola.23070,"43285 J. F. Snyder,* M. A. Ratner, and D. F. Shriverz 2002 Department of Chemistry, Northwestern University, Evanston, Illinois 60208-3113, USA USA Journal of The Electrochemical Society Ion Conductivity of Comb Polysiloxane Polyelectrolytes Containing Oligoether and Perfluoroether Sidechains  c  silicone so3 random/"
1337,lit_tr1337,,,2022-03-16 04:02:14,2022-03-16 04:02:14,,41.63771975330718,1.1035423386085102e-05,183,,,,,,1,,,,,,,,10.1002/pola.23070,"43285 J. F. Snyder,* M. A. Ratner, and D. F. Shriverz 2002 Department of Chemistry, Northwestern University, Evanston, Illinois 60208-3113, USA USA Journal of The Electrochemical Society Ion Conductivity of Comb Polysiloxane Polyelectrolytes Containing Oligoether and Perfluoroether Sidechains  c  silicone so3 random/"
1338,lit_tr1338,,,2022-03-16 04:02:14,2022-03-16 04:02:14,,40.88533839662978,9.891132052697198e-06,183,,,,,,1,,,,,,,,10.1002/pola.23070,"43285 J. F. Snyder,* M. A. Ratner, and D. F. Shriverz 2002 Department of Chemistry, Northwestern University, Evanston, Illinois 60208-3113, USA USA Journal of The Electrochemical Society Ion Conductivity of Comb Polysiloxane Polyelectrolytes Containing Oligoether and Perfluoroether Sidechains  c  silicone so3 random/"
1339,lit_tr1339,,,2022-03-16 04:02:14,2022-03-16 04:02:14,,40.32343296981912,9.194963296374529e-06,183,,,,,,1,,,,,,,,10.1002/pola.23070,"43285 J. F. Snyder,* M. A. Ratner, and D. F. Shriverz 2002 Department of Chemistry, Northwestern University, Evanston, Illinois 60208-3113, USA USA Journal of The Electrochemical Society Ion Conductivity of Comb Polysiloxane Polyelectrolytes Containing Oligoether and Perfluoroether Sidechains  c  silicone so3 random/"
134,lit_tr134,,,2022-03-16 04:02:11,2022-03-16 04:02:11,,49.75990910408967,3.005917106674624e-08,1,184,,,,,0.8/0.1,,,,,,,,j.electacta.2013.09.151,"43221 Chang Hyun Parka, Yang-Kook Suna,∗, Dong-Won Kim 2004 Department of Chemical Engineering, College of Engineering, Hanyang University, Seoul 133-791, South Korea South Korea Electrochimica Acta Blended polymer electrolytes based on poly(lithium 4-styrene sulfonate) for the rechargeable lithium polymer batteries PEO/poly(lithium 4-styrene sulfonate) 12/1   PEO/poly(lithium 4-styrene sulfonate)"
1340,lit_tr1340,,,2022-03-16 04:02:14,2022-03-16 04:02:14,,39.51522402932301,8.547793070725388e-06,183,,,,,,1,,,,,,,,10.1002/pola.23070,"43285 J. F. Snyder,* M. A. Ratner, and D. F. Shriverz 2002 Department of Chemistry, Northwestern University, Evanston, Illinois 60208-3113, USA USA Journal of The Electrochemical Society Ion Conductivity of Comb Polysiloxane Polyelectrolytes Containing Oligoether and Perfluoroether Sidechains  c  silicone so3 random/"
1341,lit_tr1341,,,2022-03-16 04:02:14,2022-03-16 04:02:14,,38.77294255627095,8.547793070725388e-06,183,,,,,,1,,,,,,,,10.1002/pola.23070,"43285 J. F. Snyder,* M. A. Ratner, and D. F. Shriverz 2002 Department of Chemistry, Northwestern University, Evanston, Illinois 60208-3113, USA USA Journal of The Electrochemical Society Ion Conductivity of Comb Polysiloxane Polyelectrolytes Containing Oligoether and Perfluoroether Sidechains  c  silicone so3 random/"
1342,lit_tr1342,,,2022-03-16 04:02:14,2022-03-16 04:02:14,,38.218564478825044,7.522929640084953e-06,183,,,,,,1,,,,,,,,10.1002/pola.23070,"43285 J. F. Snyder,* M. A. Ratner, and D. F. Shriverz 2002 Department of Chemistry, Northwestern University, Evanston, Illinois 60208-3113, USA USA Journal of The Electrochemical Society Ion Conductivity of Comb Polysiloxane Polyelectrolytes Containing Oligoether and Perfluoroether Sidechains  c  silicone so3 random/"
1343,lit_tr1343,,,2022-03-16 04:02:14,2022-03-16 04:02:14,,36.993587176555195,6.501222054915088e-06,183,,,,,,1,,,,,,,,10.1002/pola.23070,"43285 J. F. Snyder,* M. A. Ratner, and D. F. Shriverz 2002 Department of Chemistry, Northwestern University, Evanston, Illinois 60208-3113, USA USA Journal of The Electrochemical Society Ion Conductivity of Comb Polysiloxane Polyelectrolytes Containing Oligoether and Perfluoroether Sidechains  d  silicone so3 random/"
1344,lit_tr1344,,,2022-03-16 04:02:14,2022-03-16 04:02:14,,36.1418700776199,5.8270936781778555e-06,183,,,,,,1,,,,,,,,10.1002/pola.23070,"43285 J. F. Snyder,* M. A. Ratner, and D. F. Shriverz 2002 Department of Chemistry, Northwestern University, Evanston, Illinois 60208-3113, USA USA Journal of The Electrochemical Society Ion Conductivity of Comb Polysiloxane Polyelectrolytes Containing Oligoether and Perfluoroether Sidechains  d  silicone so3 random/"
1345,lit_tr1345,,,2022-03-16 04:02:14,2022-03-16 04:02:14,,35.29472300430098,5.319024613505365e-06,183,,,,,,1,,,,,,,,10.1002/pola.23070,"43285 J. F. Snyder,* M. A. Ratner, and D. F. Shriverz 2002 Department of Chemistry, Northwestern University, Evanston, Illinois 60208-3113, USA USA Journal of The Electrochemical Society Ion Conductivity of Comb Polysiloxane Polyelectrolytes Containing Oligoether and Perfluoroether Sidechains  d  silicone so3 random/"
1346,lit_tr1346,,,2022-03-16 04:02:14,2022-03-16 04:02:14,,34.27234357890029,4.681284115115487e-06,183,,,,,,1,,,,,,,,10.1002/pola.23070,"43285 J. F. Snyder,* M. A. Ratner, and D. F. Shriverz 2002 Department of Chemistry, Northwestern University, Evanston, Illinois 60208-3113, USA USA Journal of The Electrochemical Society Ion Conductivity of Comb Polysiloxane Polyelectrolytes Containing Oligoether and Perfluoroether Sidechains  d  silicone so3 random/"
1347,lit_tr1347,,,2022-03-16 04:02:14,2022-03-16 04:02:14,,33.6740428547277,4.195860106305674e-06,183,,,,,,1,,,,,,,,10.1002/pola.23070,"43285 J. F. Snyder,* M. A. Ratner, and D. F. Shriverz 2002 Department of Chemistry, Northwestern University, Evanston, Illinois 60208-3113, USA USA Journal of The Electrochemical Society Ion Conductivity of Comb Polysiloxane Polyelectrolytes Containing Oligoether and Perfluoroether Sidechains  d  silicone so3 random/"
1348,lit_tr1348,,,2022-03-16 04:02:14,2022-03-16 04:02:14,,32.18857009336949,3.6260100210301606e-06,183,,,,,,1,,,,,,,,10.1002/pola.23070,"43285 J. F. Snyder,* M. A. Ratner, and D. F. Shriverz 2002 Department of Chemistry, Northwestern University, Evanston, Illinois 60208-3113, USA USA Journal of The Electrochemical Society Ion Conductivity of Comb Polysiloxane Polyelectrolytes Containing Oligoether and Perfluoroether Sidechains  d  silicone so3 random/"
1349,lit_tr1349,,,2022-03-16 04:02:14,2022-03-16 04:02:14,,30.951847357902352,3.0769043798392564e-06,183,,,,,,1,,,,,,,,10.1002/pola.23070,"43285 J. F. Snyder,* M. A. Ratner, and D. F. Shriverz 2002 Department of Chemistry, Northwestern University, Evanston, Illinois 60208-3113, USA USA Journal of The Electrochemical Society Ion Conductivity of Comb Polysiloxane Polyelectrolytes Containing Oligoether and Perfluoroether Sidechains  d  silicone so3 random/"
135,lit_tr135,,,2022-03-16 04:02:11,2022-03-16 04:02:11,,39.87078833659507,8.967925670338826e-09,1,184,,,,,0.8/0.1,,,,,,,,j.electacta.2013.09.151,"43221 Chang Hyun Parka, Yang-Kook Suna,∗, Dong-Won Kim 2004 Department of Chemical Engineering, College of Engineering, Hanyang University, Seoul 133-791, South Korea South Korea Electrochimica Acta Blended polymer electrolytes based on poly(lithium 4-styrene sulfonate) for the rechargeable lithium polymer batteries PEO/poly(lithium 4-styrene sulfonate) 12/1   PEO/poly(lithium 4-styrene sulfonate)"
1350,lit_tr1350,,,2022-03-16 04:02:14,2022-03-16 04:02:14,,30.424897998834297,2.75785227895177e-06,183,,,,,,1,,,,,,,,10.1002/pola.23070,"43285 J. F. Snyder,* M. A. Ratner, and D. F. Shriverz 2002 Department of Chemistry, Northwestern University, Evanston, Illinois 60208-3113, USA USA Journal of The Electrochemical Society Ion Conductivity of Comb Polysiloxane Polyelectrolytes Containing Oligoether and Perfluoroether Sidechains  d  silicone so3 random/"
1351,lit_tr1351,,,2022-03-16 04:02:14,2022-03-16 04:02:14,,29.144353685602994,2.3833015750386065e-06,183,,,,,,1,,,,,,,,10.1002/pola.23070,"43285 J. F. Snyder,* M. A. Ratner, and D. F. Shriverz 2002 Department of Chemistry, Northwestern University, Evanston, Illinois 60208-3113, USA USA Journal of The Electrochemical Society Ion Conductivity of Comb Polysiloxane Polyelectrolytes Containing Oligoether and Perfluoroether Sidechains  d  silicone so3 random/"
1352,lit_tr1352,,,2022-03-16 04:02:14,2022-03-16 04:02:14,,27.932119244777653,1.9499164360110517e-06,183,,,,,,1,,,,,,,,10.1002/pola.23070,"43285 J. F. Snyder,* M. A. Ratner, and D. F. Shriverz 2002 Department of Chemistry, Northwestern University, Evanston, Illinois 60208-3113, USA USA Journal of The Electrochemical Society Ion Conductivity of Comb Polysiloxane Polyelectrolytes Containing Oligoether and Perfluoroether Sidechains  d  silicone so3 random/"
1353,lit_tr1353,,,2022-03-16 04:02:14,2022-03-16 04:02:14,,74.95129887037655,6.19652205785821e-07,397,,,,,,1,,,,,,-21.0,,10.1016/j.electacta.2017.04.132,"43285 J. F. Snyder,* M. A. Ratner, and D. F. Shriverz 2002 Department of Chemistry, Northwestern University, Evanston, Illinois 60208-3113, USA USA Journal of The Electrochemical Society Ion Conductivity of Comb Polysiloxane Polyelectrolytes Containing Oligoether and Perfluoroether Sidechains  d  silicone so3 random/"
1354,lit_tr1354,,,2022-03-16 04:02:14,2022-03-16 04:02:14,,64.67185977690247,4.7497855289000126e-07,397,,,,,,1,,,,,,-21.0,,10.1016/j.electacta.2017.04.132,"43285 J. F. Snyder,* M. A. Ratner, and D. F. Shriverz 2002 Department of Chemistry, Northwestern University, Evanston, Illinois 60208-3113, USA USA Journal of The Electrochemical Society Ion Conductivity of Comb Polysiloxane Polyelectrolytes Containing Oligoether and Perfluoroether Sidechains  d  silicone so3 random/"
1355,lit_tr1355,,,2022-03-16 04:02:14,2022-03-16 04:02:14,,54.68123248151852,2.5905680202876517e-07,397,,,,,,1,,,,,,-21.0,,10.1016/j.electacta.2017.04.132,"43285 J. F. Snyder,* M. A. Ratner, and D. F. Shriverz 2002 Department of Chemistry, Northwestern University, Evanston, Illinois 60208-3113, USA USA Journal of The Electrochemical Society Ion Conductivity of Comb Polysiloxane Polyelectrolytes Containing Oligoether and Perfluoroether Sidechains  d  silicone so3 random/"
1356,lit_tr1356,,,2022-03-16 04:02:14,2022-03-16 04:02:14,,45.26465165914732,1.3540665197972878e-07,397,,,,,,1,,,,,,-21.0,,10.1016/j.electacta.2017.04.132,"43285 J. F. Snyder,* M. A. Ratner, and D. F. Shriverz 2002 Department of Chemistry, Northwestern University, Evanston, Illinois 60208-3113, USA USA Journal of The Electrochemical Society Ion Conductivity of Comb Polysiloxane Polyelectrolytes Containing Oligoether and Perfluoroether Sidechains  d  silicone so3 random/"
1357,lit_tr1357,,,2022-03-16 04:02:14,2022-03-16 04:02:14,,34.112612746175046,6.500294004907621e-08,397,,,,,,1,,,,,,-21.0,,10.1016/j.electacta.2017.04.132,"43285 J. F. Snyder,* M. A. Ratner, and D. F. Shriverz 2002 Department of Chemistry, Northwestern University, Evanston, Illinois 60208-3113, USA USA Journal of The Electrochemical Society Ion Conductivity of Comb Polysiloxane Polyelectrolytes Containing Oligoether and Perfluoroether Sidechains  d  silicone so3 random/"
1358,lit_tr1358,,,2022-03-16 04:02:14,2022-03-16 04:02:14,,25.13948875567945,2.3168397725779903e-08,397,,,,,,1,,,,,,-21.0,,10.1016/j.electacta.2017.04.132,"43285 J. F. Snyder,* M. A. Ratner, and D. F. Shriverz 2002 Department of Chemistry, Northwestern University, Evanston, Illinois 60208-3113, USA USA Journal of The Electrochemical Society Ion Conductivity of Comb Polysiloxane Polyelectrolytes Containing Oligoether and Perfluoroether Sidechains  d  silicone so3 random/"
1359,lit_tr1359,,,2022-03-16 04:02:14,2022-03-16 04:02:14,,74.8664973740415,9.78953357011087e-07,398,,,,,,1,,,,,,-18.0,,10.1016/j.electacta.2017.04.132,"43285 J. F. Snyder,* M. A. Ratner, and D. F. Shriverz 2002 Department of Chemistry, Northwestern University, Evanston, Illinois 60208-3113, USA USA Journal of The Electrochemical Society Ion Conductivity of Comb Polysiloxane Polyelectrolytes Containing Oligoether and Perfluoroether Sidechains  d  silicone so3 random/"
136,lit_tr136,,,2022-03-16 04:02:11,2022-03-16 04:02:11,,30.01792289348316,2.972234014665406e-09,1,184,,,,,0.8/0.1,,,,,,,,j.electacta.2013.09.151,"43221 Chang Hyun Parka, Yang-Kook Suna,∗, Dong-Won Kim 2004 Department of Chemical Engineering, College of Engineering, Hanyang University, Seoul 133-791, South Korea South Korea Electrochimica Acta Blended polymer electrolytes based on poly(lithium 4-styrene sulfonate) for the rechargeable lithium polymer batteries PEO/poly(lithium 4-styrene sulfonate) 12/1   PEO/poly(lithium 4-styrene sulfonate)"
1360,lit_tr1360,,,2022-03-16 04:02:14,2022-03-16 04:02:14,,64.35295736966395,6.74681807884765e-07,398,,,,,,1,,,,,,-18.0,,10.1016/j.electacta.2017.04.132,"43285 J. F. Snyder,* M. A. Ratner, and D. F. Shriverz 2002 Department of Chemistry, Northwestern University, Evanston, Illinois 60208-3113, USA USA Journal of The Electrochemical Society Ion Conductivity of Comb Polysiloxane Polyelectrolytes Containing Oligoether and Perfluoroether Sidechains  d  silicone so3 random/"
1361,lit_tr1361,,,2022-03-16 04:02:14,2022-03-16 04:02:14,,54.60612584393107,3.6408350212167915e-07,398,,,,,,1,,,,,,-18.0,,10.1016/j.electacta.2017.04.132,"43285 J. F. Snyder,* M. A. Ratner, and D. F. Shriverz 2002 Department of Chemistry, Northwestern University, Evanston, Illinois 60208-3113, USA USA Journal of The Electrochemical Society Ion Conductivity of Comb Polysiloxane Polyelectrolytes Containing Oligoether and Perfluoroether Sidechains  d  silicone so3 random/"
1362,lit_tr1362,,,2022-03-16 04:02:14,2022-03-16 04:02:14,,45.193695951209406,1.9233795758029424e-07,398,,,,,,1,,,,,,-18.0,,10.1016/j.electacta.2017.04.132,"43285 J. F. Snyder,* M. A. Ratner, and D. F. Shriverz 2002 Department of Chemistry, Northwestern University, Evanston, Illinois 60208-3113, USA USA Journal of The Electrochemical Society Ion Conductivity of Comb Polysiloxane Polyelectrolytes Containing Oligoether and Perfluoroether Sidechains  d  silicone so3 random/"
1363,lit_tr1363,,,2022-03-16 04:02:14,2022-03-16 04:02:14,,34.443026127874475,8.301737558928223e-08,398,,,,,,1,,,,,,-18.0,,10.1016/j.electacta.2017.04.132,"43285 J. F. Snyder,* M. A. Ratner, and D. F. Shriverz 2002 Department of Chemistry, Northwestern University, Evanston, Illinois 60208-3113, USA USA Journal of The Electrochemical Society Ion Conductivity of Comb Polysiloxane Polyelectrolytes Containing Oligoether and Perfluoroether Sidechains  d  silicone so3 random/"
1364,lit_tr1364,,,2022-03-16 04:02:14,2022-03-16 04:02:14,,24.953021423173652,3.054836703791894e-08,398,,,,,,1,,,,,,-18.0,,10.1016/j.electacta.2017.04.132,"43285 J. F. Snyder,* M. A. Ratner, and D. F. Shriverz 2002 Department of Chemistry, Northwestern University, Evanston, Illinois 60208-3113, USA USA Journal of The Electrochemical Society Ion Conductivity of Comb Polysiloxane Polyelectrolytes Containing Oligoether and Perfluoroether Sidechains  d  silicone so3 random/"
1365,lit_tr1365,,,2022-03-16 04:02:14,2022-03-16 04:02:14,,74.95129887037655,2.150621583298029e-06,399,,,,,,1,,,,,,-15.0,,10.1016/j.electacta.2017.04.132,"43285 J. F. Snyder,* M. A. Ratner, and D. F. Shriverz 2002 Department of Chemistry, Northwestern University, Evanston, Illinois 60208-3113, USA USA Journal of The Electrochemical Society Ion Conductivity of Comb Polysiloxane Polyelectrolytes Containing Oligoether and Perfluoroether Sidechains  d  silicone so3 random/"
1366,lit_tr1366,,,2022-03-16 04:02:14,2022-03-16 04:02:14,,64.43259802217108,1.4980282382062225e-06,399,,,,,,1,,,,,,-15.0,,10.1016/j.electacta.2017.04.132,"43285 J. F. Snyder,* M. A. Ratner, and D. F. Shriverz 2002 Department of Chemistry, Northwestern University, Evanston, Illinois 60208-3113, USA USA Journal of The Electrochemical Society Ion Conductivity of Comb Polysiloxane Polyelectrolytes Containing Oligoether and Perfluoroether Sidechains  d  silicone so3 random/"
1367,lit_tr1367,,,2022-03-16 04:02:14,2022-03-16 04:02:14,,54.83165664190733,8.991062156176632e-07,399,,,,,,1,,,,,,-15.0,,10.1016/j.electacta.2017.04.132,"43285 J. F. Snyder,* M. A. Ratner, and D. F. Shriverz 2002 Department of Chemistry, Northwestern University, Evanston, Illinois 60208-3113, USA USA Journal of The Electrochemical Society Ion Conductivity of Comb Polysiloxane Polyelectrolytes Containing Oligoether and Perfluoroether Sidechains  e  silicone so3 random/"
1368,lit_tr1368,,,2022-03-16 04:02:14,2022-03-16 04:02:14,,45.40645505279912,5.116900829435405e-07,399,,,,,,1,,,,,,-15.0,,10.1016/j.electacta.2017.04.132,"43285 J. F. Snyder,* M. A. Ratner, and D. F. Shriverz 2002 Department of Chemistry, Northwestern University, Evanston, Illinois 60208-3113, USA USA Journal of The Electrochemical Society Ion Conductivity of Comb Polysiloxane Polyelectrolytes Containing Oligoether and Perfluoroether Sidechains  e  silicone so3 random/"
1369,lit_tr1369,,,2022-03-16 04:02:14,2022-03-16 04:02:14,,34.57544735586913,2.2560514517992537e-07,399,,,,,,1,,,,,,-15.0,,10.1016/j.electacta.2017.04.132,"43285 J. F. Snyder,* M. A. Ratner, and D. F. Shriverz 2002 Department of Chemistry, Northwestern University, Evanston, Illinois 60208-3113, USA USA Journal of The Electrochemical Society Ion Conductivity of Comb Polysiloxane Polyelectrolytes Containing Oligoether and Perfluoroether Sidechains  e  silicone so3 random/"
137,lit_tr137,,,2022-03-16 04:02:11,2022-03-16 04:02:11,,19.735031788276956,8.867434720400381e-10,1,184,,,,,0.8/0.1,,,,,,,,j.electacta.2013.09.151,"43221 Chang Hyun Parka, Yang-Kook Suna,∗, Dong-Won Kim 2004 Department of Chemical Engineering, College of Engineering, Hanyang University, Seoul 133-791, South Korea South Korea Electrochimica Acta Blended polymer electrolytes based on poly(lithium 4-styrene sulfonate) for the rechargeable lithium polymer batteries PEO/poly(lithium 4-styrene sulfonate) 12/1   PEO/poly(lithium 4-styrene sulfonate)"
1370,lit_tr1370,,,2022-03-16 04:02:14,2022-03-16 04:02:14,,24.89082861311175,9.135640475730672e-08,399,,,,,,1,,,,,,-15.0,,10.1016/j.electacta.2017.04.132,"43285 J. F. Snyder,* M. A. Ratner, and D. F. Shriverz 2002 Department of Chemistry, Northwestern University, Evanston, Illinois 60208-3113, USA USA Journal of The Electrochemical Society Ion Conductivity of Comb Polysiloxane Polyelectrolytes Containing Oligoether and Perfluoroether Sidechains  e  silicone so3 random/"
1371,lit_tr1371,,,2022-03-16 04:02:14,2022-03-16 04:02:14,,74.8664973740415,1.5302345382214774e-06,400,,,,,,1,,,,,,18.0,,10.1016/j.electacta.2017.04.132,"43285 J. F. Snyder,* M. A. Ratner, and D. F. Shriverz 2002 Department of Chemistry, Northwestern University, Evanston, Illinois 60208-3113, USA USA Journal of The Electrochemical Society Ion Conductivity of Comb Polysiloxane Polyelectrolytes Containing Oligoether and Perfluoroether Sidechains  e  silicone so3 random/"
1372,lit_tr1372,,,2022-03-16 04:02:14,2022-03-16 04:02:14,,64.59210620705824,1.223939638301753e-06,400,,,,,,1,,,,,,18.0,,10.1016/j.electacta.2017.04.132,"43285 J. F. Snyder,* M. A. Ratner, and D. F. Shriverz 2002 Department of Chemistry, Northwestern University, Evanston, Illinois 60208-3113, USA USA Journal of The Electrochemical Society Ion Conductivity of Comb Polysiloxane Polyelectrolytes Containing Oligoether and Perfluoroether Sidechains  e  silicone so3 random/"
1373,lit_tr1373,,,2022-03-16 04:02:14,2022-03-16 04:02:14,,54.75648107159839,7.346001285367264e-07,400,,,,,,1,,,,,,18.0,,10.1016/j.electacta.2017.04.132,"43285 J. F. Snyder,* M. A. Ratner, and D. F. Shriverz 2002 Department of Chemistry, Northwestern University, Evanston, Illinois 60208-3113, USA USA Journal of The Electrochemical Society Ion Conductivity of Comb Polysiloxane Polyelectrolytes Containing Oligoether and Perfluoroether Sidechains  e  silicone so3 random/"
1374,lit_tr1374,,,2022-03-16 04:02:14,2022-03-16 04:02:14,,45.47740412342097,3.9222294838194044e-07,400,,,,,,1,,,,,,18.0,,10.1016/j.electacta.2017.04.132,"43285 J. F. Snyder,* M. A. Ratner, and D. F. Shriverz 2002 Department of Chemistry, Northwestern University, Evanston, Illinois 60208-3113, USA USA Journal of The Electrochemical Society Ion Conductivity of Comb Polysiloxane Polyelectrolytes Containing Oligoether and Perfluoroether Sidechains  e  silicone so3 random/"
1375,lit_tr1375,,,2022-03-16 04:02:14,2022-03-16 04:02:14,,34.443026127874475,1.7664973895883035e-07,400,,,,,,1,,,,,,18.0,,10.1016/j.electacta.2017.04.132,"43285 J. F. Snyder,* M. A. Ratner, and D. F. Shriverz 2002 Department of Chemistry, Northwestern University, Evanston, Illinois 60208-3113, USA USA Journal of The Electrochemical Society Ion Conductivity of Comb Polysiloxane Polyelectrolytes Containing Oligoether and Perfluoroether Sidechains  e  silicone so3 random/"
1376,lit_tr1376,,,2022-03-16 04:02:14,2022-03-16 04:02:14,,24.89082861311175,7.153243353437227e-08,400,,,,,,1,,,,,,18.0,,10.1016/j.electacta.2017.04.132,"43285 J. F. Snyder,* M. A. Ratner, and D. F. Shriverz 2002 Department of Chemistry, Northwestern University, Evanston, Illinois 60208-3113, USA USA Journal of The Electrochemical Society Ion Conductivity of Comb Polysiloxane Polyelectrolytes Containing Oligoether and Perfluoroether Sidechains  e  silicone so3 random/"
1377,lit_tr1377,,,2022-03-16 04:02:14,2022-03-16 04:02:14,,74.91810021994422,3.633824929277344e-06,401,,,,,,1,,,,,,-10.0,,10.1016/j.electacta.2017.04.132,"43285 J. F. Snyder,* M. A. Ratner, and D. F. Shriverz 2002 Department of Chemistry, Northwestern University, Evanston, Illinois 60208-3113, USA USA Journal of The Electrochemical Society Ion Conductivity of Comb Polysiloxane Polyelectrolytes Containing Oligoether and Perfluoroether Sidechains  e  silicone so3 random/"
1378,lit_tr1378,,,2022-03-16 04:02:14,2022-03-16 04:02:14,,64.85718400468886,2.1282272517929855e-06,401,,,,,,1,,,,,,-10.0,,10.1016/j.electacta.2017.04.132,"43285 J. F. Snyder,* M. A. Ratner, and D. F. Shriverz 2002 Department of Chemistry, Northwestern University, Evanston, Illinois 60208-3113, USA USA Journal of The Electrochemical Society Ion Conductivity of Comb Polysiloxane Polyelectrolytes Containing Oligoether and Perfluoroether Sidechains  e  silicone so3 random/"
1379,lit_tr1379,,,2022-03-16 04:02:14,2022-03-16 04:02:14,,54.98684881652531,1.1106008461012157e-06,401,,,,,,1,,,,,,-10.0,,10.1016/j.electacta.2017.04.132,"43285 J. F. Snyder,* M. A. Ratner, and D. F. Shriverz 2002 Department of Chemistry, Northwestern University, Evanston, Illinois 60208-3113, USA USA Journal of The Electrochemical Society Ion Conductivity of Comb Polysiloxane Polyelectrolytes Containing Oligoether and Perfluoroether Sidechains  e  silicone so3 random/"
138,lit_tr138,,,2022-03-16 04:02:11,2022-03-16 04:02:11,,2.479602,5.827362031937658e-06,1,184,,,,,0.833/0.0833,,,,,,,,j.electacta.2013.09.151,"43221 Y.S. Zhu, X.W. Gao, X.J. Wang, Y.Y. Hou, L.L. Liu, Y.P. Wu 2012 New Energy and Materials Laboratory (NEML), Department of Chemistry & Shanghai Key Laboratory of Molecular Catalysis and Innovative Materials, Fudan University,
Shanghai 200433, China China Electrochemistry Communications A single-ion polymer electrolyte based on boronate for lithium ion batteries lithium　oxalate polyacrylic acid borate   lithium　oxalate polyacrylic acid borate/"
1380,lit_tr1380,,,2022-03-16 04:02:14,2022-03-16 04:02:14,,44.97150523643904,5.616050443723231e-07,401,,,,,,1,,,,,,-10.0,,10.1016/j.electacta.2017.04.132,"43285 J. F. Snyder,* M. A. Ratner, and D. F. Shriverz 2002 Department of Chemistry, Northwestern University, Evanston, Illinois 60208-3113, USA USA Journal of The Electrochemical Society Ion Conductivity of Comb Polysiloxane Polyelectrolytes Containing Oligoether and Perfluoroether Sidechains  e  silicone so3 random/"
1381,lit_tr1381,,,2022-03-16 04:02:14,2022-03-16 04:02:14,,34.95421933323166,2.452008661752527e-07,401,,,,,,1,,,,,,-10.0,,10.1016/j.electacta.2017.04.132,"43285 J. F. Snyder,* M. A. Ratner, and D. F. Shriverz 2002 Department of Chemistry, Northwestern University, Evanston, Illinois 60208-3113, USA USA Journal of The Electrochemical Society Ion Conductivity of Comb Polysiloxane Polyelectrolytes Containing Oligoether and Perfluoroether Sidechains  e  silicone so3 random/"
1382,lit_tr1382,,,2022-03-16 04:02:14,2022-03-16 04:02:14,,24.991327337114967,7.733623050037431e-08,401,,,,,,1,,,,,,-10.0,,10.1016/j.electacta.2017.04.132,"43285 J. F. Snyder,* M. A. Ratner, and D. F. Shriverz 2002 Department of Chemistry, Northwestern University, Evanston, Illinois 60208-3113, USA USA Journal of The Electrochemical Society Ion Conductivity of Comb Polysiloxane Polyelectrolytes Containing Oligoether and Perfluoroether Sidechains  e  silicone so3 random/"
1383,lit_tr1383,,,2022-03-16 04:02:14,2022-03-16 04:02:14,,65.57814356653637,6.967965632958563e-05,401,,,,,,1,,,,,,-10.0,,10.1016/j.electacta.2017.04.132,"43285 J. F. Snyder,* M. A. Ratner, and D. F. Shriverz 2002 Department of Chemistry, Northwestern University, Evanston, Illinois 60208-3113, USA USA Journal of The Electrochemical Society Ion Conductivity of Comb Polysiloxane Polyelectrolytes Containing Oligoether and Perfluoroether Sidechains  e  silicone so3 random/"
1384,lit_tr1384,,,2022-03-16 04:02:14,2022-03-16 04:02:14,,74.83392035900806,4.9258706117058045e-06,403,,,,,,1,,,,,,-43.0,,10.1016/j.electacta.2017.04.132,"43285 J. F. Snyder,* M. A. Ratner, and D. F. Shriverz 2002 Department of Chemistry, Northwestern University, Evanston, Illinois 60208-3113, USA USA Journal of The Electrochemical Society Ion Conductivity of Comb Polysiloxane Polyelectrolytes Containing Oligoether and Perfluoroether Sidechains  e  silicone so3 random/"
1385,lit_tr1385,,,2022-03-16 04:02:14,2022-03-16 04:02:14,,64.69845267097918,2.7663874136096e-06,403,,,,,,1,,,,,,-43.0,,10.1016/j.electacta.2017.04.132,"43285 J. F. Snyder,* M. A. Ratner, and D. F. Shriverz 2002 Department of Chemistry, Northwestern University, Evanston, Illinois 60208-3113, USA USA Journal of The Electrochemical Society Ion Conductivity of Comb Polysiloxane Polyelectrolytes Containing Oligoether and Perfluoroether Sidechains  e  silicone so3 random/"
1386,lit_tr1386,,,2022-03-16 04:02:14,2022-03-16 04:02:14,,54.83725047959939,1.3555576741728745e-06,403,,,,,,1,,,,,,-43.0,,10.1016/j.electacta.2017.04.132,"43285 J. F. Snyder,* M. A. Ratner, and D. F. Shriverz 2002 Department of Chemistry, Northwestern University, Evanston, Illinois 60208-3113, USA USA Journal of The Electrochemical Society Ion Conductivity of Comb Polysiloxane Polyelectrolytes Containing Oligoether and Perfluoroether Sidechains  e  silicone so3 random/"
1387,lit_tr1387,,,2022-03-16 04:02:14,2022-03-16 04:02:14,,44.76053933840916,6.927028907265307e-07,403,,,,,,1,,,,,,-43.0,,10.1016/j.electacta.2017.04.132,"43285 J. F. Snyder,* M. A. Ratner, and D. F. Shriverz 2002 Department of Chemistry, Northwestern University, Evanston, Illinois 60208-3113, USA USA Journal of The Electrochemical Society Ion Conductivity of Comb Polysiloxane Polyelectrolytes Containing Oligoether and Perfluoroether Sidechains  e  silicone so3 random/"
1388,lit_tr1388,,,2022-03-16 04:02:14,2022-03-16 04:02:14,,34.95421933323166,3.0885099158147966e-07,403,,,,,,1,,,,,,-43.0,,10.1016/j.electacta.2017.04.132,"43285 J. F. Snyder,* M. A. Ratner, and D. F. Shriverz 2002 Department of Chemistry, Northwestern University, Evanston, Illinois 60208-3113, USA USA Journal of The Electrochemical Society Ion Conductivity of Comb Polysiloxane Polyelectrolytes Containing Oligoether and Perfluoroether Sidechains  e  silicone so3 random/"
1389,lit_tr1389,,,2022-03-16 04:02:14,2022-03-16 04:02:14,,24.929562800743668,2.084044557147253e-08,403,,,,,,1,,,,,,-43.0,,10.1016/j.electacta.2017.04.132,"43285 J. F. Snyder,* M. A. Ratner, and D. F. Shriverz 2002 Department of Chemistry, Northwestern University, Evanston, Illinois 60208-3113, USA USA Journal of The Electrochemical Society Ion Conductivity of Comb Polysiloxane Polyelectrolytes Containing Oligoether and Perfluoroether Sidechains  e  silicone so3 random/"
139,lit_tr139,,,2022-03-16 04:02:11,2022-03-16 04:02:11,,2.545274,4.978150246559725e-06,1,184,,,,,0.833/0.0833,,,,,,,,j.electacta.2013.09.151,"43221 Y.S. Zhu, X.W. Gao, X.J. Wang, Y.Y. Hou, L.L. Liu, Y.P. Wu 2012 New Energy and Materials Laboratory (NEML), Department of Chemistry & Shanghai Key Laboratory of Molecular Catalysis and Innovative Materials, Fudan University,
Shanghai 200433, China China Electrochemistry Communications A single-ion polymer electrolyte based on boronate for lithium ion batteries lithium　oxalate polyacrylic acid borate   lithium　oxalate polyacrylic acid borate/"
1390,lit_tr1390,,,2022-03-16 04:02:14,2022-03-16 04:02:14,,94.74159853314262,1.0630018001895711e-05,404,,,,,,1,,,,,,-36.5,,10.1021/cm000420n,"43285 J. F. Snyder,* M. A. Ratner, and D. F. Shriverz 2002 Department of Chemistry, Northwestern University, Evanston, Illinois 60208-3113, USA USA Journal of The Electrochemical Society Ion Conductivity of Comb Polysiloxane Polyelectrolytes Containing Oligoether and Perfluoroether Sidechains  e  silicone so3 random/"
1391,lit_tr1391,,,2022-03-16 04:02:14,2022-03-16 04:02:14,,90.55526925282936,9.773497360254382e-06,404,,,,,,1,,,,,,-36.5,,10.1021/cm000420n,"43285 J. F. Snyder,* M. A. Ratner, and D. F. Shriverz 2002 Department of Chemistry, Northwestern University, Evanston, Illinois 60208-3113, USA USA Journal of The Electrochemical Society Ion Conductivity of Comb Polysiloxane Polyelectrolytes Containing Oligoether and Perfluoroether Sidechains  f  silicone so3 random/"
1392,lit_tr1392,,,2022-03-16 04:02:14,2022-03-16 04:02:14,,85.7155399006445,8.649320695983684e-06,404,,,,,,1,,,,,,-36.5,,10.1021/cm000420n,"43285 J. F. Snyder,* M. A. Ratner, and D. F. Shriverz 2002 Department of Chemistry, Northwestern University, Evanston, Illinois 60208-3113, USA USA Journal of The Electrochemical Society Ion Conductivity of Comb Polysiloxane Polyelectrolytes Containing Oligoether and Perfluoroether Sidechains  f  silicone so3 random/"
1393,lit_tr1393,,,2022-03-16 04:02:14,2022-03-16 04:02:14,,80.56748230970442,7.0376878466837976e-06,404,,,,,,1,,,,,,-36.5,,10.1021/cm000420n,"43285 J. F. Snyder,* M. A. Ratner, and D. F. Shriverz 2002 Department of Chemistry, Northwestern University, Evanston, Illinois 60208-3113, USA USA Journal of The Electrochemical Society Ion Conductivity of Comb Polysiloxane Polyelectrolytes Containing Oligoether and Perfluoroether Sidechains  f  silicone so3 random/"
1394,lit_tr1394,,,2022-03-16 04:02:14,2022-03-16 04:02:14,,75.56503739445708,5.682782049989014e-06,404,,,,,,1,,,,,,-36.5,,10.1021/cm000420n,"43285 J. F. Snyder,* M. A. Ratner, and D. F. Shriverz 2002 Department of Chemistry, Northwestern University, Evanston, Illinois 60208-3113, USA USA Journal of The Electrochemical Society Ion Conductivity of Comb Polysiloxane Polyelectrolytes Containing Oligoether and Perfluoroether Sidechains  f  silicone so3 random/"
1395,lit_tr1395,,,2022-03-16 04:02:14,2022-03-16 04:02:14,,70.8392014909868,4.588724667988015e-06,404,,,,,,1,,,,,,-36.5,,10.1021/cm000420n,"43285 J. F. Snyder,* M. A. Ratner, and D. F. Shriverz 2002 Department of Chemistry, Northwestern University, Evanston, Illinois 60208-3113, USA USA Journal of The Electrochemical Society Ion Conductivity of Comb Polysiloxane Polyelectrolytes Containing Oligoether and Perfluoroether Sidechains  f  silicone so3 random/"
1396,lit_tr1396,,,2022-03-16 04:02:14,2022-03-16 04:02:14,,65.57355415850913,3.6491271822398133e-06,404,,,,,,1,,,,,,-36.5,,10.1021/cm000420n,"43285 J. F. Snyder,* M. A. Ratner, and D. F. Shriverz 2002 Department of Chemistry, Northwestern University, Evanston, Illinois 60208-3113, USA USA Journal of The Electrochemical Society Ion Conductivity of Comb Polysiloxane Polyelectrolytes Containing Oligoether and Perfluoroether Sidechains  f  silicone so3 random/"
1397,lit_tr1397,,,2022-03-16 04:02:14,2022-03-16 04:02:14,,61.11291850970889,2.946591963315181e-06,404,,,,,,1,,,,,,-36.5,,10.1021/cm000420n,"43285 J. F. Snyder,* M. A. Ratner, and D. F. Shriverz 2002 Department of Chemistry, Northwestern University, Evanston, Illinois 60208-3113, USA USA Journal of The Electrochemical Society Ion Conductivity of Comb Polysiloxane Polyelectrolytes Containing Oligoether and Perfluoroether Sidechains  f  silicone so3 random/"
1398,lit_tr1398,,,2022-03-16 04:02:14,2022-03-16 04:02:14,,56.264508534965216,2.204367503055027e-06,404,,,,,,1,,,,,,-36.5,,10.1021/cm000420n,"43285 J. F. Snyder,* M. A. Ratner, and D. F. Shriverz 2002 Department of Chemistry, Northwestern University, Evanston, Illinois 60208-3113, USA USA Journal of The Electrochemical Society Ion Conductivity of Comb Polysiloxane Polyelectrolytes Containing Oligoether and Perfluoroether Sidechains  f  silicone so3 random/"
1399,lit_tr1399,,,2022-03-16 04:02:14,2022-03-16 04:02:14,,51.06668438510849,1.713290473261416e-06,404,,,,,,1,,,,,,-36.5,,10.1021/cm000420n,"43285 J. F. Snyder,* M. A. Ratner, and D. F. Shriverz 2002 Department of Chemistry, Northwestern University, Evanston, Illinois 60208-3113, USA USA Journal of The Electrochemical Society Ion Conductivity of Comb Polysiloxane Polyelectrolytes Containing Oligoether and Perfluoroether Sidechains  f  silicone so3 random/"
14,lit_tr14,,,2022-03-16 04:02:10,2022-03-16 04:02:10,,50.429985413014265,0.0001405583293257772,1,364,,,,,0.734/0.133,,,,,68.0,-68.0,67.0,not available,"43221 Masaru Heishi a,c, Hiroki Niwa a, Takahiro Uno a, Masataka Kubo b, Takahito Itoh 2013 Division of Chemistry for Materials, Graduate School of Engineering, Mie University, 1577 Kurimamachiya-cho, Tsu, Mie 514-8507, Japan Japan Electrochimica Acta Polymer electrolytes based on polyanionic lithium salts PEO/ poly(lithium vinylsulfonate)  = 1/8(li/eo)   PEO600000/poly(lithium vinylsulfonate) mn7140"
140,lit_tr140,,,2022-03-16 04:02:11,2022-03-16 04:02:11,,2.610945,3.0231242709566717e-06,1,184,,,,,0.833/0.0833,,,,,,,,j.electacta.2013.09.151,"43221 Y.S. Zhu, X.W. Gao, X.J. Wang, Y.Y. Hou, L.L. Liu, Y.P. Wu 2012 New Energy and Materials Laboratory (NEML), Department of Chemistry & Shanghai Key Laboratory of Molecular Catalysis and Innovative Materials, Fudan University,
Shanghai 200433, China China Electrochemistry Communications A single-ion polymer electrolyte based on boronate for lithium ion batteries lithium　oxalate polyacrylic acid borate   lithium　oxalate polyacrylic acid borate/"
1400,lit_tr1400,,,2022-03-16 04:02:14,2022-03-16 04:02:14,,46.62170858180929,1.2719733142642176e-06,404,,,,,,1,,,,,,-36.5,,10.1021/cm000420n,"43285 J. F. Snyder,* M. A. Ratner, and D. F. Shriverz 2002 Department of Chemistry, Northwestern University, Evanston, Illinois 60208-3113, USA USA Journal of The Electrochemical Society Ion Conductivity of Comb Polysiloxane Polyelectrolytes Containing Oligoether and Perfluoroether Sidechains  f  silicone so3 random/"
1401,lit_tr1401,,,2022-03-16 04:02:14,2022-03-16 04:02:14,,41.49192490378255,9.810880818870835e-07,404,,,,,,1,,,,,,-36.5,,10.1021/cm000420n,"43285 J. F. Snyder,* M. A. Ratner, and D. F. Shriverz 2002 Department of Chemistry, Northwestern University, Evanston, Illinois 60208-3113, USA USA Journal of The Electrochemical Society Ion Conductivity of Comb Polysiloxane Polyelectrolytes Containing Oligoether and Perfluoroether Sidechains  f  silicone so3 random/"
1402,lit_tr1402,,,2022-03-16 04:02:14,2022-03-16 04:02:14,,37.080758945426396,7.283749478437864e-07,404,,,,,,1,,,,,,-36.5,,10.1021/cm000420n,"43285 J. F. Snyder,* M. A. Ratner, and D. F. Shriverz 2002 Department of Chemistry, Northwestern University, Evanston, Illinois 60208-3113, USA USA Journal of The Electrochemical Society Ion Conductivity of Comb Polysiloxane Polyelectrolytes Containing Oligoether and Perfluoroether Sidechains  f  silicone so3 random/"
1403,lit_tr1403,,,2022-03-16 04:02:14,2022-03-16 04:02:14,,31.81851657519138,5.325593329815549e-07,404,,,,,,1,,,,,,-36.5,,10.1021/cm000420n,"43285 J. F. Snyder,* M. A. Ratner, and D. F. Shriverz 2002 Department of Chemistry, Northwestern University, Evanston, Illinois 60208-3113, USA USA Journal of The Electrochemical Society Ion Conductivity of Comb Polysiloxane Polyelectrolytes Containing Oligoether and Perfluoroether Sidechains  f  silicone so3 random/"
1404,lit_tr1404,,,2022-03-16 04:02:14,2022-03-16 04:02:14,,26.419548515737745,3.663085030692119e-07,404,,,,,,1,,,,,,-36.5,,10.1021/cm000420n,"43285 J. F. Snyder,* M. A. Ratner, and D. F. Shriverz 2002 Department of Chemistry, Northwestern University, Evanston, Illinois 60208-3113, USA USA Journal of The Electrochemical Society Ion Conductivity of Comb Polysiloxane Polyelectrolytes Containing Oligoether and Perfluoroether Sidechains  f  silicone so3 random/"
