Repository: KanHatakeyama/ion_predictor

# Ionic conductivity predictor 
- Database of Li conducting liquid and solid electrolytes (organic)
    - polymers, liquids, etc
- Predict thier ionic conductivity by machine learning
- Related paper
    - https://pubs.acs.org/doi/10.1021/jacs.9b11442
    - Database and models are slightly different from the original paper
        - mainly because of copyright and available module version issues

# Overview

## Chemical database

## Electrolyte database

## Predicted data
- Exported as a csv file
- Log10 (conductivity) is predicted

File: database/Composite-2022-03-16-1.csv (part 7 of 77)
id,title,subtitle,tags,created_at,updated_at,obtained_date,temperature,conductivity,component1,component2,component3,component4,component5,component6,mol_ratio,wt_ratio,melting_temp,inorg_name,inorg_contain_ratio,crystallinity,Tg,mp,reference,special_memo
1405,lit_tr1405,,,2022-03-16 04:02:14,2022-03-16 04:02:14,,21.409312757776206,2.5004029349388335e-07,404,,,,,,1,,,,,,-36.5,,10.1021/cm000420n,"43285 J. F. Snyder,* M. A. Ratner, and D. F. Shriverz 2002 Department of Chemistry, Northwestern University, Evanston, Illinois 60208-3113, USA USA Journal of The Electrochemical Society Ion Conductivity of Comb Polysiloxane Polyelectrolytes Containing Oligoether and Perfluoroether Sidechains  f  silicone so3 random/"
1406,lit_tr1406,,,2022-03-16 04:02:14,2022-03-16 04:02:14,,16.36956544271311,1.7067582076001823e-07,404,,,,,,1,,,,,,-36.5,,10.1021/cm000420n,"43285 J. F. Snyder,* M. A. Ratner, and D. F. Shriverz 2002 Department of Chemistry, Northwestern University, Evanston, Illinois 60208-3113, USA USA Journal of The Electrochemical Society Ion Conductivity of Comb Polysiloxane Polyelectrolytes Containing Oligoether and Perfluoroether Sidechains  f  silicone so3 random/"
1407,lit_tr1407,,,2022-03-16 04:02:14,2022-03-16 04:02:14,,94.11534590702973,1.0153902759574498e-05,405,,,,,,1,,,,,,-45.4,,10.1021/cm000420n,"43285 J. F. Snyder,* M. A. Ratner, and D. F. Shriverz 2002 Department of Chemistry, Northwestern University, Evanston, Illinois 60208-3113, USA USA Journal of The Electrochemical Society Ion Conductivity of Comb Polysiloxane Polyelectrolytes Containing Oligoether and Perfluoroether Sidechains  f  silicone so3 random/"
1408,lit_tr1408,,,2022-03-16 04:02:14,2022-03-16 04:02:14,,90.24903103282367,9.335745414474665e-06,405,,,,,,1,,,,,,-45.4,,10.1021/cm000420n,"43285 J. F. Snyder,* M. A. Ratner, and D. F. Shriverz 2002 Department of Chemistry, Northwestern University, Evanston, Illinois 60208-3113, USA USA Journal of The Electrochemical Society Ion Conductivity of Comb Polysiloxane Polyelectrolytes Containing Oligoether and Perfluoroether Sidechains  f  silicone so3 random/"
1409,lit_tr1409,,,2022-03-16 04:02:14,2022-03-16 04:02:14,,85.566469426416,8.074785602585037e-06,405,,,,,,1,,,,,,-45.4,,10.1021/cm000420n,"43285 J. F. Snyder,* M. A. Ratner, and D. F. Shriverz 2002 Department of Chemistry, Northwestern University, Evanston, Illinois 60208-3113, USA USA Journal of The Electrochemical Society Ion Conductivity of Comb Polysiloxane Polyelectrolytes Containing Oligoether and Perfluoroether Sidechains  f  silicone so3 random/"
141,lit_tr141,,,2022-03-16 04:02:11,2022-03-16 04:02:11,,2.682587,2.5825693945841057e-06,1,184,,,,,0.833/0.0833,,,,,,,,j.electacta.2013.09.151,"43221 Y.S. Zhu, X.W. Gao, X.J. Wang, Y.Y. Hou, L.L. Liu, Y.P. Wu 2012 New Energy and Materials Laboratory (NEML), Department of Chemistry & Shanghai Key Laboratory of Molecular Catalysis and Innovative Materials, Fudan University,
Shanghai 200433, China China Electrochemistry Communications A single-ion polymer electrolyte based on boronate for lithium ion batteries lithium　oxalate polyacrylic acid borate   lithium　oxalate polyacrylic acid borate/"
1410,lit_tr1410,,,2022-03-16 04:02:14,2022-03-16 04:02:14,,80.71255129237682,6.825948385004856e-06,405,,,,,,1,,,,,,-45.4,,10.1021/cm000420n,"43285 J. F. Snyder,* M. A. Ratner, and D. F. Shriverz 2002 Department of Chemistry, Northwestern University, Evanston, Illinois 60208-3113, USA USA Journal of The Electrochemical Society Ion Conductivity of Comb Polysiloxane Polyelectrolytes Containing Oligoether and Perfluoroether Sidechains  f  silicone so3 random/"
1411,lit_tr1411,,,2022-03-16 04:02:14,2022-03-16 04:02:14,,75.56503739445708,5.639544137738551e-06,405,,,,,,1,,,,,,-45.4,,10.1021/cm000420n,"43285 J. F. Snyder,* M. A. Ratner, and D. F. Shriverz 2002 Department of Chemistry, Northwestern University, Evanston, Illinois 60208-3113, USA USA Journal of The Electrochemical Society Ion Conductivity of Comb Polysiloxane Polyelectrolytes Containing Oligoether and Perfluoroether Sidechains  f  silicone so3 random/"
1412,lit_tr1412,,,2022-03-16 04:02:14,2022-03-16 04:02:14,,70.97628057992165,4.7310659275743155e-06,405,,,,,,1,,,,,,-45.4,,10.1021/cm000420n,"43285 J. F. Snyder,* M. A. Ratner, and D. F. Shriverz 2002 Department of Chemistry, Northwestern University, Evanston, Illinois 60208-3113, USA USA Journal of The Electrochemical Society Ion Conductivity of Comb Polysiloxane Polyelectrolytes Containing Oligoether and Perfluoroether Sidechains  f  silicone so3 random/"
1413,lit_tr1413,,,2022-03-16 04:02:14,2022-03-16 04:02:14,,65.97295343536638,3.938737156231048e-06,405,,,,,,1,,,,,,-45.4,,10.1021/cm000420n,"43285 J. F. Snyder,* M. A. Ratner, and D. F. Shriverz 2002 Department of Chemistry, Northwestern University, Evanston, Illinois 60208-3113, USA USA Journal of The Electrochemical Society Ion Conductivity of Comb Polysiloxane Polyelectrolytes Containing Oligoether and Perfluoroether Sidechains  f  silicone so3 random/"
1414,lit_tr1414,,,2022-03-16 04:02:14,2022-03-16 04:02:14,,61.3720015120395,3.204822640220814e-06,405,,,,,,1,,,,,,-45.4,,10.1021/cm000420n,"43285 J. F. Snyder,* M. A. Ratner, and D. F. Shriverz 2002 Department of Chemistry, Northwestern University, Evanston, Illinois 60208-3113, USA USA Journal of The Electrochemical Society Ion Conductivity of Comb Polysiloxane Polyelectrolytes Containing Oligoether and Perfluoroether Sidechains  f  silicone so3 random/"
1415,lit_tr1415,,,2022-03-16 04:02:14,2022-03-16 04:02:14,,56.264508534965216,2.5681418021452673e-06,405,,,,,,1,,,,,,-45.4,,10.1021/cm000420n,"43285 J. F. Snyder,* M. A. Ratner, and D. F. Shriverz 2002 Department of Chemistry, Northwestern University, Evanston, Illinois 60208-3113, USA USA Journal of The Electrochemical Society Ion Conductivity of Comb Polysiloxane Polyelectrolytes Containing Oligoether and Perfluoroether Sidechains  f  silicone so3 random/"
1416,lit_tr1416,,,2022-03-16 04:02:14,2022-03-16 04:02:14,,51.18856015734315,1.9808381877399683e-06,405,,,,,,1,,,,,,-45.4,,10.1021/cm000420n,"43285 J. F. Snyder,* M. A. Ratner, and D. F. Shriverz 2002 Department of Chemistry, Northwestern University, Evanston, Illinois 60208-3113, USA USA Journal of The Electrochemical Society Ion Conductivity of Comb Polysiloxane Polyelectrolytes Containing Oligoether and Perfluoroether Sidechains  g  silicone so3 random/"
1417,lit_tr1417,,,2022-03-16 04:02:14,2022-03-16 04:02:14,,45.91241594699483,1.5162227197067454e-06,405,,,,,,1,,,,,,-45.4,,10.1021/cm000420n,"43285 J. F. Snyder,* M. A. Ratner, and D. F. Shriverz 2002 Department of Chemistry, Northwestern University, Evanston, Illinois 60208-3113, USA USA Journal of The Electrochemical Society Ion Conductivity of Comb Polysiloxane Polyelectrolytes Containing Oligoether and Perfluoroether Sidechains  g  silicone so3 random/"
1418,lit_tr1418,,,2022-03-16 04:02:14,2022-03-16 04:02:14,,41.72157333138534,1.169480541068736e-06,405,,,,,,1,,,,,,-45.4,,10.1021/cm000420n,"43285 J. F. Snyder,* M. A. Ratner, and D. F. Shriverz 2002 Department of Chemistry, Northwestern University, Evanston, Illinois 60208-3113, USA USA Journal of The Electrochemical Society Ion Conductivity of Comb Polysiloxane Polyelectrolytes Containing Oligoether and Perfluoroether Sidechains  g  silicone so3 random/"
1419,lit_tr1419,,,2022-03-16 04:02:14,2022-03-16 04:02:14,,36.635312582673976,9.089521055375087e-07,405,,,,,,1,,,,,,-45.4,,10.1021/cm000420n,"43285 J. F. Snyder,* M. A. Ratner, and D. F. Shriverz 2002 Department of Chemistry, Northwestern University, Evanston, Illinois 60208-3113, USA USA Journal of The Electrochemical Society Ion Conductivity of Comb Polysiloxane Polyelectrolytes Containing Oligoether and Perfluoroether Sidechains  g  silicone so3 random/"
142,lit_tr142,,,2022-03-16 04:02:11,2022-03-16 04:02:11,,2.756219,2.2062158482594822e-06,1,184,,,,,0.833/0.0833,,,,,,,,j.electacta.2013.09.151,"43221 Y.S. Zhu, X.W. Gao, X.J. Wang, Y.Y. Hou, L.L. Liu, Y.P. Wu 2012 New Energy and Materials Laboratory (NEML), Department of Chemistry & Shanghai Key Laboratory of Molecular Catalysis and Innovative Materials, Fudan University,
Shanghai 200433, China China Electrochemistry Communications A single-ion polymer electrolyte based on boronate for lithium ion batteries lithium　oxalate polyacrylic acid borate   lithium　oxalate polyacrylic acid borate/"
1420,lit_tr1420,,,2022-03-16 04:02:14,2022-03-16 04:02:14,,31.71085388476564,6.396906456920566e-07,405,,,,,,1,,,,,,-45.4,,10.1021/cm000420n,"43285 J. F. Snyder,* M. A. Ratner, and D. F. Shriverz 2002 Department of Chemistry, Northwestern University, Evanston, Illinois 60208-3113, USA USA Journal of The Electrochemical Society Ion Conductivity of Comb Polysiloxane Polyelectrolytes Containing Oligoether and Perfluoroether Sidechains  g  silicone so3 random/"
1421,lit_tr1421,,,2022-03-16 04:02:14,2022-03-16 04:02:14,,26.627714824457655,4.6771683264615173e-07,405,,,,,,1,,,,,,-45.4,,10.1021/cm000420n,"43285 J. F. Snyder,* M. A. Ratner, and D. F. Shriverz 2002 Department of Chemistry, Northwestern University, Evanston, Illinois 60208-3113, USA USA Journal of The Electrochemical Society Ion Conductivity of Comb Polysiloxane Polyelectrolytes Containing Oligoether and Perfluoroether Sidechains  h  silicone so3 random/"
1422,lit_tr1422,,,2022-03-16 04:02:14,2022-03-16 04:02:14,,21.00770441680737,3.168319716711338e-07,405,,,,,,1,,,,,,-45.4,,10.1021/cm000420n,"43285 J. F. Snyder,* M. A. Ratner, and D. F. Shriverz 2002 Department of Chemistry, Northwestern University, Evanston, Illinois 60208-3113, USA USA Journal of The Electrochemical Society Ion Conductivity of Comb Polysiloxane Polyelectrolytes Containing Oligoether and Perfluoroether Sidechains  h  silicone so3 random/"
1423,lit_tr1423,,,2022-03-16 04:02:14,2022-03-16 04:02:14,,16.272532586082946,2.129894048434963e-07,405,,,,,,1,,,,,,-45.4,,10.1021/cm000420n,"43285 J. F. Snyder,* M. A. Ratner, and D. F. Shriverz 2002 Department of Chemistry, Northwestern University, Evanston, Illinois 60208-3113, USA USA Journal of The Electrochemical Society Ion Conductivity of Comb Polysiloxane Polyelectrolytes Containing Oligoether and Perfluoroether Sidechains  h  silicone so3 random/"
1424,lit_tr1424,,,2022-03-16 04:02:14,2022-03-16 04:02:14,,95.05545864592443,1.0711517459008058e-05,406,,,,,,1,,,,,,-62.1,,10.1021/cm000420n,"43285 J. F. Snyder,* M. A. Ratner, and D. F. Shriverz 2002 Department of Chemistry, Northwestern University, Evanston, Illinois 60208-3113, USA USA Journal of The Electrochemical Society Ion Conductivity of Comb Polysiloxane Polyelectrolytes Containing Oligoether and Perfluoroether Sidechains  h  silicone so3 random/"
1425,lit_tr1425,,,2022-03-16 04:02:14,2022-03-16 04:02:14,,90.70864819235021,1e-05,406,,,,,,1,,,,,,-62.1,,10.1021/cm000420n,"43285 J. F. Snyder,* M. A. Ratner, and D. F. Shriverz 2002 Department of Chemistry, Northwestern University, Evanston, Illinois 60208-3113, USA USA Journal of The Electrochemical Society Ion Conductivity of Comb Polysiloxane Polyelectrolytes Containing Oligoether and Perfluoroether Sidechains  h  silicone so3 random/"
1426,lit_tr1426,,,2022-03-16 04:02:14,2022-03-16 04:02:14,,85.41739417600496,8.649320695983684e-06,406,,,,,,1,,,,,,-62.1,,10.1021/cm000420n,"43285 J. F. Snyder,* M. A. Ratner, and D. F. Shriverz 2002 Department of Chemistry, Northwestern University, Evanston, Illinois 60208-3113, USA USA Journal of The Electrochemical Society Ion Conductivity of Comb Polysiloxane Polyelectrolytes Containing Oligoether and Perfluoroether Sidechains  h  silicone so3 random/"
1427,lit_tr1427,,,2022-03-16 04:02:14,2022-03-16 04:02:14,,80.27782579683839,7.713136194968005e-06,406,,,,,,1,,,,,,-62.1,,10.1021/cm000420n,"43285 J. F. Snyder,* M. A. Ratner, and D. F. Shriverz 2002 Department of Chemistry, Northwestern University, Evanston, Illinois 60208-3113, USA USA Journal of The Electrochemical Society Ion Conductivity of Comb Polysiloxane Polyelectrolytes Containing Oligoether and Perfluoroether Sidechains  h  silicone so3 random/"
1428,lit_tr1428,,,2022-03-16 04:02:14,2022-03-16 04:02:14,,75.70603130215397,6.5702062043182475e-06,406,,,,,,1,,,,,,-62.1,,10.1021/cm000420n,"43285 J. F. Snyder,* M. A. Ratner, and D. F. Shriverz 2002 Department of Chemistry, Northwestern University, Evanston, Illinois 60208-3113, USA USA Journal of The Electrochemical Society Ion Conductivity of Comb Polysiloxane Polyelectrolytes Containing Oligoether and Perfluoroether Sidechains  h  silicone so3 random/"
1429,lit_tr1429,,,2022-03-16 04:02:14,2022-03-16 04:02:14,,70.8392014909868,5.814481592944426e-06,406,,,,,,1,,,,,,-62.1,,10.1021/cm000420n,"43285 J. F. Snyder,* M. A. Ratner, and D. F. Shriverz 2002 Department of Chemistry, Northwestern University, Evanston, Illinois 60208-3113, USA USA Journal of The Electrochemical Society Ion Conductivity of Comb Polysiloxane Polyelectrolytes Containing Oligoether and Perfluoroether Sidechains  h  silicone so3 random/"
143,lit_tr143,,,2022-03-16 04:02:11,2022-03-16 04:02:11,,2.831841,1.6528787642374527e-06,1,184,,,,,0.833/0.0833,,,,,,,,j.electacta.2013.09.151,"43221 Y.S. Zhu, X.W. Gao, X.J. Wang, Y.Y. Hou, L.L. Liu, Y.P. Wu 2012 New Energy and Materials Laboratory (NEML), Department of Chemistry & Shanghai Key Laboratory of Molecular Catalysis and Innovative Materials, Fudan University,
Shanghai 200433, China China Electrochemistry Communications A single-ion polymer electrolyte based on boronate for lithium ion batteries lithium　oxalate polyacrylic acid borate   lithium　oxalate polyacrylic acid borate/"
1430,lit_tr1430,,,2022-03-16 04:02:14,2022-03-16 04:02:14,,66.64048518683381,4.990867038530192e-06,406,,,,,,1,,,,,,-62.1,,10.1021/cm000420n,"43285 J. F. Snyder,* M. A. Ratner, and D. F. Shriverz 2002 Department of Chemistry, Northwestern University, Evanston, Illinois 60208-3113, USA USA Journal of The Electrochemical Society Ion Conductivity of Comb Polysiloxane Polyelectrolytes Containing Oligoether and Perfluoroether Sidechains  h  silicone so3 random/"
1431,lit_tr1431,,,2022-03-16 04:02:14,2022-03-16 04:02:14,,61.24246573647599,4.092041221859204e-06,406,,,,,,1,,,,,,-62.1,,10.1021/cm000420n,"43285 J. F. Snyder,* M. A. Ratner, and D. F. Shriverz 2002 Department of Chemistry, Northwestern University, Evanston, Illinois 60208-3113, USA USA Journal of The Electrochemical Society Ion Conductivity of Comb Polysiloxane Polyelectrolytes Containing Oligoether and Perfluoroether Sidechains  h  silicone so3 random/"
1432,lit_tr1432,,,2022-03-16 04:02:14,2022-03-16 04:02:14,,56.390215604981506,3.3550963767411338e-06,406,,,,,,1,,,,,,-62.1,,10.1021/cm000420n,"43285 J. F. Snyder,* M. A. Ratner, and D. F. Shriverz 2002 Department of Chemistry, Northwestern University, Evanston, Illinois 60208-3113, USA USA Journal of The Electrochemical Society Ion Conductivity of Comb Polysiloxane Polyelectrolytes Containing Oligoether and Perfluoroether Sidechains  h  silicone so3 random/"
1433,lit_tr1433,,,2022-03-16 04:02:14,2022-03-16 04:02:14,,50.82331237441986,2.7508632409847608e-06,406,,,,,,1,,,,,,-62.1,,10.1021/cm000420n,"43285 J. F. Snyder,* M. A. Ratner, and D. F. Shriverz 2002 Department of Chemistry, Northwestern University, Evanston, Illinois 60208-3113, USA USA Journal of The Electrochemical Society Ion Conductivity of Comb Polysiloxane Polyelectrolytes Containing Oligoether and Perfluoroether Sidechains  h  silicone so3 random/"
1434,lit_tr1434,,,2022-03-16 04:02:14,2022-03-16 04:02:14,,46.14846296105901,2.3077247084120665e-06,406,,,,,,1,,,,,,-62.1,,10.1021/cm000420n,"43285 J. F. Snyder,* M. A. Ratner, and D. F. Shriverz 2002 Department of Chemistry, Northwestern University, Evanston, Illinois 60208-3113, USA USA Journal of The Electrochemical Society Ion Conductivity of Comb Polysiloxane Polyelectrolytes Containing Oligoether and Perfluoroether Sidechains  h  silicone so3 random/"
1435,lit_tr1435,,,2022-03-16 04:02:14,2022-03-16 04:02:14,,41.49192490378255,1.8212308573245278e-06,406,,,,,,1,,,,,,-62.1,,10.1021/cm000420n,"43285 J. F. Snyder,* M. A. Ratner, and D. F. Shriverz 2002 Department of Chemistry, Northwestern University, Evanston, Illinois 60208-3113, USA USA Journal of The Electrochemical Society Ion Conductivity of Comb Polysiloxane Polyelectrolytes Containing Oligoether and Perfluoroether Sidechains  h  silicone so3 random/"
1436,lit_tr1436,,,2022-03-16 04:02:14,2022-03-16 04:02:14,,36.74657821495231,1.4818798748611623e-06,406,,,,,,1,,,,,,-62.1,,10.1021/cm000420n,"43285 J. F. Snyder,* M. A. Ratner, and D. F. Shriverz 2002 Department of Chemistry, Northwestern University, Evanston, Illinois 60208-3113, USA USA Journal of The Electrochemical Society Ion Conductivity of Comb Polysiloxane Polyelectrolytes Containing Oligoether and Perfluoroether Sidechains  h  silicone so3 random/"
1437,lit_tr1437,,,2022-03-16 04:02:14,2022-03-16 04:02:14,,26.52359551975991,8.485745451248874e-07,406,,,,,,1,,,,,,-62.1,,10.1021/cm000420n,"43285 J. F. Snyder,* M. A. Ratner, and D. F. Shriverz 2002 Department of Chemistry, Northwestern University, Evanston, Illinois 60208-3113, USA USA Journal of The Electrochemical Society Ion Conductivity of Comb Polysiloxane Polyelectrolytes Containing Oligoether and Perfluoroether Sidechains  h  silicone so3 random/"
1438,lit_tr1438,,,2022-03-16 04:02:14,2022-03-16 04:02:14,,21.208414927033004,6.348235070683029e-07,406,,,,,,1,,,,,,-62.1,,10.1021/cm000420n,"43285 J. F. Snyder,* M. A. Ratner, and D. F. Shriverz 2002 Department of Chemistry, Northwestern University, Evanston, Illinois 60208-3113, USA USA Journal of The Electrochemical Society Ion Conductivity of Comb Polysiloxane Polyelectrolytes Containing Oligoether and Perfluoroether Sidechains  h  silicone so3 random/"
1439,lit_tr1439,,,2022-03-16 04:02:14,2022-03-16 04:02:14,,15.981573081041006,4.5364486575586875e-07,406,,,,,,1,,,,,,-62.1,,10.1021/cm000420n,"43285 J. F. Snyder,* M. A. Ratner, and D. F. Shriverz 2002 Department of Chemistry, Northwestern University, Evanston, Illinois 60208-3113, USA USA Journal of The Electrochemical Society Ion Conductivity of Comb Polysiloxane Polyelectrolytes Containing Oligoether and Perfluoroether Sidechains  h  silicone so3 random/"
144,lit_tr144,,,2022-03-16 04:02:11,2022-03-16 04:02:11,,2.913433,1.2383231728765102e-06,1,184,,,,,0.833/0.0833,,,,,,,,j.electacta.2013.09.151,"43221 Y.S. Zhu a, X.J. Wang a, Y.Y. Hou a, X.W. Gao a, L.L. Liu a, Y.P. Wu a,∗,1, M. Shimizu 2013 a New Energy and Materials Laboratory (NEML), Department of Chemistry & Shanghai Key Laboratory of Molecular Catalysis and Innovative Materials, Fudan University,
Shanghai 200433, China China Electrochimica Acta A new single-ion polymer electrolyte based on polyvinyl alcohol
for lithium ion batteries lithium polyvinyl alcohol oxalate borate   lithium polyvinyl alcohol oxalate borate/"
1440,lit_tr1440,,,2022-03-16 04:02:14,2022-03-16 04:02:14,,90.24903103282367,1.2196493818260703e-05,407,,,,,,1,,,,,,-67.1,,10.1021/cm000420n,"43285 J. F. Snyder,* M. A. Ratner, and D. F. Shriverz 2002 Department of Chemistry, Northwestern University, Evanston, Illinois 60208-3113, USA USA Journal of The Electrochemical Society Ion Conductivity of Comb Polysiloxane Polyelectrolytes Containing Oligoether and Perfluoroether Sidechains  h  silicone so3 random/"
1441,lit_tr1441,,,2022-03-16 04:02:14,2022-03-16 04:02:14,,85.7155399006445,1.0876370668625233e-05,407,,,,,,1,,,,,,-67.1,,10.1021/cm000420n,"43285 J. F. Snyder,* M. A. Ratner, and D. F. Shriverz 2002 Department of Chemistry, Northwestern University, Evanston, Illinois 60208-3113, USA USA Journal of The Electrochemical Society Ion Conductivity of Comb Polysiloxane Polyelectrolytes Containing Oligoether and Perfluoroether Sidechains  h  silicone so3 random/"
1442,lit_tr1442,,,2022-03-16 04:02:14,2022-03-16 04:02:14,,81.00304653075221,9.407321792133016e-06,407,,,,,,1,,,,,,-67.1,,10.1021/cm000420n,"43285 J. F. Snyder,* M. A. Ratner, and D. F. Shriverz 2002 Department of Chemistry, Northwestern University, Evanston, Illinois 60208-3113, USA USA Journal of The Electrochemical Society Ion Conductivity of Comb Polysiloxane Polyelectrolytes Containing Oligoether and Perfluoroether Sidechains  h  silicone so3 random/"
1443,lit_tr1443,,,2022-03-16 04:02:14,2022-03-16 04:02:14,,75.42415740911804,8.074785602585037e-06,407,,,,,,1,,,,,,-67.1,,10.1021/cm000420n,"43285 J. F. Snyder,* M. A. Ratner, and D. F. Shriverz 2002 Department of Chemistry, Northwestern University, Evanston, Illinois 60208-3113, USA USA Journal of The Electrochemical Society Ion Conductivity of Comb Polysiloxane Polyelectrolytes Containing Oligoether and Perfluoroether Sidechains  h  silicone so3 random/"
1444,lit_tr1444,,,2022-03-16 04:02:15,2022-03-16 04:02:15,,70.56513439605476,6.93100161432139e-06,407,,,,,,1,,,,,,-67.1,,10.1021/cm000420n,"43285 J. F. Snyder,* M. A. Ratner, and D. F. Shriverz 2002 Department of Chemistry, Northwestern University, Evanston, Illinois 60208-3113, USA USA Journal of The Electrochemical Society Ion Conductivity of Comb Polysiloxane Polyelectrolytes Containing Oligoether and Perfluoroether Sidechains  h  silicone so3 random/"
1445,lit_tr1445,,,2022-03-16 04:02:15,2022-03-16 04:02:15,,65.97295343536638,6.08710789831946e-06,407,,,,,,1,,,,,,-67.1,,10.1021/cm000420n,"43285 J. F. Snyder,* M. A. Ratner, and D. F. Shriverz 2002 Department of Chemistry, Northwestern University, Evanston, Illinois 60208-3113, USA USA Journal of The Electrochemical Society Ion Conductivity of Comb Polysiloxane Polyelectrolytes Containing Oligoether and Perfluoroether Sidechains  i  silicone so3 random/"
1446,lit_tr1446,,,2022-03-16 04:02:15,2022-03-16 04:02:15,,60.854124950943174,5.224876144859386e-06,407,,,,,,1,,,,,,-67.1,,10.1021/cm000420n,"43285 J. F. Snyder,* M. A. Ratner, and D. F. Shriverz 2002 Department of Chemistry, Northwestern University, Evanston, Illinois 60208-3113, USA USA Journal of The Electrochemical Society Ion Conductivity of Comb Polysiloxane Polyelectrolytes Containing Oligoether and Perfluoroether Sidechains  i  silicone so3 random/"
1447,lit_tr1447,,,2022-03-16 04:02:15,2022-03-16 04:02:15,,55.88763729918014,4.416802703892925e-06,407,,,,,,1,,,,,,-67.1,,10.1021/cm000420n,"43285 J. F. Snyder,* M. A. Ratner, and D. F. Shriverz 2002 Department of Chemistry, Northwestern University, Evanston, Illinois 60208-3113, USA USA Journal of The Electrochemical Society Ion Conductivity of Comb Polysiloxane Polyelectrolytes Containing Oligoether and Perfluoroether Sidechains  i  silicone so3 random/"
1448,lit_tr1448,,,2022-03-16 04:02:15,2022-03-16 04:02:15,,51.310527592285496,3.6771047345105067e-06,407,,,,,,1,,,,,,-67.1,,10.1021/cm000420n,"43285 J. F. Snyder,* M. A. Ratner, and D. F. Shriverz 2002 Department of Chemistry, Northwestern University, Evanston, Illinois 60208-3113, USA USA Journal of The Electrochemical Society Ion Conductivity of Comb Polysiloxane Polyelectrolytes Containing Oligoether and Perfluoroether Sidechains  i  silicone so3 random/"
1449,lit_tr1449,,,2022-03-16 04:02:15,2022-03-16 04:02:15,,46.38496159828833,2.991947715970885e-06,407,,,,,,1,,,,,,-67.1,,10.1021/cm000420n,"43285 J. F. Snyder,* M. A. Ratner, and D. F. Shriverz 2002 Department of Chemistry, Northwestern University, Evanston, Illinois 60208-3113, USA USA Journal of The Electrochemical Society Ion Conductivity of Comb Polysiloxane Polyelectrolytes Containing Oligoether and Perfluoroether Sidechains  i  silicone so3 random/"
145,lit_tr145,,,2022-03-16 04:02:11,2022-03-16 04:02:11,,3.010945,4.4152062924082105e-08,1,184,,,,,0.833/0.0833,,,,,,,,j.electacta.2013.09.151,"43221 Y.S. Zhu a, X.J. Wang a, Y.Y. Hou a, X.W. Gao a, L.L. Liu a, Y.P. Wu a,∗,1, M. Shimizu 2013 a New Energy and Materials Laboratory (NEML), Department of Chemistry & Shanghai Key Laboratory of Molecular Catalysis and Innovative Materials, Fudan University,
Shanghai 200433, China China Electrochimica Acta A new single-ion polymer electrolyte based on polyvinyl alcohol
for lithium ion batteries lithium polyvinyl alcohol oxalate borate   lithium polyvinyl alcohol oxalate borate/"
1450,lit_tr1450,,,2022-03-16 04:02:15,2022-03-16 04:02:15,,41.26271007092208,2.509966932983472e-06,407,,,,,,1,,,,,,-67.1,,10.1021/cm000420n,"43285 J. F. Snyder,* M. A. Ratner, and D. F. Shriverz 2002 Department of Chemistry, Northwestern University, Evanston, Illinois 60208-3113, USA USA Journal of The Electrochemical Society Ion Conductivity of Comb Polysiloxane Polyelectrolytes Containing Oligoether and Perfluoroether Sidechains  i  silicone so3 random/"
1451,lit_tr1451,,,2022-03-16 04:02:15,2022-03-16 04:02:15,,37.30401105030012,2.057941380846294e-06,407,,,,,,1,,,,,,-67.1,,10.1021/cm000420n,"43285 J. F. Snyder,* M. A. Ratner, and D. F. Shriverz 2002 Department of Chemistry, Northwestern University, Evanston, Illinois 60208-3113, USA USA Journal of The Electrochemical Society Ion Conductivity of Comb Polysiloxane Polyelectrolytes Containing Oligoether and Perfluoroether Sidechains  i  silicone so3 random/"
1452,lit_tr1452,,,2022-03-16 04:02:15,2022-03-16 04:02:15,,32.14224099769507,1.6241046133883485e-06,407,,,,,,1,,,,,,-67.1,,10.1021/cm000420n,"43285 J. F. Snyder,* M. A. Ratner, and D. F. Shriverz 2002 Department of Chemistry, Northwestern University, Evanston, Illinois 60208-3113, USA USA Journal of The Electrochemical Society Ion Conductivity of Comb Polysiloxane Polyelectrolytes Containing Oligoether and Perfluoroether Sidechains  i  silicone so3 random/"
1453,lit_tr1453,,,2022-03-16 04:02:15,2022-03-16 04:02:15,,27.56778327690364,1.2622954012168234e-06,407,,,,,,1,,,,,,-67.1,,10.1021/cm000420n,"43285 J. F. Snyder,* M. A. Ratner, and D. F. Shriverz 2002 Department of Chemistry, Northwestern University, Evanston, Illinois 60208-3113, USA USA Journal of The Electrochemical Society Ion Conductivity of Comb Polysiloxane Polyelectrolytes Containing Oligoether and Perfluoroether Sidechains  i  silicone so3 random/"
1454,lit_tr1454,,,2022-03-16 04:02:15,2022-03-16 04:02:15,,22.013829207582546,9.300172415597284e-07,407,,,,,,1,,,,,,-67.1,,10.1021/cm000420n,"43285 J. F. Snyder,* M. A. Ratner, and D. F. Shriverz 2002 Department of Chemistry, Northwestern University, Evanston, Illinois 60208-3113, USA USA Journal of The Electrochemical Society Ion Conductivity of Comb Polysiloxane Polyelectrolytes Containing Oligoether and Perfluoroether Sidechains  i  silicone so3 random/"
1455,lit_tr1455,,,2022-03-16 04:02:15,2022-03-16 04:02:15,,17.05112679293518,6.799923079350866e-07,407,,,,,,1,,,,,,-67.1,,10.1021/cm000420n,"43285 J. F. Snyder,* M. A. Ratner, and D. F. Shriverz 2002 Department of Chemistry, Northwestern University, Evanston, Illinois 60208-3113, USA USA Journal of The Electrochemical Society Ion Conductivity of Comb Polysiloxane Polyelectrolytes Containing Oligoether and Perfluoroether Sidechains  i  silicone so3 random/"
1456,lit_tr1456,,,2022-03-16 04:02:15,2022-03-16 04:02:15,,95.05545864592443,6.4213892994231475e-06,408,,,,,,1,,,,,,-69.7,,10.1021/cm000420n,"43285 J. F. Snyder,* M. A. Ratner, and D. F. Shriverz 2002 Department of Chemistry, Northwestern University, Evanston, Illinois 60208-3113, USA USA Journal of The Electrochemical Society Ion Conductivity of Comb Polysiloxane Polyelectrolytes Containing Oligoether and Perfluoroether Sidechains  i  silicone so3 random/"
1457,lit_tr1457,,,2022-03-16 04:02:15,2022-03-16 04:02:15,,89.94317624470159,5.9039680692093635e-06,408,,,,,,1,,,,,,-69.7,,10.1021/cm000420n,"43285 J. F. Snyder,* M. A. Ratner, and D. F. Shriverz 2002 Department of Chemistry, Northwestern University, Evanston, Illinois 60208-3113, USA USA Journal of The Electrochemical Society Ion Conductivity of Comb Polysiloxane Polyelectrolytes Containing Oligoether and Perfluoroether Sidechains  i  silicone so3 random/"
1458,lit_tr1458,,,2022-03-16 04:02:15,2022-03-16 04:02:15,,85.2684427793917,5.3053006464643975e-06,408,,,,,,1,,,,,,-69.7,,10.1021/cm000420n,"43285 J. F. Snyder,* M. A. Ratner, and D. F. Shriverz 2002 Department of Chemistry, Northwestern University, Evanston, Illinois 60208-3113, USA USA Journal of The Electrochemical Society Ion Conductivity of Comb Polysiloxane Polyelectrolytes Containing Oligoether and Perfluoroether Sidechains  i  silicone so3 random/"
1459,lit_tr1459,,,2022-03-16 04:02:15,2022-03-16 04:02:15,,80.71255129237682,4.767327636337365e-06,408,,,,,,1,,,,,,-69.7,,10.1021/cm000420n,"43285 J. F. Snyder,* M. A. Ratner, and D. F. Shriverz 2002 Department of Chemistry, Northwestern University, Evanston, Illinois 60208-3113, USA USA Journal of The Electrochemical Society Ion Conductivity of Comb Polysiloxane Polyelectrolytes Containing Oligoether and Perfluoroether Sidechains  i  silicone so3 random/"
146,lit_tr146,,,2022-03-16 04:02:11,2022-03-16 04:02:11,,3.098507,4.867388369111305e-09,1,184,,,,,0.833/0.0833,,,,,,,,j.electacta.2013.09.151,"43221 Y.S. Zhu a, X.J. Wang a, Y.Y. Hou a, X.W. Gao a, L.L. Liu a, Y.P. Wu a,∗,1, M. Shimizu 2013 a New Energy and Materials Laboratory (NEML), Department of Chemistry & Shanghai Key Laboratory of Molecular Catalysis and Innovative Materials, Fudan University,
Shanghai 200433, China China Electrochimica Acta A new single-ion polymer electrolyte based on polyvinyl alcohol
for lithium ion batteries lithium polyvinyl alcohol oxalate borate   lithium polyvinyl alcohol oxalate borate/"
1460,lit_tr1460,,,2022-03-16 04:02:15,2022-03-16 04:02:15,,75.84713927044942,4.283916527745582e-06,408,,,,,,1,,,,,,-69.7,,10.1021/cm000420n,"43285 J. F. Snyder,* M. A. Ratner, and D. F. Shriverz 2002 Department of Chemistry, Northwestern University, Evanston, Illinois 60208-3113, USA USA Journal of The Electrochemical Society Ion Conductivity of Comb Polysiloxane Polyelectrolytes Containing Oligoether and Perfluoroether Sidechains  i  silicone so3 random/"
1461,lit_tr1461,,,2022-03-16 04:02:15,2022-03-16 04:02:15,,70.7021133322811,3.7623223284062968e-06,408,,,,,,1,,,,,,-69.7,,10.1021/cm000420n,"43285 J. F. Snyder,* M. A. Ratner, and D. F. Shriverz 2002 Department of Chemistry, Northwestern University, Evanston, Illinois 60208-3113, USA USA Journal of The Electrochemical Society Ion Conductivity of Comb Polysiloxane Polyelectrolytes Containing Oligoether and Perfluoroether Sidechains  i  silicone so3 random/"
1462,lit_tr1462,,,2022-03-16 04:02:15,2022-03-16 04:02:15,,66.23962811720895,3.2293937468052775e-06,408,,,,,,1,,,,,,-69.7,,10.1021/cm000420n,"43285 J. F. Snyder,* M. A. Ratner, and D. F. Shriverz 2002 Department of Chemistry, Northwestern University, Evanston, Illinois 60208-3113, USA USA Journal of The Electrochemical Society Ion Conductivity of Comb Polysiloxane Polyelectrolytes Containing Oligoether and Perfluoroether Sidechains  i  silicone so3 random/"
1463,lit_tr1463,,,2022-03-16 04:02:15,2022-03-16 04:02:15,,61.11291850970889,2.7508632409847608e-06,408,,,,,,1,,,,,,-69.7,,10.1021/cm000420n,"43285 J. F. Snyder,* M. A. Ratner, and D. F. Shriverz 2002 Department of Chemistry, Northwestern University, Evanston, Illinois 60208-3113, USA USA Journal of The Electrochemical Society Ion Conductivity of Comb Polysiloxane Polyelectrolytes Containing Oligoether and Perfluoroether Sidechains  i  silicone so3 random/"
1464,lit_tr1464,,,2022-03-16 04:02:15,2022-03-16 04:02:15,,56.264508534965216,2.361206662618874e-06,408,,,,,,1,,,,,,-69.7,,10.1021/cm000420n,"43285 K. Karuppasamy, Dongkyu Kim, Yong Hee Kang, K. Prasanna, Hee Woo Rhee 2017 Polymer Materials Lab, Department of Chemical and Biomolecular Engineering, Sogang University, Mapo-gu, Seoul, South Korea South Korea Journal of Industrial and Engineering Chemistry Improved electrochemical, mechanical and transport properties of novel lithium bisnonafluoro-1-butanesulfonimidate (LiBNFSI) based solid polymer electrolytes for rechargeable lithium ion batteries  20  LiBNFSI/PEO"
1465,lit_tr1465,,,2022-03-16 04:02:15,2022-03-16 04:02:15,,51.55463243110904,1.9808381877399683e-06,408,,,,,,1,,,,,,-69.7,,10.1021/cm000420n,"43285 K. Karuppasamy, Dongkyu Kim, Yong Hee Kang, K. Prasanna, Hee Woo Rhee 2017 Polymer Materials Lab, Department of Chemical and Biomolecular Engineering, Sogang University, Mapo-gu, Seoul, South Korea South Korea Journal of Industrial and Engineering Chemistry Improved electrochemical, mechanical and transport properties of novel lithium bisnonafluoro-1-butanesulfonimidate (LiBNFSI) based solid polymer electrolytes for rechargeable lithium ion batteries  20  LiBNFSI/PEO"
1466,lit_tr1466,,,2022-03-16 04:02:15,2022-03-16 04:02:15,,46.14846296105901,1.636552719035787e-06,408,,,,,,1,,,,,,-69.7,,10.1021/cm000420n,"43285 K. Karuppasamy, Dongkyu Kim, Yong Hee Kang, K. Prasanna, Hee Woo Rhee 2017 Polymer Materials Lab, Department of Chemical and Biomolecular Engineering, Sogang University, Mapo-gu, Seoul, South Korea South Korea Journal of Industrial and Engineering Chemistry Improved electrochemical, mechanical and transport properties of novel lithium bisnonafluoro-1-butanesulfonimidate (LiBNFSI) based solid polymer electrolytes for rechargeable lithium ion batteries  20  LiBNFSI/PEO"
1467,lit_tr1467,,,2022-03-16 04:02:15,2022-03-16 04:02:15,,41.377325190430554,1.3418222838645026e-06,408,,,,,,1,,,,,,-69.7,,10.1021/cm000420n,"43285 K. Karuppasamy, Dongkyu Kim, Yong Hee Kang, K. Prasanna, Hee Woo Rhee 2017 Polymer Materials Lab, Department of Chemical and Biomolecular Engineering, Sogang University, Mapo-gu, Seoul, South Korea South Korea Journal of Industrial and Engineering Chemistry Improved electrochemical, mechanical and transport properties of novel lithium bisnonafluoro-1-butanesulfonimidate (LiBNFSI) based solid polymer electrolytes for rechargeable lithium ion batteries  20  LiBNFSI/PEO"
1468,lit_tr1468,,,2022-03-16 04:02:15,2022-03-16 04:02:15,,36.52422271770098,1.1086028736283254e-06,408,,,,,,1,,,,,,-69.7,,10.1021/cm000420n,"43285 K. Karuppasamy, Dongkyu Kim, Yong Hee Kang, K. Prasanna, Hee Woo Rhee 2017 Polymer Materials Lab, Department of Chemical and Biomolecular Engineering, Sogang University, Mapo-gu, Seoul, South Korea South Korea Journal of Industrial and Engineering Chemistry Improved electrochemical, mechanical and transport properties of novel lithium bisnonafluoro-1-butanesulfonimidate (LiBNFSI) based solid polymer electrolytes for rechargeable lithium ion batteries  16  LiBNFSI/PEO"
1469,lit_tr1469,,,2022-03-16 04:02:15,2022-03-16 04:02:15,,31.60317430906366,9.020362690628035e-07,408,,,,,,1,,,,,,-69.7,,10.1021/cm000420n,"43285 K. Karuppasamy, Dongkyu Kim, Yong Hee Kang, K. Prasanna, Hee Woo Rhee 2017 Polymer Materials Lab, Department of Chemical and Biomolecular Engineering, Sogang University, Mapo-gu, Seoul, South Korea South Korea Journal of Industrial and Engineering Chemistry Improved electrochemical, mechanical and transport properties of novel lithium bisnonafluoro-1-butanesulfonimidate (LiBNFSI) based solid polymer electrolytes for rechargeable lithium ion batteries  16  LiBNFSI/PEO"
147,lit_tr147,,,2022-03-16 04:02:11,2022-03-16 04:02:11,,3.19602,1.2429767351245962e-09,1,184,,,,,0.833/0.0833,,,,,,,,j.electacta.2013.09.151,"43221 Y.S. Zhu a, X.J. Wang a, Y.Y. Hou a, X.W. Gao a, L.L. Liu a, Y.P. Wu a,∗,1, M. Shimizu 2013 a New Energy and Materials Laboratory (NEML), Department of Chemistry & Shanghai Key Laboratory of Molecular Catalysis and Innovative Materials, Fudan University,
Shanghai 200433, China China Electrochimica Acta A new single-ion polymer electrolyte based on polyvinyl alcohol
for lithium ion batteries lithium polyvinyl alcohol oxalate borate   lithium polyvinyl alcohol oxalate borate/"
1470,lit_tr1470,,,2022-03-16 04:02:15,2022-03-16 04:02:15,,26.836080645858033,7.064606881157777e-07,408,,,,,,1,,,,,,-69.7,,10.1021/cm000420n,"43285 K. Karuppasamy, Dongkyu Kim, Yong Hee Kang, K. Prasanna, Hee Woo Rhee 2017 Polymer Materials Lab, Department of Chemical and Biomolecular Engineering, Sogang University, Mapo-gu, Seoul, South Korea South Korea Journal of Industrial and Engineering Chemistry Improved electrochemical, mechanical and transport properties of novel lithium bisnonafluoro-1-butanesulfonimidate (LiBNFSI) based solid polymer electrolytes for rechargeable lithium ion batteries  16  LiBNFSI/PEO"
1471,lit_tr1471,,,2022-03-16 04:02:15,2022-03-16 04:02:15,,21.308872929218012,5.490792097982809e-07,408,,,,,,1,,,,,,-69.7,,10.1021/cm000420n,"43285 K. Karuppasamy, Dongkyu Kim, Yong Hee Kang, K. Prasanna, Hee Woo Rhee 2017 Polymer Materials Lab, Department of Chemical and Biomolecular Engineering, Sogang University, Mapo-gu, Seoul, South Korea South Korea Journal of Industrial and Engineering Chemistry Improved electrochemical, mechanical and transport properties of novel lithium bisnonafluoro-1-butanesulfonimidate (LiBNFSI) based solid polymer electrolytes for rechargeable lithium ion batteries  16  LiBNFSI/PEO"
1472,lit_tr1472,,,2022-03-16 04:02:15,2022-03-16 04:02:15,,15.981573081041006,3.9538027578323657e-07,408,,,,,,1,,,,,,-69.7,,10.1021/cm000420n,"43285 K. Karuppasamy, Dongkyu Kim, Yong Hee Kang, K. Prasanna, Hee Woo Rhee 2017 Polymer Materials Lab, Department of Chemical and Biomolecular Engineering, Sogang University, Mapo-gu, Seoul, South Korea South Korea Journal of Industrial and Engineering Chemistry Improved electrochemical, mechanical and transport properties of novel lithium bisnonafluoro-1-butanesulfonimidate (LiBNFSI) based solid polymer electrolytes for rechargeable lithium ion batteries  14  LiBNFSI/PEO"
1473,lit_tr1473,,,2022-03-16 04:02:15,2022-03-16 04:02:15,,100.16179075426152,0.00017542601580824993,289,,,,,,,,,,,,-30.0,,10.1021/acsenergylett.7b00999,"43285 K. Karuppasamy, Dongkyu Kim, Yong Hee Kang, K. Prasanna, Hee Woo Rhee 2017 Polymer Materials Lab, Department of Chemical and Biomolecular Engineering, Sogang University, Mapo-gu, Seoul, South Korea South Korea Journal of Industrial and Engineering Chemistry Improved electrochemical, mechanical and transport properties of novel lithium bisnonafluoro-1-butanesulfonimidate (LiBNFSI) based solid polymer electrolytes for rechargeable lithium ion batteries  14  LiBNFSI/PEO"
1474,lit_tr1474,,,2022-03-16 04:02:15,2022-03-16 04:02:15,,90.26646363800234,0.00015451690479817933,289,,,,,,,,,,,,-30.0,,10.1021/acsenergylett.7b00999,"43285 K. Karuppasamy, Dongkyu Kim, Yong Hee Kang, K. Prasanna, Hee Woo Rhee 2017 Polymer Materials Lab, Department of Chemical and Biomolecular Engineering, Sogang University, Mapo-gu, Seoul, South Korea South Korea Journal of Industrial and Engineering Chemistry Improved electrochemical, mechanical and transport properties of novel lithium bisnonafluoro-1-butanesulfonimidate (LiBNFSI) based solid polymer electrolytes for rechargeable lithium ion batteries  14  LiBNFSI/PEO"
1475,lit_tr1475,,,2022-03-16 04:02:15,2022-03-16 04:02:15,,80.30268487961229,0.00010369265630869724,289,,,,,,,,,,,,-30.0,,10.1021/acsenergylett.7b00999,"43285 K. Karuppasamy, Dongkyu Kim, Yong Hee Kang, K. Prasanna, Hee Woo Rhee 2017 Polymer Materials Lab, Department of Chemical and Biomolecular Engineering, Sogang University, Mapo-gu, Seoul, South Korea South Korea Journal of Industrial and Engineering Chemistry Improved electrochemical, mechanical and transport properties of novel lithium bisnonafluoro-1-butanesulfonimidate (LiBNFSI) based solid polymer electrolytes for rechargeable lithium ion batteries  14  LiBNFSI/PEO"
1476,lit_tr1476,,,2022-03-16 04:02:15,2022-03-16 04:02:15,,70.32347165468002,6.0190506790246336e-05,289,,,,,,,,,,,,-30.0,,10.1021/acsenergylett.7b00999,"43285 Siwei Liang, U Hyeok Choi, Wenjuan Liu, James Runt, and Ralph H. Colby 2012 Department of Materials Science and Engineering, The Pennsylvania State University, University Park, Pennsylvania 16802, United States United States Chem. Mater. Synthesis and Lithium Ion Conduction of Polysiloxane Single-Ion Conductors Containing Novel Weak-Binding Borates  p5  Siloxane borate+borate/"
