Repository: KanHatakeyama/ion_predictor

# Ionic conductivity predictor 
- Database of Li conducting liquid and solid electrolytes (organic)
    - polymers, liquids, etc
- Predict thier ionic conductivity by machine learning
- Related paper
    - https://pubs.acs.org/doi/10.1021/jacs.9b11442
    - Database and models are slightly different from the original paper
        - mainly because of copyright and available module version issues

# Overview

## Chemical database

## Electrolyte database

## Predicted data
- Exported as a csv file
- Log10 (conductivity) is predicted

File: database/Composite-2022-03-16-1.csv (part 8 of 77)
id,title,subtitle,tags,created_at,updated_at,obtained_date,temperature,conductivity,component1,component2,component3,component4,component5,component6,mol_ratio,wt_ratio,melting_temp,inorg_name,inorg_contain_ratio,crystallinity,Tg,mp,reference,special_memo
1477,lit_tr1477,,,2022-03-16 04:02:15,2022-03-16 04:02:15,,55.178404576766695,2.3025284232959266e-05,289,,,,,,,,,,,,-30.0,,10.1021/acsenergylett.7b00999,"43285 Siwei Liang, U Hyeok Choi, Wenjuan Liu, James Runt, and Ralph H. Colby 2012 Department of Materials Science and Engineering, The Pennsylvania State University, University Park, Pennsylvania 16802, United States United States Chem. Mater. Synthesis and Lithium Ion Conduction of Polysiloxane Single-Ion Conductors Containing Novel Weak-Binding Borates  p5  Siloxane borate+borate/"
1478,lit_tr1478,,,2022-03-16 04:02:15,2022-03-16 04:02:15,,40.39931237068055,7.347540692809497e-06,289,,,,,,,,,,,,-30.0,,10.1021/acsenergylett.7b00999,"43285 Siwei Liang, U Hyeok Choi, Wenjuan Liu, James Runt, and Ralph H. Colby 2012 Department of Materials Science and Engineering, The Pennsylvania State University, University Park, Pennsylvania 16802, United States United States Chem. Mater. Synthesis and Lithium Ion Conduction of Polysiloxane Single-Ion Conductors Containing Novel Weak-Binding Borates  p5  Siloxane borate+borate/"
1479,lit_tr1479,,,2022-03-16 04:02:15,2022-03-16 04:02:15,,25.441335655776754,1.490143181771482e-06,289,,,,,,,,,,,,-30.0,,10.1021/acsenergylett.7b00999,"43285 Siwei Liang, U Hyeok Choi, Wenjuan Liu, James Runt, and Ralph H. Colby 2012 Department of Materials Science and Engineering, The Pennsylvania State University, University Park, Pennsylvania 16802, United States United States Chem. Mater. Synthesis and Lithium Ion Conduction of Polysiloxane Single-Ion Conductors Containing Novel Weak-Binding Borates  p5  Siloxane borate+borate/"
148,lit_tr148,,,2022-03-16 04:02:11,2022-03-16 04:02:11,,3.301493,3.4342428284037183e-10,1,184,,,,,0.833/0.0833,,,,,,,,j.electacta.2013.09.151,"43221 Y.S. Zhu a, X.J. Wang a, Y.Y. Hou a, X.W. Gao a, L.L. Liu a, Y.P. Wu a,∗,1, M. Shimizu 2013 a New Energy and Materials Laboratory (NEML), Department of Chemistry & Shanghai Key Laboratory of Molecular Catalysis and Innovative Materials, Fudan University,
Shanghai 200433, China China Electrochimica Acta A new single-ion polymer electrolyte based on polyvinyl alcohol
for lithium ion batteries lithium polyvinyl alcohol oxalate borate   lithium polyvinyl alcohol oxalate borate/"
1480,lit_tr1480,,,2022-03-16 04:02:15,2022-03-16 04:02:15,,100.00047964762655,0.00012889497897285585,290,,,,,,,,,,,,-24.0,,10.1021/acsenergylett.7b00999,"43285 Siwei Liang, U Hyeok Choi, Wenjuan Liu, James Runt, and Ralph H. Colby 2012 Department of Materials Science and Engineering, The Pennsylvania State University, University Park, Pennsylvania 16802, United States United States Chem. Mater. Synthesis and Lithium Ion Conduction of Polysiloxane Single-Ion Conductors Containing Novel Weak-Binding Borates  p5  Siloxane borate+borate/"
1481,lit_tr1481,,,2022-03-16 04:02:15,2022-03-16 04:02:15,,89.8083574246943,0.0001075216697235364,290,,,,,,,,,,,,-24.0,,10.1021/acsenergylett.7b00999,"43285 Siwei Liang, U Hyeok Choi, Wenjuan Liu, James Runt, and Ralph H. Colby 2012 Department of Materials Science and Engineering, The Pennsylvania State University, University Park, Pennsylvania 16802, United States United States Chem. Mater. Synthesis and Lithium Ion Conduction of Polysiloxane Single-Ion Conductors Containing Novel Weak-Binding Borates  p5  Siloxane borate+borate/"
1482,lit_tr1482,,,2022-03-16 04:02:15,2022-03-16 04:02:15,,79.8693391054349,7.085883373394877e-05,290,,,,,,,,,,,,-24.0,,10.1021/acsenergylett.7b00999,"43285 Siwei Liang, U Hyeok Choi, Wenjuan Liu, James Runt, and Ralph H. Colby 2012 Department of Materials Science and Engineering, The Pennsylvania State University, University Park, Pennsylvania 16802, United States United States Chem. Mater. Synthesis and Lithium Ion Conduction of Polysiloxane Single-Ion Conductors Containing Novel Weak-Binding Borates  p5  Siloxane borate+borate/"
1483,lit_tr1483,,,2022-03-16 04:02:15,2022-03-16 04:02:15,,70.18702992868896,3.825401290140068e-05,290,,,,,,,,,,,,-24.0,,10.1021/acsenergylett.7b00999,"43285 Siwei Liang, U Hyeok Choi, Wenjuan Liu, James Runt, and Ralph H. Colby 2012 Department of Materials Science and Engineering, The Pennsylvania State University, University Park, Pennsylvania 16802, United States United States Chem. Mater. Synthesis and Lithium Ion Conduction of Polysiloxane Single-Ion Conductors Containing Novel Weak-Binding Borates  p5  Siloxane borate+borate/"
1484,lit_tr1484,,,2022-03-16 04:02:15,2022-03-16 04:02:15,,55.053620151570954,1.4633695030605257e-05,290,,,,,,,,,,,,-24.0,,10.1021/acsenergylett.7b00999,"43285 Siwei Liang, U Hyeok Choi, Wenjuan Liu, James Runt, and Ralph H. Colby 2012 Department of Materials Science and Engineering, The Pennsylvania State University, University Park, Pennsylvania 16802, United States United States Chem. Mater. Synthesis and Lithium Ion Conduction of Polysiloxane Single-Ion Conductors Containing Novel Weak-Binding Borates  p5  Siloxane borate+borate/"
1485,lit_tr1485,,,2022-03-16 04:02:15,2022-03-16 04:02:15,,40.28550703991823,4.66972171269121e-06,290,,,,,,,,,,,,-24.0,,10.1021/acsenergylett.7b00999,"43285 Siwei Liang, U Hyeok Choi, Wenjuan Liu, James Runt, and Ralph H. Colby 2012 Department of Materials Science and Engineering, The Pennsylvania State University, University Park, Pennsylvania 16802, United States United States Chem. Mater. Synthesis and Lithium Ion Conduction of Polysiloxane Single-Ion Conductors Containing Novel Weak-Binding Borates  p5  Siloxane borate+borate/"
1486,lit_tr1486,,,2022-03-16 04:02:15,2022-03-16 04:02:15,,25.33812778396151,8.969247330085576e-07,290,,,,,,,,,,,,-24.0,,10.1021/acsenergylett.7b00999,"43285 Siwei Liang, U Hyeok Choi, Wenjuan Liu, James Runt, and Ralph H. Colby 2012 Department of Materials Science and Engineering, The Pennsylvania State University, University Park, Pennsylvania 16802, United States United States Chem. Mater. Synthesis and Lithium Ion Conduction of Polysiloxane Single-Ion Conductors Containing Novel Weak-Binding Borates  p5  Siloxane borate+borate/"
1487,lit_tr1487,,,2022-03-16 04:02:15,2022-03-16 04:02:15,,100.00047964762655,7.758254107094345e-05,291,,,,,,,,,,,,-17.0,,10.1021/acsenergylett.7b00999,"43285 Siwei Liang, U Hyeok Choi, Wenjuan Liu, James Runt, and Ralph H. Colby 2012 Department of Materials Science and Engineering, The Pennsylvania State University, University Park, Pennsylvania 16802, United States United States Chem. Mater. Synthesis and Lithium Ion Conduction of Polysiloxane Single-Ion Conductors Containing Novel Weak-Binding Borates  p5  Siloxane borate+borate/"
1488,lit_tr1488,,,2022-03-16 04:02:15,2022-03-16 04:02:15,,90.11358914597457,4.7551585272098126e-05,291,,,,,,,,,,,,-17.0,,10.1021/acsenergylett.7b00999,"43285 Siwei Liang, U Hyeok Choi, Wenjuan Liu, James Runt, and Ralph H. Colby 2012 Department of Materials Science and Engineering, The Pennsylvania State University, University Park, Pennsylvania 16802, United States United States Chem. Mater. Synthesis and Lithium Ion Conduction of Polysiloxane Single-Ion Conductors Containing Novel Weak-Binding Borates  p5  Siloxane borate+borate/"
1489,lit_tr1489,,,2022-03-16 04:02:15,2022-03-16 04:02:15,,79.7250850428955,2.8107291645630105e-05,291,,,,,,,,,,,,-17.0,,10.1021/acsenergylett.7b00999,"43285 Siwei Liang, U Hyeok Choi, Wenjuan Liu, James Runt, and Ralph H. Colby 2012 Department of Materials Science and Engineering, The Pennsylvania State University, University Park, Pennsylvania 16802, United States United States Chem. Mater. Synthesis and Lithium Ion Conduction of Polysiloxane Single-Ion Conductors Containing Novel Weak-Binding Borates  p5  Siloxane borate+borate/"
149,lit_tr149,,,2022-03-16 04:02:11,2022-03-16 04:02:11,,129.7950447430178,4.14251414468689e-06,1,184,,,,,0.875/0.0625,,,,,,,,j.electacta.2013.09.151,"43221 Y.S. Zhu a, X.J. Wang a, Y.Y. Hou a, X.W. Gao a, L.L. Liu a, Y.P. Wu a,∗,1, M. Shimizu 2013 a New Energy and Materials Laboratory (NEML), Department of Chemistry & Shanghai Key Laboratory of Molecular Catalysis and Innovative Materials, Fudan University,
Shanghai 200433, China China Electrochimica Acta A new single-ion polymer electrolyte based on polyvinyl alcohol
for lithium ion batteries lithium polyvinyl alcohol oxalate borate   lithium polyvinyl alcohol oxalate borate/"
1490,lit_tr1490,,,2022-03-16 04:02:15,2022-03-16 04:02:15,,70.18702992868896,1.517406709334846e-05,291,,,,,,,,,,,,-17.0,,10.1021/acsenergylett.7b00999,"43285 Siwei Liang, U Hyeok Choi, Wenjuan Liu, James Runt, and Ralph H. Colby 2012 Department of Materials Science and Engineering, The Pennsylvania State University, University Park, Pennsylvania 16802, United States United States Chem. Mater. Synthesis and Lithium Ion Conduction of Polysiloxane Single-Ion Conductors Containing Novel Weak-Binding Borates  p5  Siloxane borate+borate/"
1491,lit_tr1491,,,2022-03-16 04:02:15,2022-03-16 04:02:15,,55.053620151570954,4.66972171269121e-06,291,,,,,,,,,,,,-17.0,,10.1021/acsenergylett.7b00999,"43285 Siwei Liang, U Hyeok Choi, Wenjuan Liu, James Runt, and Ralph H. Colby 2012 Department of Materials Science and Engineering, The Pennsylvania State University, University Park, Pennsylvania 16802, United States United States Chem. Mater. Synthesis and Lithium Ion Conduction of Polysiloxane Single-Ion Conductors Containing Novel Weak-Binding Borates  p5  Siloxane borate+borate/"
1492,lit_tr1492,,,2022-03-16 04:02:15,2022-03-16 04:02:15,,39.71791311157466,1.0558980795692314e-06,291,,,,,,,,,,,,-17.0,,10.1021/acsenergylett.7b00999,"43285 Siwei Liang, U Hyeok Choi, Wenjuan Liu, James Runt, and Ralph H. Colby 2012 Department of Materials Science and Engineering, The Pennsylvania State University, University Park, Pennsylvania 16802, United States United States Chem. Mater. Synthesis and Lithium Ion Conduction of Polysiloxane Single-Ion Conductors Containing Novel Weak-Binding Borates  p5  Siloxane borate+borate/"
1493,lit_tr1493,,,2022-03-16 04:02:15,2022-03-16 04:02:15,,25.029020720460153,2.567136726816022e-07,291,,,,,,,,,,,,-17.0,,10.1021/acsenergylett.7b00999,"43285 Siwei Liang, U Hyeok Choi, Wenjuan Liu, James Runt, and Ralph H. Colby 2012 Department of Materials Science and Engineering, The Pennsylvania State University, University Park, Pennsylvania 16802, United States United States Chem. Mater. Synthesis and Lithium Ion Conduction of Polysiloxane Single-Ion Conductors Containing Novel Weak-Binding Borates  p5  Siloxane borate+borate/"
1494,lit_tr1494,,,2022-03-16 04:02:15,2022-03-16 04:02:15,,100.00047964762655,4.669721712691207e-05,292,,,,,,,,,,,,-14.0,,10.1021/acsenergylett.7b00999,"43285 Siwei Liang, U Hyeok Choi, Wenjuan Liu, James Runt, and Ralph H. Colby 2012 Department of Materials Science and Engineering, The Pennsylvania State University, University Park, Pennsylvania 16802, United States United States Chem. Mater. Synthesis and Lithium Ion Conduction of Polysiloxane Single-Ion Conductors Containing Novel Weak-Binding Borates  p5  Siloxane borate+borate/"
1495,lit_tr1495,,,2022-03-16 04:02:15,2022-03-16 04:02:15,,89.96084321600017,2.4312353403117422e-05,292,,,,,,,,,,,,-14.0,,10.1021/acsenergylett.7b00999,"43285 Siwei Liang, U Hyeok Choi, Wenjuan Liu, James Runt, and Ralph H. Colby 2012 Department of Materials Science and Engineering, The Pennsylvania State University, University Park, Pennsylvania 16802, United States United States Chem. Mater. Synthesis and Lithium Ion Conduction of Polysiloxane Single-Ion Conductors Containing Novel Weak-Binding Borates  p8  Siloxane borate+borate/"
1496,lit_tr1496,,,2022-03-16 04:02:15,2022-03-16 04:02:15,,79.7250850428955,1.6613915604412978e-05,292,,,,,,,,,,,,-14.0,,10.1021/acsenergylett.7b00999,"43285 Siwei Liang, U Hyeok Choi, Wenjuan Liu, James Runt, and Ralph H. Colby 2012 Department of Materials Science and Engineering, The Pennsylvania State University, University Park, Pennsylvania 16802, United States United States Chem. Mater. Synthesis and Lithium Ion Conduction of Polysiloxane Single-Ion Conductors Containing Novel Weak-Binding Borates  p8  Siloxane borate+borate/"
1497,lit_tr1497,,,2022-03-16 04:02:15,2022-03-16 04:02:15,,70.0505787734561,8.649838522203297e-06,292,,,,,,,,,,,,-14.0,,10.1021/acsenergylett.7b00999,"43285 Siwei Liang, U Hyeok Choi, Wenjuan Liu, James Runt, and Ralph H. Colby 2012 Department of Materials Science and Engineering, The Pennsylvania State University, University Park, Pennsylvania 16802, United States United States Chem. Mater. Synthesis and Lithium Ion Conduction of Polysiloxane Single-Ion Conductors Containing Novel Weak-Binding Borates  p8  Siloxane borate+borate/"
1498,lit_tr1498,,,2022-03-16 04:02:15,2022-03-16 04:02:15,,55.053620151570954,2.5671367268160247e-06,292,,,,,,,,,,,,-14.0,,10.1021/acsenergylett.7b00999,"43285 Siwei Liang, U Hyeok Choi, Wenjuan Liu, James Runt, and Ralph H. Colby 2012 Department of Materials Science and Engineering, The Pennsylvania State University, University Park, Pennsylvania 16802, United States United States Chem. Mater. Synthesis and Lithium Ion Conduction of Polysiloxane Single-Ion Conductors Containing Novel Weak-Binding Borates  p8  Siloxane borate+borate/"
1499,lit_tr1499,,,2022-03-16 04:02:15,2022-03-16 04:02:15,,39.831208608235215,5.910905279980762e-07,292,,,,,,,,,,,,-14.0,,10.1021/acsenergylett.7b00999,"43285 Siwei Liang, U Hyeok Choi, Wenjuan Liu, James Runt, and Ralph H. Colby 2012 Department of Materials Science and Engineering, The Pennsylvania State University, University Park, Pennsylvania 16802, United States United States Chem. Mater. Synthesis and Lithium Ion Conduction of Polysiloxane Single-Ion Conductors Containing Novel Weak-Binding Borates  p8  Siloxane borate+borate/"
15,lit_tr15,,,2022-03-16 04:02:10,2022-03-16 04:02:10,,44.68596930594481,7.47128095953376e-05,1,364,,,,,0.734/0.133,,,,,68.0,-68.0,67.0,not available,"43221 Masaru Heishi a,c, Hiroki Niwa a, Takahiro Uno a, Masataka Kubo b, Takahito Itoh 2013 Division of Chemistry for Materials, Graduate School of Engineering, Mie University, 1577 Kurimamachiya-cho, Tsu, Mie 514-8507, Japan Japan Electrochimica Acta Polymer electrolytes based on polyanionic lithium salts PEO/ poly(lithium vinylsulfonate)  = 1/8(li/eo)   PEO600000/poly(lithium vinylsulfonate) mn7140"
150,lit_tr150,,,2022-03-16 04:02:11,2022-03-16 04:02:11,,119.69781272159076,4.14251414468689e-06,1,184,,,,,0.875/0.0625,,,,,,,,j.electacta.2013.09.151,"43221 Shaowei Feng a, Dongyang Shi a, Fang Liu a, Liping Zheng a, Jin Nie a,∗, Wengfang Feng a,
Xuejie Huang b, Michel Armand c,∗, Zhibin Zhou 2013 Institute of Physics, Chinese Academy of Sciences, 3rd South Street, Zhongguancun, Beijing 100080, China
c CIC energigune, Alava Technology Park, Albert Einstein, 4801510 MINANO ˜ Álava, Spain China, Spain Electrochimica Acta Single lithium-ion conducting polymer electrolytes based on
poly[(4-styrenesulfonyl)(trifluoromethanesulfonyl)imide] anions poly[(4-styrenesulfonyl)(trifluoromethanesulfonyl)imide] anions 5/1   PEO/poly[(4-styrenesulfonyl)(trifluoromethanesulfonyl)imide]"
1500,lit_tr1500,,,2022-03-16 04:02:15,2022-03-16 04:02:15,,25.029020720460153,1.385900335814159e-07,292,,,,,,,,,,,,-14.0,,10.1021/acsenergylett.7b00999,"43285 Siwei Liang, U Hyeok Choi, Wenjuan Liu, James Runt, and Ralph H. Colby 2012 Department of Materials Science and Engineering, The Pennsylvania State University, University Park, Pennsylvania 16802, United States United States Chem. Mater. Synthesis and Lithium Ion Conduction of Polysiloxane Single-Ion Conductors Containing Novel Weak-Binding Borates  p8  Siloxane borate+borate/"
1501,lit_tr1501,,,2022-03-16 04:02:15,2022-03-16 04:02:15,,89.88979025013077,1.6940101181532436e-07,245,250,,,,,0.0454545/0.9090909,,,,,,,,10.1002/anie.201509299,"43285 Siwei Liang, U Hyeok Choi, Wenjuan Liu, James Runt, and Ralph H. Colby 2012 Department of Materials Science and Engineering, The Pennsylvania State University, University Park, Pennsylvania 16802, United States United States Chem. Mater. Synthesis and Lithium Ion Conduction of Polysiloxane Single-Ion Conductors Containing Novel Weak-Binding Borates  p8  Siloxane borate+borate/"
1502,lit_tr1502,,,2022-03-16 04:02:15,2022-03-16 04:02:15,,80.02131952221572,1.117359690906181e-07,245,250,,,,,0.0454545/0.9090909,,,,,,,,10.1002/anie.201509299,"43285 Siwei Liang, U Hyeok Choi, Wenjuan Liu, James Runt, and Ralph H. Colby 2012 Department of Materials Science and Engineering, The Pennsylvania State University, University Park, Pennsylvania 16802, United States United States Chem. Mater. Synthesis and Lithium Ion Conduction of Polysiloxane Single-Ion Conductors Containing Novel Weak-Binding Borates  p8  Siloxane borate+borate/"
1503,lit_tr1503,,,2022-03-16 04:02:15,2022-03-16 04:02:15,,69.84998765200044,7.790511984486382e-08,245,250,,,,,0.0454545/0.9090909,,,,,,,,10.1002/anie.201509299,"43285 Siwei Liang, U Hyeok Choi, Wenjuan Liu, James Runt, and Ralph H. Colby 2012 Department of Materials Science and Engineering, The Pennsylvania State University, University Park, Pennsylvania 16802, United States United States Chem. Mater. Synthesis and Lithium Ion Conduction of Polysiloxane Single-Ion Conductors Containing Novel Weak-Binding Borates  p8  Siloxane borate+borate/"
1504,lit_tr1504,,,2022-03-16 04:02:15,2022-03-16 04:02:15,,60.15089204650752,7.370042631286156e-09,245,250,,,,,0.0454545/0.9090909,,,,,,,,10.1002/anie.201509299,"43285 Siwei Liang, U Hyeok Choi, Wenjuan Liu, James Runt, and Ralph H. Colby 2012 Department of Materials Science and Engineering, The Pennsylvania State University, University Park, Pennsylvania 16802, United States United States Chem. Mater. Synthesis and Lithium Ion Conduction of Polysiloxane Single-Ion Conductors Containing Novel Weak-Binding Borates  p8  Siloxane borate+borate/"
1505,lit_tr1505,,,2022-03-16 04:02:15,2022-03-16 04:02:15,,50.526551316975144,2.0570886122537617e-09,245,250,,,,,0.0454545/0.9090909,,,,,,,,10.1002/anie.201509299,"43285 Siwei Liang, U Hyeok Choi, Wenjuan Liu, James Runt, and Ralph H. Colby 2012 Department of Materials Science and Engineering, The Pennsylvania State University, University Park, Pennsylvania 16802, United States United States Chem. Mater. Synthesis and Lithium Ion Conduction of Polysiloxane Single-Ion Conductors Containing Novel Weak-Binding Borates  p8  Siloxane borate+borate/"
1506,lit_tr1506,,,2022-03-16 04:02:15,2022-03-16 04:02:15,,40.06344149219893,1.0281299249657703e-09,245,250,,,,,0.0454545/0.9090909,,,,,,,,10.1002/anie.201509299,"43285 Siwei Liang, U Hyeok Choi, Wenjuan Liu, James Runt, and Ralph H. Colby 2012 Department of Materials Science and Engineering, The Pennsylvania State University, University Park, Pennsylvania 16802, United States United States Chem. Mater. Synthesis and Lithium Ion Conduction of Polysiloxane Single-Ion Conductors Containing Novel Weak-Binding Borates  p8  Siloxane borate+borate/"
1507,lit_tr1507,,,2022-03-16 04:02:15,2022-03-16 04:02:15,,30.09459587805685,4.350648530553469e-10,245,250,,,,,0.0454545/0.9090909,,,,,,,,10.1002/anie.201509299,"43285 Siwei Liang, U Hyeok Choi, Wenjuan Liu, James Runt, and Ralph H. Colby 2012 Department of Materials Science and Engineering, The Pennsylvania State University, University Park, Pennsylvania 16802, United States United States Chem. Mater. Synthesis and Lithium Ion Conduction of Polysiloxane Single-Ion Conductors Containing Novel Weak-Binding Borates  p8  Siloxane borate+borate/"
1508,lit_tr1508,,,2022-03-16 04:02:15,2022-03-16 04:02:15,,25.110841035919577,3.2064465143921705e-10,245,250,,,,,0.0454545/0.9090909,,,,,,,,10.1002/anie.201509299,"43285 Siwei Liang, U Hyeok Choi, Wenjuan Liu, James Runt, and Ralph H. Colby 2012 Department of Materials Science and Engineering, The Pennsylvania State University, University Park, Pennsylvania 16802, United States United States Chem. Mater. Synthesis and Lithium Ion Conduction of Polysiloxane Single-Ion Conductors Containing Novel Weak-Binding Borates  p8  Siloxane borate+borate/"
1509,lit_tr1509,,,2022-03-16 04:02:15,2022-03-16 04:02:15,,90.12045121822752,2.714782243806338e-05,246,250,,,,,0.0454545/0.9090909,,,,,,,,10.1002/anie.201509299,"43285 Siwei Liang, U Hyeok Choi, Wenjuan Liu, James Runt, and Ralph H. Colby 2012 Department of Materials Science and Engineering, The Pennsylvania State University, University Park, Pennsylvania 16802, United States United States Chem. Mater. Synthesis and Lithium Ion Conduction of Polysiloxane Single-Ion Conductors Containing Novel Weak-Binding Borates  p8  Siloxane borate+borate/"
151,lit_tr151,,,2022-03-16 04:02:11,2022-03-16 04:02:11,,110.09425459375728,2.5825693945841057e-06,1,184,,,,,0.875/0.0625,,,,,,,,j.electacta.2013.09.151,"43221 Shaowei Feng a, Dongyang Shi a, Fang Liu a, Liping Zheng a, Jin Nie a,∗, Wengfang Feng a,
Xuejie Huang b, Michel Armand c,∗, Zhibin Zhou 2013 Institute of Physics, Chinese Academy of Sciences, 3rd South Street, Zhongguancun, Beijing 100080, China
c CIC energigune, Alava Technology Park, Albert Einstein, 4801510 MINANO ˜ Álava, Spain China, Spain Electrochimica Acta Single lithium-ion conducting polymer electrolytes based on
poly[(4-styrenesulfonyl)(trifluoromethanesulfonyl)imide] anions poly[(4-styrenesulfonyl)(trifluoromethanesulfonyl)imide] anions 5/1   PEO/poly[(4-styrenesulfonyl)(trifluoromethanesulfonyl)imide]"
1510,lit_tr1510,,,2022-03-16 04:02:15,2022-03-16 04:02:15,,79.91221450506686,1.6940101181532446e-05,246,250,,,,,0.0454545/0.9090909,,,,,,,,10.1002/anie.201509299,"43285 Siwei Liang, U Hyeok Choi, Wenjuan Liu, James Runt, and Ralph H. Colby 2012 Department of Materials Science and Engineering, The Pennsylvania State University, University Park, Pennsylvania 16802, United States United States Chem. Mater. Synthesis and Lithium Ion Conduction of Polysiloxane Single-Ion Conductors Containing Novel Weak-Binding Borates  p8  Siloxane borate+borate/"
1511,lit_tr1511,,,2022-03-16 04:02:15,2022-03-16 04:02:15,,69.64434293351746,6.9722507871822896e-06,246,250,,,,,0.0454545/0.9090909,,,,,,,,10.1002/anie.201509299,"43285 Siwei Liang, U Hyeok Choi, Wenjuan Liu, James Runt, and Ralph H. Colby 2012 Department of Materials Science and Engineering, The Pennsylvania State University, University Park, Pennsylvania 16802, United States United States Chem. Mater. Synthesis and Lithium Ion Conduction of Polysiloxane Single-Ion Conductors Containing Novel Weak-Binding Borates  p8  Siloxane borate+borate/"
1512,lit_tr1512,,,2022-03-16 04:02:15,2022-03-16 04:02:15,,59.76275355467595,8.234988556459271e-07,246,250,,,,,0.0454545/0.9090909,,,,,,,,10.1002/anie.201509299,"43285 Siwei Liang, U Hyeok Choi, Wenjuan Liu, James Runt, and Ralph H. Colby 2012 Department of Materials Science and Engineering, The Pennsylvania State University, University Park, Pennsylvania 16802, United States United States Chem. Mater. Synthesis and Lithium Ion Conduction of Polysiloxane Single-Ion Conductors Containing Novel Weak-Binding Borates  p8  Siloxane borate+borate/"
1513,lit_tr1513,,,2022-03-16 04:02:15,2022-03-16 04:02:15,,50.160387995097324,1.2143307706428166e-07,246,250,,,,,0.0454545/0.9090909,,,,,,,,10.1002/anie.201509299,"43285 Siwei Liang, U Hyeok Choi, Wenjuan Liu, James Runt, and Ralph H. Colby 2012 Department of Materials Science and Engineering, The Pennsylvania State University, University Park, Pennsylvania 16802, United States United States Chem. Mater. Synthesis and Lithium Ion Conduction of Polysiloxane Single-Ion Conductors Containing Novel Weak-Binding Borates  p8  Siloxane borate+borate/"
1514,lit_tr1514,,,2022-03-16 04:02:15,2022-03-16 04:02:15,,40.14920669507876,1.5587303800584218e-08,246,250,,,,,0.0454545/0.9090909,,,,,,,,10.1002/anie.201509299,"43285 Siwei Liang, U Hyeok Choi, Wenjuan Liu, James Runt, and Ralph H. Colby 2012 Department of Materials Science and Engineering, The Pennsylvania State University, University Park, Pennsylvania 16802, United States United States Chem. Mater. Synthesis and Lithium Ion Conduction of Polysiloxane Single-Ion Conductors Containing Novel Weak-Binding Borates  p10  Siloxane borate+borate/"
1515,lit_tr1515,,,2022-03-16 04:02:15,2022-03-16 04:02:15,,30.09459587805685,3.4847289230956895e-09,246,250,,,,,0.0454545/0.9090909,,,,,,,,10.1002/anie.201509299,"43285 Siwei Liang, U Hyeok Choi, Wenjuan Liu, James Runt, and Ralph H. Colby 2012 Department of Materials Science and Engineering, The Pennsylvania State University, University Park, Pennsylvania 16802, United States United States Chem. Mater. Synthesis and Lithium Ion Conduction of Polysiloxane Single-Ion Conductors Containing Novel Weak-Binding Borates  p10  Siloxane borate+borate/"
1516,lit_tr1516,,,2022-03-16 04:02:15,2022-03-16 04:02:15,,24.877593778852827,1.84102633108723e-09,246,250,,,,,0.0454545/0.9090909,,,,,,,,10.1002/anie.201509299,"43285 Siwei Liang, U Hyeok Choi, Wenjuan Liu, James Runt, and Ralph H. Colby 2012 Department of Materials Science and Engineering, The Pennsylvania State University, University Park, Pennsylvania 16802, United States United States Chem. Mater. Synthesis and Lithium Ion Conduction of Polysiloxane Single-Ion Conductors Containing Novel Weak-Binding Borates  p10  Siloxane borate+borate/"
1517,lit_tr1517,,,2022-03-16 04:02:15,2022-03-16 04:02:15,,89.54428172568487,0.00012484926788619522,247,250,,,,,0.0454545/0.9090909,,,,,,,,10.1002/anie.201509299,"43285 Siwei Liang, U Hyeok Choi, Wenjuan Liu, James Runt, and Ralph H. Colby 2012 Department of Materials Science and Engineering, The Pennsylvania State University, University Park, Pennsylvania 16802, United States United States Chem. Mater. Synthesis and Lithium Ion Conduction of Polysiloxane Single-Ion Conductors Containing Novel Weak-Binding Borates  p10  Siloxane borate+borate/"
1518,lit_tr1518,,,2022-03-16 04:02:15,2022-03-16 04:02:15,,79.6943310794814,0.00010281299249657724,247,250,,,,,0.0454545/0.9090909,,,,,,,,10.1002/anie.201509299,"43285 Siwei Liang, U Hyeok Choi, Wenjuan Liu, James Runt, and Ralph H. Colby 2012 Department of Materials Science and Engineering, The Pennsylvania State University, University Park, Pennsylvania 16802, United States United States Chem. Mater. Synthesis and Lithium Ion Conduction of Polysiloxane Single-Ion Conductors Containing Novel Weak-Binding Borates  p10  Siloxane borate+borate/"
1519,lit_tr1519,,,2022-03-16 04:02:15,2022-03-16 04:02:15,,70.15897670579932,7.370042631286163e-05,247,250,,,,,0.0454545/0.9090909,,,,,,,,10.1002/anie.201509299,"43285 Siwei Liang, U Hyeok Choi, Wenjuan Liu, James Runt, and Ralph H. Colby 2012 Department of Materials Science and Engineering, The Pennsylvania State University, University Park, Pennsylvania 16802, United States United States Chem. Mater. Synthesis and Lithium Ion Conduction of Polysiloxane Single-Ion Conductors Containing Novel Weak-Binding Borates  p10  Siloxane borate+borate/"
152,lit_tr152,,,2022-03-16 04:02:11,2022-03-16 04:02:11,,99.55932846724033,1.934839745098041e-06,1,184,,,,,0.875/0.0625,,,,,,,,j.electacta.2013.09.151,"43221 Shaowei Feng a, Dongyang Shi a, Fang Liu a, Liping Zheng a, Jin Nie a,∗, Wengfang Feng a,
Xuejie Huang b, Michel Armand c,∗, Zhibin Zhou 2013 Institute of Physics, Chinese Academy of Sciences, 3rd South Street, Zhongguancun, Beijing 100080, China
c CIC energigune, Alava Technology Park, Albert Einstein, 4801510 MINANO ˜ Álava, Spain China, Spain Electrochimica Acta Single lithium-ion conducting polymer electrolytes based on
poly[(4-styrenesulfonyl)(trifluoromethanesulfonyl)imide] anions poly[(4-styrenesulfonyl)(trifluoromethanesulfonyl)imide] anions 5/1   PEO/poly[(4-styrenesulfonyl)(trifluoromethanesulfonyl)imide]"
1520,lit_tr1520,,,2022-03-16 04:02:15,2022-03-16 04:02:15,,60.05382811214042,1.6940101181532446e-05,247,250,,,,,0.0454545/0.9090909,,,,,,,,10.1002/anie.201509299,"43285 Siwei Liang, U Hyeok Choi, Wenjuan Liu, James Runt, and Ralph H. Colby 2012 Department of Materials Science and Engineering, The Pennsylvania State University, University Park, Pennsylvania 16802, United States United States Chem. Mater. Synthesis and Lithium Ion Conduction of Polysiloxane Single-Ion Conductors Containing Novel Weak-Binding Borates  p10  Siloxane borate+borate/"
1521,lit_tr1521,,,2022-03-16 04:02:15,2022-03-16 04:02:15,,50.160387995097324,9.726397177217549e-07,247,250,,,,,0.0454545/0.9090909,,,,,,,,10.1002/anie.201509299,"43285 Siwei Liang, U Hyeok Choi, Wenjuan Liu, James Runt, and Ralph H. Colby 2012 Department of Materials Science and Engineering, The Pennsylvania State University, University Park, Pennsylvania 16802, United States United States Chem. Mater. Synthesis and Lithium Ion Conduction of Polysiloxane Single-Ion Conductors Containing Novel Weak-Binding Borates  p10  Siloxane borate+borate/"
1522,lit_tr1522,,,2022-03-16 04:02:15,2022-03-16 04:02:15,,39.89185588742515,1.2143307706428166e-07,247,250,,,,,0.0454545/0.9090909,,,,,,,,10.1002/anie.201509299,"43285 Siwei Liang, U Hyeok Choi, Wenjuan Liu, James Runt, and Ralph H. Colby 2012 Department of Materials Science and Engineering, The Pennsylvania State University, University Park, Pennsylvania 16802, United States United States Chem. Mater. Synthesis and Lithium Ion Conduction of Polysiloxane Single-Ion Conductors Containing Novel Weak-Binding Borates  p10  Siloxane borate+borate/"
1523,lit_tr1523,,,2022-03-16 04:02:15,2022-03-16 04:02:15,,30.01424650648687,1.3568442545433218e-08,247,250,,,,,0.0454545/0.9090909,,,,,,,,10.1002/anie.201509299,"43285 Siwei Liang, U Hyeok Choi, Wenjuan Liu, James Runt, and Ralph H. Colby 2012 Department of Materials Science and Engineering, The Pennsylvania State University, University Park, Pennsylvania 16802, United States United States Chem. Mater. Synthesis and Lithium Ion Conduction of Polysiloxane Single-Ion Conductors Containing Novel Weak-Binding Borates  p10  Siloxane borate+borate/"
1524,lit_tr1524,,,2022-03-16 04:02:15,2022-03-16 04:02:15,,24.95533194177773,6.972250787182279e-09,247,250,,,,,0.0454545/0.9090909,,,,,,,,10.1002/anie.201509299,"43285 Siwei Liang, U Hyeok Choi, Wenjuan Liu, James Runt, and Ralph H. Colby 2012 Department of Materials Science and Engineering, The Pennsylvania State University, University Park, Pennsylvania 16802, United States United States Chem. Mater. Synthesis and Lithium Ion Conduction of Polysiloxane Single-Ion Conductors Containing Novel Weak-Binding Borates  p10  Siloxane borate+borate/"
1525,lit_tr1525,,,2022-03-16 04:02:15,2022-03-16 04:02:15,,90.12045121822752,0.001181106337978874,248,250,,,,,0.045455/0.909091,,,,,,,,10.1002/anie.201509299,"43285 Siwei Liang, U Hyeok Choi, Wenjuan Liu, James Runt, and Ralph H. Colby 2012 Department of Materials Science and Engineering, The Pennsylvania State University, University Park, Pennsylvania 16802, United States United States Chem. Mater. Synthesis and Lithium Ion Conduction of Polysiloxane Single-Ion Conductors Containing Novel Weak-Binding Borates  p10  Siloxane borate+borate/"
1526,lit_tr1526,,,2022-03-16 04:02:15,2022-03-16 04:02:15,,79.80330145459118,0.0007577361377498794,248,250,,,,,0.045455/0.909091,,,,,,,,10.1002/anie.201509299,"43285 Siwei Liang, U Hyeok Choi, Wenjuan Liu, James Runt, and Ralph H. Colby 2012 Department of Materials Science and Engineering, The Pennsylvania State University, University Park, Pennsylvania 16802, United States United States Chem. Mater. Synthesis and Lithium Ion Conduction of Polysiloxane Single-Ion Conductors Containing Novel Weak-Binding Borates  p10  Siloxane borate+borate/"
1527,lit_tr1527,,,2022-03-16 04:02:15,2022-03-16 04:02:15,,69.95296142459097,0.0005584547638482735,248,250,,,,,0.045455/0.909091,,,,,,,,10.1002/anie.201509299,"43285 Siwei Liang, U Hyeok Choi, Wenjuan Liu, James Runt, and Ralph H. Colby 2012 Department of Materials Science and Engineering, The Pennsylvania State University, University Park, Pennsylvania 16802, United States United States Chem. Mater. Synthesis and Lithium Ion Conduction of Polysiloxane Single-Ion Conductors Containing Novel Weak-Binding Borates  p10  Siloxane borate+borate/"
1528,lit_tr1528,,,2022-03-16 04:02:15,2022-03-16 04:02:15,,60.15089204650752,0.0004598868589590702,248,250,,,,,0.045455/0.909091,,,,,,,,10.1002/anie.201509299,"43285 Siwei Liang, U Hyeok Choi, Wenjuan Liu, James Runt, and Ralph H. Colby 2012 Department of Materials Science and Engineering, The Pennsylvania State University, University Park, Pennsylvania 16802, United States United States Chem. Mater. Synthesis and Lithium Ion Conduction of Polysiloxane Single-Ion Conductors Containing Novel Weak-Binding Borates  p10  Siloxane borate+borate/"
1529,lit_tr1529,,,2022-03-16 04:02:15,2022-03-16 04:02:15,,49.97766903454624,0.00021149543605644103,248,250,,,,,0.045455/0.909091,,,,,,,,10.1002/anie.201509299,"43285 Siwei Liang, U Hyeok Choi, Wenjuan Liu, James Runt, and Ralph H. Colby 2012 Department of Materials Science and Engineering, The Pennsylvania State University, University Park, Pennsylvania 16802, United States United States Chem. Mater. Synthesis and Lithium Ion Conduction of Polysiloxane Single-Ion Conductors Containing Novel Weak-Binding Borates  p10  Siloxane borate+borate/"
153,lit_tr153,,,2022-03-16 04:02:11,2022-03-16 04:02:11,,89.58796063640204,1.6968443238065032e-06,1,184,,,,,0.875/0.0625,,,,,,,,j.electacta.2013.09.151,"43221 Shaowei Feng a, Dongyang Shi a, Fang Liu a, Liping Zheng a, Jin Nie a,∗, Wengfang Feng a,
Xuejie Huang b, Michel Armand c,∗, Zhibin Zhou 2013 Institute of Physics, Chinese Academy of Sciences, 3rd South Street, Zhongguancun, Beijing 100080, China
c CIC energigune, Alava Technology Park, Albert Einstein, 4801510 MINANO ˜ Álava, Spain China, Spain Electrochimica Acta Single lithium-ion conducting polymer electrolytes based on
poly[(4-styrenesulfonyl)(trifluoromethanesulfonyl)imide] anions poly[(4-styrenesulfonyl)(trifluoromethanesulfonyl)imide] anions 5/1   PEO/poly[(4-styrenesulfonyl)(trifluoromethanesulfonyl)imide]"
1530,lit_tr1530,,,2022-03-16 04:02:15,2022-03-16 04:02:15,,40.40698098559113,7.577361377498791e-05,248,250,,,,,0.045455/0.909091,,,,,,,,10.1002/anie.201509299,"43285 Siwei Liang, U Hyeok Choi, Wenjuan Liu, James Runt, and Ralph H. Colby 2012 Department of Materials Science and Engineering, The Pennsylvania State University, University Park, Pennsylvania 16802, United States United States Chem. Mater. Synthesis and Lithium Ion Conduction of Polysiloxane Single-Ion Conductors Containing Novel Weak-Binding Borates  sp2  Siloxane borate+borate/"
1531,lit_tr1531,,,2022-03-16 04:02:15,2022-03-16 04:02:15,,30.01424650648687,2.8696636727531673e-05,248,250,,,,,0.045455/0.909091,,,,,,,,10.1002/anie.201509299,"43285 Siwei Liang, U Hyeok Choi, Wenjuan Liu, James Runt, and Ralph H. Colby 2012 Department of Materials Science and Engineering, The Pennsylvania State University, University Park, Pennsylvania 16802, United States United States Chem. Mater. Synthesis and Lithium Ion Conduction of Polysiloxane Single-Ion Conductors Containing Novel Weak-Binding Borates  sp2  Siloxane borate+borate/"
1532,lit_tr1532,,,2022-03-16 04:02:15,2022-03-16 04:02:15,,25.500369116923764,1.6476577292618764e-05,248,250,,,,,0.045455/0.909091,,,,,,,,10.1002/anie.201509299,"43285 Siwei Liang, U Hyeok Choi, Wenjuan Liu, James Runt, and Ralph H. Colby 2012 Department of Materials Science and Engineering, The Pennsylvania State University, University Park, Pennsylvania 16802, United States United States Chem. Mater. Synthesis and Lithium Ion Conduction of Polysiloxane Single-Ion Conductors Containing Novel Weak-Binding Borates  sp2  Siloxane borate+borate/"
1533,lit_tr1533,,,2022-03-16 04:02:15,2022-03-16 04:02:15,,95.39565985889129,1.0515961804098515e-05,409,,,,,,1,,,,,,-73.0,,10.1149/1.1589759,"43285 Siwei Liang, U Hyeok Choi, Wenjuan Liu, James Runt, and Ralph H. Colby 2012 Department of Materials Science and Engineering, The Pennsylvania State University, University Park, Pennsylvania 16802, United States United States Chem. Mater. Synthesis and Lithium Ion Conduction of Polysiloxane Single-Ion Conductors Containing Novel Weak-Binding Borates  sp2  Siloxane borate+borate/"
1534,lit_tr1534,,,2022-03-16 04:02:15,2022-03-16 04:02:15,,90.57140831474419,9.148396940915454e-06,409,,,,,,1,,,,,,-73.0,,10.1149/1.1589759,"43285 Siwei Liang, U Hyeok Choi, Wenjuan Liu, James Runt, and Ralph H. Colby 2012 Department of Materials Science and Engineering, The Pennsylvania State University, University Park, Pennsylvania 16802, United States United States Chem. Mater. Synthesis and Lithium Ion Conduction of Polysiloxane Single-Ion Conductors Containing Novel Weak-Binding Borates  sp2  Siloxane borate+borate/"
1535,lit_tr1535,,,2022-03-16 04:02:15,2022-03-16 04:02:15,,86.56882937420801,8.145617261233582e-06,409,,,,,,1,,,,,,-73.0,,10.1149/1.1589759,"43285 Siwei Liang, U Hyeok Choi, Wenjuan Liu, James Runt, and Ralph H. Colby 2012 Department of Materials Science and Engineering, The Pennsylvania State University, University Park, Pennsylvania 16802, United States United States Chem. Mater. Synthesis and Lithium Ion Conduction of Polysiloxane Single-Ion Conductors Containing Novel Weak-Binding Borates  sp2  Siloxane borate+borate/"
1536,lit_tr1536,,,2022-03-16 04:02:15,2022-03-16 04:02:15,,81.97145508885495,7.958660884971691e-06,409,,,,,,1,,,,,,-73.0,,10.1149/1.1589759,"43285 Siwei Liang, U Hyeok Choi, Wenjuan Liu, James Runt, and Ralph H. Colby 2012 Department of Materials Science and Engineering, The Pennsylvania State University, University Park, Pennsylvania 16802, United States United States Chem. Mater. Synthesis and Lithium Ion Conduction of Polysiloxane Single-Ion Conductors Containing Novel Weak-Binding Borates  sp2  Siloxane borate+borate/"
1537,lit_tr1537,,,2022-03-16 04:02:15,2022-03-16 04:02:15,,77.93303851135175,7.252771581099739e-06,409,,,,,,1,,,,,,-73.0,,10.1149/1.1589759,"43285 Siwei Liang, U Hyeok Choi, Wenjuan Liu, James Runt, and Ralph H. Colby 2012 Department of Materials Science and Engineering, The Pennsylvania State University, University Park, Pennsylvania 16802, United States United States Chem. Mater. Synthesis and Lithium Ion Conduction of Polysiloxane Single-Ion Conductors Containing Novel Weak-Binding Borates  sp2  Siloxane borate+borate/"
1538,lit_tr1538,,,2022-03-16 04:02:15,2022-03-16 04:02:15,,72.90464825794362,6.457791217119107e-06,409,,,,,,1,,,,,,-73.0,,10.1149/1.1589759,"43285 Siwei Liang, U Hyeok Choi, Wenjuan Liu, James Runt, and Ralph H. Colby 2012 Department of Materials Science and Engineering, The Pennsylvania State University, University Park, Pennsylvania 16802, United States United States Chem. Mater. Synthesis and Lithium Ion Conduction of Polysiloxane Single-Ion Conductors Containing Novel Weak-Binding Borates  sp2  Siloxane borate+borate/"
1539,lit_tr1539,,,2022-03-16 04:02:15,2022-03-16 04:02:15,,69.49071140435069,6.1647575334759205e-06,409,,,,,,1,,,,,,-73.0,,10.1149/1.1589759,"43285 Siwei Liang, U Hyeok Choi, Wenjuan Liu, James Runt, and Ralph H. Colby 2012 Department of Materials Science and Engineering, The Pennsylvania State University, University Park, Pennsylvania 16802, United States United States Chem. Mater. Synthesis and Lithium Ion Conduction of Polysiloxane Single-Ion Conductors Containing Novel Weak-Binding Borates  sp2  Siloxane borate+borate/"
154,lit_tr154,,,2022-03-16 04:02:11,2022-03-16 04:02:11,,80.13635802392815,1.2712618084260806e-06,1,184,,,,,0.875/0.0625,,,,,,,,j.electacta.2013.09.151,"43221 Shaowei Feng a, Dongyang Shi a, Fang Liu a, Liping Zheng a, Jin Nie a,∗, Wengfang Feng a,
Xuejie Huang b, Michel Armand c,∗, Zhibin Zhou 2013 Institute of Physics, Chinese Academy of Sciences, 3rd South Street, Zhongguancun, Beijing 100080, China
c CIC energigune, Alava Technology Park, Albert Einstein, 4801510 MINANO ˜ Álava, Spain China, Spain Electrochimica Acta Single lithium-ion conducting polymer electrolytes based on
poly[(4-styrenesulfonyl)(trifluoromethanesulfonyl)imide] anions poly[(4-styrenesulfonyl)(trifluoromethanesulfonyl)imide] anions 5/1   PEO/poly[(4-styrenesulfonyl)(trifluoromethanesulfonyl)imide]"
