Repository: KanHatakeyama/ion_predictor

# Ionic conductivity predictor 
- Database of Li conducting liquid and solid electrolytes (organic)
    - polymers, liquids, etc
- Predict thier ionic conductivity by machine learning
- Related paper
    - https://pubs.acs.org/doi/10.1021/jacs.9b11442
    - Database and models are slightly different from the original paper
        - mainly because of copyright and available module version issues

# Overview

## Chemical database

## Electrolyte database

## Predicted data
- Exported as a csv file
- Log10 (conductivity) is predicted

File: database/Composite-2022-03-16-1.csv (part 9 of 77)
id,title,subtitle,tags,created_at,updated_at,obtained_date,temperature,conductivity,component1,component2,component3,component4,component5,component6,mol_ratio,wt_ratio,melting_temp,inorg_name,inorg_contain_ratio,crystallinity,Tg,mp,reference,special_memo
1540,lit_tr1540,,,2022-03-16 04:02:15,2022-03-16 04:02:15,,63.87999061371477,5.119693949085095e-06,409,,,,,,1,,,,,,-73.0,,10.1149/1.1589759,"43285 Siwei Liang, U Hyeok Choi, Wenjuan Liu, James Runt, and Ralph H. Colby 2012 Department of Materials Science and Engineering, The Pennsylvania State University, University Park, Pennsylvania 16802, United States United States Chem. Mater. Synthesis and Lithium Ion Conduction of Polysiloxane Single-Ion Conductors Containing Novel Weak-Binding Borates  sp2  Siloxane borate+borate/"
1541,lit_tr1541,,,2022-03-16 04:02:15,2022-03-16 04:02:15,,59.04468069945585,4.775204773244116e-06,409,,,,,,1,,,,,,-73.0,,10.1149/1.1589759,"43285 Siwei Liang, U Hyeok Choi, Wenjuan Liu, James Runt, and Ralph H. Colby 2012 Department of Materials Science and Engineering, The Pennsylvania State University, University Park, Pennsylvania 16802, United States United States Chem. Mater. Synthesis and Lithium Ion Conduction of Polysiloxane Single-Ion Conductors Containing Novel Weak-Binding Borates  sp2  Siloxane borate+borate/"
1542,lit_tr1542,,,2022-03-16 04:02:15,2022-03-16 04:02:15,,54.53932168638107,3.965692171651589e-06,409,,,,,,1,,,,,,-73.0,,10.1149/1.1589759,"43285 Siwei Liang, U Hyeok Choi, Wenjuan Liu, James Runt, and Ralph H. Colby 2012 Department of Materials Science and Engineering, The Pennsylvania State University, University Park, Pennsylvania 16802, United States United States Chem. Mater. Synthesis and Lithium Ion Conduction of Polysiloxane Single-Ion Conductors Containing Novel Weak-Binding Borates  sp2  Siloxane borate+borate/"
1543,lit_tr1543,,,2022-03-16 04:02:15,2022-03-16 04:02:15,,50.15453444308696,3.531010426776247e-06,409,,,,,,1,,,,,,-73.0,,10.1149/1.1589759,"43285 Siwei Liang, U Hyeok Choi, Wenjuan Liu, James Runt, and Ralph H. Colby 2012 Department of Materials Science and Engineering, The Pennsylvania State University, University Park, Pennsylvania 16802, United States United States Chem. Mater. Synthesis and Lithium Ion Conduction of Polysiloxane Single-Ion Conductors Containing Novel Weak-Binding Borates  sp2  Siloxane borate+borate/"
1544,lit_tr1544,,,2022-03-16 04:02:15,2022-03-16 04:02:15,,45.88554279271591,3.1439743919432913e-06,409,,,,,,1,,,,,,-73.0,,10.1149/1.1589759,"43285 Siwei Liang, U Hyeok Choi, Wenjuan Liu, James Runt, and Ralph H. Colby 2012 Department of Materials Science and Engineering, The Pennsylvania State University, University Park, Pennsylvania 16802, United States United States Chem. Mater. Synthesis and Lithium Ion Conduction of Polysiloxane Single-Ion Conductors Containing Novel Weak-Binding Borates  sp2  Siloxane borate+borate/"
1545,lit_tr1545,,,2022-03-16 04:02:15,2022-03-16 04:02:15,,40.660945223671945,2.6723356169516795e-06,409,,,,,,1,,,,,,-73.0,,10.1149/1.1589759,"43285 Siwei Liang, U Hyeok Choi, Wenjuan Liu, James Runt, and Ralph H. Colby 2012 Department of Materials Science and Engineering, The Pennsylvania State University, University Park, Pennsylvania 16802, United States United States Chem. Mater. Synthesis and Lithium Ion Conduction of Polysiloxane Single-Ion Conductors Containing Novel Weak-Binding Borates  sp2  Siloxane borate+borate/"
1546,lit_tr1546,,,2022-03-16 04:02:15,2022-03-16 04:02:15,,36.98310292511337,2.2714490512164814e-06,409,,,,,,1,,,,,,-73.0,,10.1149/1.1589759,"43285 Siwei Liang, U Hyeok Choi, Wenjuan Liu, James Runt, and Ralph H. Colby 2012 Department of Materials Science and Engineering, The Pennsylvania State University, University Park, Pennsylvania 16802, United States United States Chem. Mater. Synthesis and Lithium Ion Conduction of Polysiloxane Single-Ion Conductors Containing Novel Weak-Binding Borates  sp2  Siloxane borate+borate/"
1547,lit_tr1547,,,2022-03-16 04:02:15,2022-03-16 04:02:15,,32.71567786410333,1.9760503214800073e-06,409,,,,,,1,,,,,,-73.0,,10.1149/1.1589759,"43285 Siwei Liang, U Hyeok Choi, Wenjuan Liu, James Runt, and Ralph H. Colby 2012 Department of Materials Science and Engineering, The Pennsylvania State University, University Park, Pennsylvania 16802, United States United States Chem. Mater. Synthesis and Lithium Ion Conduction of Polysiloxane Single-Ion Conductors Containing Novel Weak-Binding Borates  sp2  Siloxane borate+borate/"
1548,lit_tr1548,,,2022-03-16 04:02:15,2022-03-16 04:02:15,,27.4218078071724,1.6796159881301885e-06,409,,,,,,1,,,,,,-73.0,,10.1149/1.1589759,"43285 Siwei Liang, U Hyeok Choi, Wenjuan Liu, James Runt, and Ralph H. Colby 2012 Department of Materials Science and Engineering, The Pennsylvania State University, University Park, Pennsylvania 16802, United States United States Chem. Mater. Synthesis and Lithium Ion Conduction of Polysiloxane Single-Ion Conductors Containing Novel Weak-Binding Borates  sp2  Siloxane borate+borate/"
1549,lit_tr1549,,,2022-03-16 04:02:15,2022-03-16 04:02:15,,22.937675113653256,1.3315883902256092e-06,409,,,,,,1,,,,,,-73.0,,10.1149/1.1589759,"43285 Siwei Liang, U Hyeok Choi, Wenjuan Liu, James Runt, and Ralph H. Colby 2012 Department of Materials Science and Engineering, The Pennsylvania State University, University Park, Pennsylvania 16802, United States United States Chem. Mater. Synthesis and Lithium Ion Conduction of Polysiloxane Single-Ion Conductors Containing Novel Weak-Binding Borates  sp2  Siloxane borate+borate/"
155,lit_tr155,,,2022-03-16 04:02:11,2022-03-16 04:02:11,,70.2221618573962,1.003757954587312e-06,1,184,,,,,0.875/0.0625,,,,,,,,j.electacta.2013.09.151,"43221 Shaowei Feng a, Dongyang Shi a, Fang Liu a, Liping Zheng a, Jin Nie a,∗, Wengfang Feng a,
Xuejie Huang b, Michel Armand c,∗, Zhibin Zhou 2013 Institute of Physics, Chinese Academy of Sciences, 3rd South Street, Zhongguancun, Beijing 100080, China
c CIC energigune, Alava Technology Park, Albert Einstein, 4801510 MINANO ˜ Álava, Spain China, Spain Electrochimica Acta Single lithium-ion conducting polymer electrolytes based on
poly[(4-styrenesulfonyl)(trifluoromethanesulfonyl)imide] anions poly[(4-styrenesulfonyl)(trifluoromethanesulfonyl)imide] anions 5/1   PEO/poly[(4-styrenesulfonyl)(trifluoromethanesulfonyl)imide]"
1550,lit_tr1550,,,2022-03-16 04:02:15,2022-03-16 04:02:15,,17.82164452226965,1.0804707142720531e-06,409,,,,,,1,,,,,,-73.0,,10.1149/1.1589759,"43285 Siwei Liang, U Hyeok Choi, Wenjuan Liu, James Runt, and Ralph H. Colby 2012 Department of Materials Science and Engineering, The Pennsylvania State University, University Park, Pennsylvania 16802, United States United States Chem. Mater. Synthesis and Lithium Ion Conduction of Polysiloxane Single-Ion Conductors Containing Novel Weak-Binding Borates  sp5  Siloxane borate+borate/"
1551,lit_tr1551,,,2022-03-16 04:02:15,2022-03-16 04:02:15,,12.87940839965404,7.626986892069626e-07,409,,,,,,1,,,,,,-73.0,,10.1149/1.1589759,"43285 Siwei Liang, U Hyeok Choi, Wenjuan Liu, James Runt, and Ralph H. Colby 2012 Department of Materials Science and Engineering, The Pennsylvania State University, University Park, Pennsylvania 16802, United States United States Chem. Mater. Synthesis and Lithium Ion Conduction of Polysiloxane Single-Ion Conductors Containing Novel Weak-Binding Borates  sp5  Siloxane borate+borate/"
1552,lit_tr1552,,,2022-03-16 04:02:15,2022-03-16 04:02:15,,8.38723836744441,5.907843741576318e-07,409,,,,,,1,,,,,,-73.0,,10.1149/1.1589759,"43285 Siwei Liang, U Hyeok Choi, Wenjuan Liu, James Runt, and Ralph H. Colby 2012 Department of Materials Science and Engineering, The Pennsylvania State University, University Park, Pennsylvania 16802, United States United States Chem. Mater. Synthesis and Lithium Ion Conduction of Polysiloxane Single-Ion Conductors Containing Novel Weak-Binding Borates  sp5  Siloxane borate+borate/"
1553,lit_tr1553,,,2022-03-16 04:02:15,2022-03-16 04:02:15,,3.344383016609015,4.170306740390063e-07,409,,,,,,1,,,,,,-73.0,,10.1149/1.1589759,"43285 Siwei Liang, U Hyeok Choi, Wenjuan Liu, James Runt, and Ralph H. Colby 2012 Department of Materials Science and Engineering, The Pennsylvania State University, University Park, Pennsylvania 16802, United States United States Chem. Mater. Synthesis and Lithium Ion Conduction of Polysiloxane Single-Ion Conductors Containing Novel Weak-Binding Borates  sp5  Siloxane borate+borate/"
1554,lit_tr1554,,,2022-03-16 04:02:15,2022-03-16 04:02:15,,-2.0509726762001037,3.012950523075253e-07,409,,,,,,1,,,,,,-73.0,,10.1149/1.1589759,"43285 Siwei Liang, U Hyeok Choi, Wenjuan Liu, James Runt, and Ralph H. Colby 2012 Department of Materials Science and Engineering, The Pennsylvania State University, University Park, Pennsylvania 16802, United States United States Chem. Mater. Synthesis and Lithium Ion Conduction of Polysiloxane Single-Ion Conductors Containing Novel Weak-Binding Borates  sp5  Siloxane borate+borate/"
1555,lit_tr1555,,,2022-03-16 04:02:15,2022-03-16 04:02:15,,-6.729860768835238,1.93818398177878e-07,409,,,,,,1,,,,,,-73.0,,10.1149/1.1589759,"43285 Siwei Liang, U Hyeok Choi, Wenjuan Liu, James Runt, and Ralph H. Colby 2012 Department of Materials Science and Engineering, The Pennsylvania State University, University Park, Pennsylvania 16802, United States United States Chem. Mater. Synthesis and Lithium Ion Conduction of Polysiloxane Single-Ion Conductors Containing Novel Weak-Binding Borates  sp5  Siloxane borate+borate/"
1556,lit_tr1556,,,2022-03-16 04:02:15,2022-03-16 04:02:15,,-12.111190838164305,1.3367494066504866e-07,409,,,,,,1,,,,,,-73.0,,10.1149/1.1589759,"43285 Siwei Liang, U Hyeok Choi, Wenjuan Liu, James Runt, and Ralph H. Colby 2012 Department of Materials Science and Engineering, The Pennsylvania State University, University Park, Pennsylvania 16802, United States United States Chem. Mater. Synthesis and Lithium Ion Conduction of Polysiloxane Single-Ion Conductors Containing Novel Weak-Binding Borates  sp5  Siloxane borate+borate/"
1557,lit_tr1557,,,2022-03-16 04:02:15,2022-03-16 04:02:15,,-17.043590860279323,7.309135279484735e-08,409,,,,,,1,,,,,,-73.0,,10.1149/1.1589759,"43285 Siwei Liang, U Hyeok Choi, Wenjuan Liu, James Runt, and Ralph H. Colby 2012 Department of Materials Science and Engineering, The Pennsylvania State University, University Park, Pennsylvania 16802, United States United States Chem. Mater. Synthesis and Lithium Ion Conduction of Polysiloxane Single-Ion Conductors Containing Novel Weak-Binding Borates  sp5  Siloxane borate+borate/"
1558,lit_tr1558,,,2022-03-16 04:02:15,2022-03-16 04:02:15,,87.50265146419571,1.2087959604231307e-05,410,,,,,,1,,,,,,-73.0,,10.1149/1.1589759,"43285 Siwei Liang, U Hyeok Choi, Wenjuan Liu, James Runt, and Ralph H. Colby 2012 Department of Materials Science and Engineering, The Pennsylvania State University, University Park, Pennsylvania 16802, United States United States Chem. Mater. Synthesis and Lithium Ion Conduction of Polysiloxane Single-Ion Conductors Containing Novel Weak-Binding Borates  sp5  Siloxane borate+borate/"
1559,lit_tr1559,,,2022-03-16 04:02:15,2022-03-16 04:02:15,,83.56708981636922,1.1274596289339243e-05,410,,,,,,1,,,,,,-73.0,,10.1149/1.1589759,"43285 Siwei Liang, U Hyeok Choi, Wenjuan Liu, James Runt, and Ralph H. Colby 2012 Department of Materials Science and Engineering, The Pennsylvania State University, University Park, Pennsylvania 16802, United States United States Chem. Mater. Synthesis and Lithium Ion Conduction of Polysiloxane Single-Ion Conductors Containing Novel Weak-Binding Borates  sp5  Siloxane borate+borate/"
156,lit_tr156,,,2022-03-16 04:02:11,2022-03-16 04:02:11,,59.52021071331143,5.305862607909424e-08,1,184,,,,,0.875/0.0625,,,,,,,,j.electacta.2013.09.151,"43221 Shaowei Feng a, Dongyang Shi a, Fang Liu a, Liping Zheng a, Jin Nie a,∗, Wengfang Feng a,
Xuejie Huang b, Michel Armand c,∗, Zhibin Zhou 2013 Institute of Physics, Chinese Academy of Sciences, 3rd South Street, Zhongguancun, Beijing 100080, China
c CIC energigune, Alava Technology Park, Albert Einstein, 4801510 MINANO ˜ Álava, Spain China, Spain Electrochimica Acta Single lithium-ion conducting polymer electrolytes based on
poly[(4-styrenesulfonyl)(trifluoromethanesulfonyl)imide] anions poly[(4-styrenesulfonyl)(trifluoromethanesulfonyl)imide] anions 5/1   PEO/poly[(4-styrenesulfonyl)(trifluoromethanesulfonyl)imide]"
1560,lit_tr1560,,,2022-03-16 04:02:15,2022-03-16 04:02:15,,77.4899881062916,1.0274601812737365e-05,410,,,,,,1,,,,,,-73.0,,10.1149/1.1589759,"43285 Siwei Liang, U Hyeok Choi, Wenjuan Liu, James Runt, and Ralph H. Colby 2012 Department of Materials Science and Engineering, The Pennsylvania State University, University Park, Pennsylvania 16802, United States United States Chem. Mater. Synthesis and Lithium Ion Conduction of Polysiloxane Single-Ion Conductors Containing Novel Weak-Binding Borates  sp5  Siloxane borate+borate/"
1561,lit_tr1561,,,2022-03-16 04:02:15,2022-03-16 04:02:15,,74.41967120951819,8.938424990868308e-06,410,,,,,,1,,,,,,-73.0,,10.1149/1.1589759,"43285 Siwei Liang, U Hyeok Choi, Wenjuan Liu, James Runt, and Ralph H. Colby 2012 Department of Materials Science and Engineering, The Pennsylvania State University, University Park, Pennsylvania 16802, United States United States Chem. Mater. Synthesis and Lithium Ion Conduction of Polysiloxane Single-Ion Conductors Containing Novel Weak-Binding Borates  sp5  Siloxane borate+borate/"
1562,lit_tr1562,,,2022-03-16 04:02:15,2022-03-16 04:02:15,,69.06869965107387,8.336965417360207e-06,410,,,,,,1,,,,,,-73.0,,10.1149/1.1589759,"43285 Siwei Liang, U Hyeok Choi, Wenjuan Liu, James Runt, and Ralph H. Colby 2012 Department of Materials Science and Engineering, The Pennsylvania State University, University Park, Pennsylvania 16802, United States United States Chem. Mater. Synthesis and Lithium Ion Conduction of Polysiloxane Single-Ion Conductors Containing Novel Weak-Binding Borates  sp5  Siloxane borate+borate/"
1563,lit_tr1563,,,2022-03-16 04:02:15,2022-03-16 04:02:15,,64.2892946708887,7.42314595842972e-06,410,,,,,,1,,,,,,-73.0,,10.1149/1.1589759,"43285 Siwei Liang, U Hyeok Choi, Wenjuan Liu, James Runt, and Ralph H. Colby 2012 Department of Materials Science and Engineering, The Pennsylvania State University, University Park, Pennsylvania 16802, United States United States Chem. Mater. Synthesis and Lithium Ion Conduction of Polysiloxane Single-Ion Conductors Containing Novel Weak-Binding Borates  sp5  Siloxane borate+borate/"
1564,lit_tr1564,,,2022-03-16 04:02:15,2022-03-16 04:02:15,,60.44064291590246,6.609490763318914e-06,410,,,,,,1,,,,,,-73.0,,10.1149/1.1589759,"43285 Siwei Liang, U Hyeok Choi, Wenjuan Liu, James Runt, and Ralph H. Colby 2012 Department of Materials Science and Engineering, The Pennsylvania State University, University Park, Pennsylvania 16802, United States United States Chem. Mater. Synthesis and Lithium Ion Conduction of Polysiloxane Single-Ion Conductors Containing Novel Weak-Binding Borates  sp5  Siloxane borate+borate/"
1565,lit_tr1565,,,2022-03-16 04:02:15,2022-03-16 04:02:15,,55.12009538215892,6.023265404392347e-06,410,,,,,,1,,,,,,-73.0,,10.1149/1.1589759,"43285 Siwei Liang, U Hyeok Choi, Wenjuan Liu, James Runt, and Ralph H. Colby 2012 Department of Materials Science and Engineering, The Pennsylvania State University, University Park, Pennsylvania 16802, United States United States Chem. Mater. Synthesis and Lithium Ion Conduction of Polysiloxane Single-Ion Conductors Containing Novel Weak-Binding Borates  sp5  Siloxane borate+borate/"
1566,lit_tr1566,,,2022-03-16 04:02:15,2022-03-16 04:02:15,,50.15453444308696,5.23996034089709e-06,410,,,,,,1,,,,,,-73.0,,10.1149/1.1589759,"43285 Siwei Liang, U Hyeok Choi, Wenjuan Liu, James Runt, and Ralph H. Colby 2012 Department of Materials Science and Engineering, The Pennsylvania State University, University Park, Pennsylvania 16802, United States United States Chem. Mater. Synthesis and Lithium Ion Conduction of Polysiloxane Single-Ion Conductors Containing Novel Weak-Binding Borates  sp5  Siloxane borate+borate/"
1567,lit_tr1567,,,2022-03-16 04:02:15,2022-03-16 04:02:15,,45.51964346602949,5.002187884462322e-06,410,,,,,,1,,,,,,-73.0,,10.1149/1.1589759,"43285 Siwei Liang, U Hyeok Choi, Wenjuan Liu, James Runt, and Ralph H. Colby 2012 Department of Materials Science and Engineering, The Pennsylvania State University, University Park, Pennsylvania 16802, United States United States Chem. Mater. Synthesis and Lithium Ion Conduction of Polysiloxane Single-Ion Conductors Containing Novel Weak-Binding Borates  sp5  Siloxane borate+borate/"
1568,lit_tr1568,,,2022-03-16 04:02:15,2022-03-16 04:02:15,,42.084958800367076,4.558521421644768e-06,410,,,,,,1,,,,,,-73.0,,10.1149/1.1589759,"43285 Siwei Liang, U Hyeok Choi, Wenjuan Liu, James Runt, and Ralph H. Colby 2012 Department of Materials Science and Engineering, The Pennsylvania State University, University Park, Pennsylvania 16802, United States United States Chem. Mater. Synthesis and Lithium Ion Conduction of Polysiloxane Single-Ion Conductors Containing Novel Weak-Binding Borates  sp5  Siloxane borate+borate/"
1569,lit_tr1569,,,2022-03-16 04:02:15,2022-03-16 04:02:15,,36.46477729409071,3.4499674692247382e-06,410,,,,,,1,,,,,,-73.0,,10.1149/1.1589759,"43285 Siwei Liang, U Hyeok Choi, Wenjuan Liu, James Runt, and Ralph H. Colby 2012 Department of Materials Science and Engineering, The Pennsylvania State University, University Park, Pennsylvania 16802, United States United States Chem. Mater. Synthesis and Lithium Ion Conduction of Polysiloxane Single-Ion Conductors Containing Novel Weak-Binding Borates  sp5  Siloxane borate+borate/"
157,lit_tr157,,,2022-03-16 04:02:11,2022-03-16 04:02:11,,49.25789693006425,8.90247986313817e-09,1,184,,,,,0.875/0.0625,,,,,,,,j.electacta.2013.09.151,"43221 Shaowei Feng a, Dongyang Shi a, Fang Liu a, Liping Zheng a, Jin Nie a,∗, Wengfang Feng a,
Xuejie Huang b, Michel Armand c,∗, Zhibin Zhou 2013 Institute of Physics, Chinese Academy of Sciences, 3rd South Street, Zhongguancun, Beijing 100080, China
c CIC energigune, Alava Technology Park, Albert Einstein, 4801510 MINANO ˜ Álava, Spain China, Spain Electrochimica Acta Single lithium-ion conducting polymer electrolytes based on
poly[(4-styrenesulfonyl)(trifluoromethanesulfonyl)imide] anions poly[(4-styrenesulfonyl)(trifluoromethanesulfonyl)imide] anions 5/1   PEO/poly[(4-styrenesulfonyl)(trifluoromethanesulfonyl)imide]"
1570,lit_tr1570,,,2022-03-16 04:02:15,2022-03-16 04:02:15,,33.05274908828136,3.001311000332129e-06,410,,,,,,1,,,,,,-73.0,,10.1149/1.1589759,"43285 Siwei Liang, U Hyeok Choi, Wenjuan Liu, James Runt, and Ralph H. Colby 2012 Department of Materials Science and Engineering, The Pennsylvania State University, University Park, Pennsylvania 16802, United States United States Chem. Mater. Synthesis and Lithium Ion Conduction of Polysiloxane Single-Ion Conductors Containing Novel Weak-Binding Borates  fsp5  Siloxane borate+borate/"
1571,lit_tr1571,,,2022-03-16 04:02:15,2022-03-16 04:02:15,,27.4218078071724,2.3794194099972407e-06,410,,,,,,1,,,,,,-73.0,,10.1149/1.1589759,"43285 Siwei Liang, U Hyeok Choi, Wenjuan Liu, James Runt, and Ralph H. Colby 2012 Department of Materials Science and Engineering, The Pennsylvania State University, University Park, Pennsylvania 16802, United States United States Chem. Mater. Synthesis and Lithium Ion Conduction of Polysiloxane Single-Ion Conductors Containing Novel Weak-Binding Borates  fsp5  Siloxane borate+borate/"
1572,lit_tr1572,,,2022-03-16 04:02:15,2022-03-16 04:02:15,,22.151022479790356,1.8863835476096204e-06,410,,,,,,1,,,,,,-73.0,,10.1149/1.1589759,"43285 Siwei Liang, U Hyeok Choi, Wenjuan Liu, James Runt, and Ralph H. Colby 2012 Department of Materials Science and Engineering, The Pennsylvania State University, University Park, Pennsylvania 16802, United States United States Chem. Mater. Synthesis and Lithium Ion Conduction of Polysiloxane Single-Ion Conductors Containing Novel Weak-Binding Borates  fsp5  Siloxane borate+borate/"
1573,lit_tr1573,,,2022-03-16 04:02:15,2022-03-16 04:02:15,,18.432338624483634,1.6034004457628482e-06,410,,,,,,1,,,,,,-73.0,,10.1149/1.1589759,"43285 Siwei Liang, U Hyeok Choi, Wenjuan Liu, James Runt, and Ralph H. Colby 2012 Department of Materials Science and Engineering, The Pennsylvania State University, University Park, Pennsylvania 16802, United States United States Chem. Mater. Synthesis and Lithium Ion Conduction of Polysiloxane Single-Ion Conductors Containing Novel Weak-Binding Borates  fsp5  Siloxane borate+borate/"
1574,lit_tr1574,,,2022-03-16 04:02:15,2022-03-16 04:02:15,,13.765477856293785,1.1584198747232705e-06,410,,,,,,1,,,,,,-73.0,,10.1149/1.1589759,"43285 Siwei Liang, U Hyeok Choi, Wenjuan Liu, James Runt, and Ralph H. Colby 2012 Department of Materials Science and Engineering, The Pennsylvania State University, University Park, Pennsylvania 16802, United States United States Chem. Mater. Synthesis and Lithium Ion Conduction of Polysiloxane Single-Ion Conductors Containing Novel Weak-Binding Borates  fsp5  Siloxane borate+borate/"
1575,lit_tr1575,,,2022-03-16 04:02:15,2022-03-16 04:02:15,,7.534026973735024,8.177207155569231e-07,410,,,,,,1,,,,,,-73.0,,10.1149/1.1589759,"43285 Siwei Liang, U Hyeok Choi, Wenjuan Liu, James Runt, and Ralph H. Colby 2012 Department of Materials Science and Engineering, The Pennsylvania State University, University Park, Pennsylvania 16802, United States United States Chem. Mater. Synthesis and Lithium Ion Conduction of Polysiloxane Single-Ion Conductors Containing Novel Weak-Binding Borates  fsp5  Siloxane borate+borate/"
1576,lit_tr1576,,,2022-03-16 04:02:15,2022-03-16 04:02:15,,3.2069193830939753,6.635123334569147e-07,410,,,,,,1,,,,,,-73.0,,10.1149/1.1589759,"43285 Siwei Liang, U Hyeok Choi, Wenjuan Liu, James Runt, and Ralph H. Colby 2012 Department of Materials Science and Engineering, The Pennsylvania State University, University Park, Pennsylvania 16802, United States United States Chem. Mater. Synthesis and Lithium Ion Conduction of Polysiloxane Single-Ion Conductors Containing Novel Weak-Binding Borates  fsp5  Siloxane borate+borate/"
1577,lit_tr1577,,,2022-03-16 04:02:15,2022-03-16 04:02:15,,-1.5209236284972576,4.471157824316473e-07,410,,,,,,1,,,,,,-73.0,,10.1149/1.1589759,"43285 Siwei Liang, U Hyeok Choi, Wenjuan Liu, James Runt, and Ralph H. Colby 2012 Department of Materials Science and Engineering, The Pennsylvania State University, University Park, Pennsylvania 16802, United States United States Chem. Mater. Synthesis and Lithium Ion Conduction of Polysiloxane Single-Ion Conductors Containing Novel Weak-Binding Borates  fsp5  Siloxane borate+borate/"
1578,lit_tr1578,,,2022-03-16 04:02:15,2022-03-16 04:02:15,,-7.239794685412221,2.388641646197863e-07,410,,,,,,1,,,,,,-73.0,,10.1149/1.1589759,"43285 Siwei Liang, U Hyeok Choi, Wenjuan Liu, James Runt, and Ralph H. Colby 2012 Department of Materials Science and Engineering, The Pennsylvania State University, University Park, Pennsylvania 16802, United States United States Chem. Mater. Synthesis and Lithium Ion Conduction of Polysiloxane Single-Ion Conductors Containing Novel Weak-Binding Borates  fsp5  Siloxane borate+borate/"
1579,lit_tr1579,,,2022-03-16 04:02:15,2022-03-16 04:02:15,,-11.988547117051723,1.4331874614776092e-07,410,,,,,,1,,,,,,-73.0,,10.1149/1.1589759,"43285 Siwei Liang, U Hyeok Choi, Wenjuan Liu, James Runt, and Ralph H. Colby 2012 Department of Materials Science and Engineering, The Pennsylvania State University, University Park, Pennsylvania 16802, United States United States Chem. Mater. Synthesis and Lithium Ion Conduction of Polysiloxane Single-Ion Conductors Containing Novel Weak-Binding Borates  fsp5  Siloxane borate+borate/"
158,lit_tr158,,,2022-03-16 04:02:11,2022-03-16 04:02:11,,39.60978609732712,2.1571284167223336e-09,1,184,,,,,0.875/0.0625,,,,,,,,j.electacta.2013.09.151,"43221 Shaowei Feng a, Dongyang Shi a, Fang Liu a, Liping Zheng a, Jin Nie a,∗, Wengfang Feng a,
Xuejie Huang b, Michel Armand c,∗, Zhibin Zhou 2013 Institute of Physics, Chinese Academy of Sciences, 3rd South Street, Zhongguancun, Beijing 100080, China
c CIC energigune, Alava Technology Park, Albert Einstein, 4801510 MINANO ˜ Álava, Spain China, Spain Electrochimica Acta Single lithium-ion conducting polymer electrolytes based on
poly[(4-styrenesulfonyl)(trifluoromethanesulfonyl)imide] anions poly[(4-styrenesulfonyl)(trifluoromethanesulfonyl)imide] anions 5/1   PEO/poly[(4-styrenesulfonyl)(trifluoromethanesulfonyl)imide]"
1580,lit_tr1580,,,2022-03-16 04:02:15,2022-03-16 04:02:15,,-17.51484249678856,8.401754746374064e-08,410,,,,,,1,,,,,,-73.0,,10.1149/1.1589759,"43285 Siwei Liang, U Hyeok Choi, Wenjuan Liu, James Runt, and Ralph H. Colby 2012 Department of Materials Science and Engineering, The Pennsylvania State University, University Park, Pennsylvania 16802, United States United States Chem. Mater. Synthesis and Lithium Ion Conduction of Polysiloxane Single-Ion Conductors Containing Novel Weak-Binding Borates  fsp5  Siloxane borate+borate/"
1581,lit_tr1581,,,2022-03-16 04:02:15,2022-03-16 04:02:15,,-17.043590860279323,1.276092041063901e-07,411,,,,,,1,,,,,,-70.0,,10.1149/1.1589759,"43285 Siwei Liang, U Hyeok Choi, Wenjuan Liu, James Runt, and Ralph H. Colby 2012 Department of Materials Science and Engineering, The Pennsylvania State University, University Park, Pennsylvania 16802, United States United States Chem. Mater. Synthesis and Lithium Ion Conduction of Polysiloxane Single-Ion Conductors Containing Novel Weak-Binding Borates  fsp5  Siloxane borate+borate/"
1582,lit_tr1582,,,2022-03-16 04:02:15,2022-03-16 04:02:15,,-11.988547117051723,2.3338180800960404e-07,411,,,,,,1,,,,,,-70.0,,10.1149/1.1589759,"43285 Siwei Liang, U Hyeok Choi, Wenjuan Liu, James Runt, and Ralph H. Colby 2012 Department of Materials Science and Engineering, The Pennsylvania State University, University Park, Pennsylvania 16802, United States United States Chem. Mater. Synthesis and Lithium Ion Conduction of Polysiloxane Single-Ion Conductors Containing Novel Weak-Binding Borates  fsp5  Siloxane borate+borate/"
1583,lit_tr1583,,,2022-03-16 04:02:15,2022-03-16 04:02:15,,-6.729860768835238,3.54470420131814e-07,411,,,,,,1,,,,,,-70.0,,10.1149/1.1589759,"43285 Siwei Liang, U Hyeok Choi, Wenjuan Liu, James Runt, and Ralph H. Colby 2012 Department of Materials Science and Engineering, The Pennsylvania State University, University Park, Pennsylvania 16802, United States United States Chem. Mater. Synthesis and Lithium Ion Conduction of Polysiloxane Single-Ion Conductors Containing Novel Weak-Binding Borates  fsp5  Siloxane borate+borate/"
1584,lit_tr1584,,,2022-03-16 04:02:15,2022-03-16 04:02:15,,-2.0509726762001037,5.639764896073667e-07,411,,,,,,1,,,,,,-70.0,,10.1149/1.1589759,"43285 Siwei Liang, U Hyeok Choi, Wenjuan Liu, James Runt, and Ralph H. Colby 2012 Department of Materials Science and Engineering, The Pennsylvania State University, University Park, Pennsylvania 16802, United States United States Chem. Mater. Synthesis and Lithium Ion Conduction of Polysiloxane Single-Ion Conductors Containing Novel Weak-Binding Borates  fsp5  Siloxane borate+borate/"
1585,lit_tr1585,,,2022-03-16 04:02:15,2022-03-16 04:02:15,,3.344383016609015,8.565899998993813e-07,411,,,,,,1,,,,,,-70.0,,10.1149/1.1589759,"43285 Siwei Liang, U Hyeok Choi, Wenjuan Liu, James Runt, and Ralph H. Colby 2012 Department of Materials Science and Engineering, The Pennsylvania State University, University Park, Pennsylvania 16802, United States United States Chem. Mater. Synthesis and Lithium Ion Conduction of Polysiloxane Single-Ion Conductors Containing Novel Weak-Binding Borates  fsp5  Siloxane borate+borate/"
1586,lit_tr1586,,,2022-03-16 04:02:15,2022-03-16 04:02:15,,7.9600247770375745,1.0804707142720531e-06,411,,,,,,1,,,,,,-70.0,,10.1149/1.1589759,"43285 Siwei Liang, U Hyeok Choi, Wenjuan Liu, James Runt, and Ralph H. Colby 2012 Department of Materials Science and Engineering, The Pennsylvania State University, University Park, Pennsylvania 16802, United States United States Chem. Mater. Synthesis and Lithium Ion Conduction of Polysiloxane Single-Ion Conductors Containing Novel Weak-Binding Borates  fsp5  Siloxane borate+borate/"
1587,lit_tr1587,,,2022-03-16 04:02:15,2022-03-16 04:02:15,,12.87940839965404,1.4276508229150847e-06,411,,,,,,1,,,,,,-70.0,,10.1149/1.1589759,"43285 Siwei Liang, U Hyeok Choi, Wenjuan Liu, James Runt, and Ralph H. Colby 2012 Department of Materials Science and Engineering, The Pennsylvania State University, University Park, Pennsylvania 16802, United States United States Chem. Mater. Synthesis and Lithium Ion Conduction of Polysiloxane Single-Ion Conductors Containing Novel Weak-Binding Borates  fsp5  Siloxane borate+borate/"
1588,lit_tr1588,,,2022-03-16 04:02:15,2022-03-16 04:02:15,,17.06190693020227,1.8863835476096204e-06,411,,,,,,1,,,,,,-70.0,,10.1149/1.1589759,"43285 Siwei Liang, U Hyeok Choi, Wenjuan Liu, James Runt, and Ralph H. Colby 2012 Department of Materials Science and Engineering, The Pennsylvania State University, University Park, Pennsylvania 16802, United States United States Chem. Mater. Synthesis and Lithium Ion Conduction of Polysiloxane Single-Ion Conductors Containing Novel Weak-Binding Borates  fsp5  Siloxane borate+borate/"
1589,lit_tr1589,,,2022-03-16 04:02:15,2022-03-16 04:02:15,,23.57005649549876,2.3248075105875585e-06,411,,,,,,1,,,,,,-70.0,,10.1149/1.1589759,"43285 Siwei Liang, U Hyeok Choi, Wenjuan Liu, James Runt, and Ralph H. Colby 2012 Department of Materials Science and Engineering, The Pennsylvania State University, University Park, Pennsylvania 16802, United States United States Chem. Mater. Synthesis and Lithium Ion Conduction of Polysiloxane Single-Ion Conductors Containing Novel Weak-Binding Borates  fsp5  Siloxane borate+borate/"
159,lit_tr159,,,2022-03-16 04:02:11,2022-03-16 04:02:11,,29.423417170375785,7.162242148471713e-10,1,184,,,,,0.875/0.0625,,,,,,,,j.electacta.2013.09.151,"43221 Shaowei Feng a, Dongyang Shi a, Fang Liu a, Liping Zheng a, Jin Nie a,∗, Wengfang Feng a,
Xuejie Huang b, Michel Armand c,∗, Zhibin Zhou 2013 Institute of Physics, Chinese Academy of Sciences, 3rd South Street, Zhongguancun, Beijing 100080, China
c CIC energigune, Alava Technology Park, Albert Einstein, 4801510 MINANO ˜ Álava, Spain China, Spain Electrochimica Acta Single lithium-ion conducting polymer electrolytes based on
poly[(4-styrenesulfonyl)(trifluoromethanesulfonyl)imide] anions poly[(4-styrenesulfonyl)(trifluoromethanesulfonyl)imide] anions 5/1   PEO/poly[(4-styrenesulfonyl)(trifluoromethanesulfonyl)imide]"
1590,lit_tr1590,,,2022-03-16 04:02:15,2022-03-16 04:02:15,,27.584423535716553,2.799361594131467e-06,411,,,,,,1,,,,,,-70.0,,10.1149/1.1589759,"43285 Siwei Liang, U Hyeok Choi, Wenjuan Liu, James Runt, and Ralph H. Colby 2012 Department of Materials Science and Engineering, The Pennsylvania State University, University Park, Pennsylvania 16802, United States United States Chem. Mater. Synthesis and Lithium Ion Conduction of Polysiloxane Single-Ion Conductors Containing Novel Weak-Binding Borates  13  Siloxane borate+borate/PEG600"
1591,lit_tr1591,,,2022-03-16 04:02:15,2022-03-16 04:02:15,,32.21150680024812,3.531010426776247e-06,411,,,,,,1,,,,,,-70.0,,10.1149/1.1589759,"43285 Siwei Liang, U Hyeok Choi, Wenjuan Liu, James Runt, and Ralph H. Colby 2012 Department of Materials Science and Engineering, The Pennsylvania State University, University Park, Pennsylvania 16802, United States United States Chem. Mater. Synthesis and Lithium Ion Conduction of Polysiloxane Single-Ion Conductors Containing Novel Weak-Binding Borates  13  Siloxane borate+borate/PEG600"
1592,lit_tr1592,,,2022-03-16 04:02:15,2022-03-16 04:02:15,,36.12015645049405,4.1541961604854825e-06,411,,,,,,1,,,,,,-70.0,,10.1149/1.1589759,"43285 Siwei Liang, U Hyeok Choi, Wenjuan Liu, James Runt, and Ralph H. Colby 2012 Department of Materials Science and Engineering, The Pennsylvania State University, University Park, Pennsylvania 16802, United States United States Chem. Mater. Synthesis and Lithium Ion Conduction of Polysiloxane Single-Ion Conductors Containing Novel Weak-Binding Borates  13  Siloxane borate+borate/PEG600"
1593,lit_tr1593,,,2022-03-16 04:02:15,2022-03-16 04:02:15,,41.72781953407531,5.119693949085095e-06,411,,,,,,1,,,,,,-70.0,,10.1149/1.1589759,"43285 Siwei Liang, U Hyeok Choi, Wenjuan Liu, James Runt, and Ralph H. Colby 2012 Department of Materials Science and Engineering, The Pennsylvania State University, University Park, Pennsylvania 16802, United States United States Chem. Mater. Synthesis and Lithium Ion Conduction of Polysiloxane Single-Ion Conductors Containing Novel Weak-Binding Borates  13  Siloxane borate+borate/PEG600"
1594,lit_tr1594,,,2022-03-16 04:02:15,2022-03-16 04:02:15,,45.15458247192157,6.1647575334759205e-06,411,,,,,,1,,,,,,-70.0,,10.1149/1.1589759,"43285 Siwei Liang, U Hyeok Choi, Wenjuan Liu, James Runt, and Ralph H. Colby 2012 Department of Materials Science and Engineering, The Pennsylvania State University, University Park, Pennsylvania 16802, United States United States Chem. Mater. Synthesis and Lithium Ion Conduction of Polysiloxane Single-Ion Conductors Containing Novel Weak-Binding Borates  13  Siloxane borate+borate/PEG600"
1595,lit_tr1595,,,2022-03-16 04:02:15,2022-03-16 04:02:15,,49.966497391319024,8.336965417360207e-06,411,,,,,,1,,,,,,-70.0,,10.1149/1.1589759,"43285 Siwei Liang, U Hyeok Choi, Wenjuan Liu, James Runt, and Ralph H. Colby 2012 Department of Materials Science and Engineering, The Pennsylvania State University, University Park, Pennsylvania 16802, United States United States Chem. Mater. Synthesis and Lithium Ion Conduction of Polysiloxane Single-Ion Conductors Containing Novel Weak-Binding Borates  13  Siloxane borate+borate/PEG600"
1596,lit_tr1596,,,2022-03-16 04:02:15,2022-03-16 04:02:15,,55.31407243552496,9.808373606230474e-06,411,,,,,,1,,,,,,-70.0,,10.1149/1.1589759,"43285 Siwei Liang, U Hyeok Choi, Wenjuan Liu, James Runt, and Ralph H. Colby 2012 Department of Materials Science and Engineering, The Pennsylvania State University, University Park, Pennsylvania 16802, United States United States Chem. Mater. Synthesis and Lithium Ion Conduction of Polysiloxane Single-Ion Conductors Containing Novel Weak-Binding Borates  13  Siloxane borate+borate/PEG600"
1597,lit_tr1597,,,2022-03-16 04:02:15,2022-03-16 04:02:15,,60.04061668585291,1.1810519472743352e-05,411,,,,,,1,,,,,,-70.0,,10.1149/1.1589759,"43285 Siwei Liang, U Hyeok Choi, Wenjuan Liu, James Runt, and Ralph H. Colby 2012 Department of Materials Science and Engineering, The Pennsylvania State University, University Park, Pennsylvania 16802, United States United States Chem. Mater. Synthesis and Lithium Ion Conduction of Polysiloxane Single-Ion Conductors Containing Novel Weak-Binding Borates  13  Siloxane borate+borate/PEG600"
1598,lit_tr1598,,,2022-03-16 04:02:15,2022-03-16 04:02:15,,64.49426273180546,1.3264442455628273e-05,411,,,,,,1,,,,,,-70.0,,10.1149/1.1589759,"43285 Siwei Liang, U Hyeok Choi, Wenjuan Liu, James Runt, and Ralph H. Colby 2012 Department of Materials Science and Engineering, The Pennsylvania State University, University Park, Pennsylvania 16802, United States United States Chem. Mater. Synthesis and Lithium Ion Conduction of Polysiloxane Single-Ion Conductors Containing Novel Weak-Binding Borates  13  Siloxane borate+borate/PEG600"
1599,lit_tr1599,,,2022-03-16 04:02:15,2022-03-16 04:02:15,,69.06869965107387,1.4221355732967167e-05,411,,,,,,1,,,,,,-70.0,,10.1149/1.1589759,"43285 Siwei Liang, U Hyeok Choi, Wenjuan Liu, James Runt, and Ralph H. Colby 2012 Department of Materials Science and Engineering, The Pennsylvania State University, University Park, Pennsylvania 16802, United States United States Chem. Mater. Synthesis and Lithium Ion Conduction of Polysiloxane Single-Ion Conductors Containing Novel Weak-Binding Borates  13  Siloxane borate+borate/PEG600"
16,lit_tr16,,,2022-03-16 04:02:10,2022-03-16 04:02:10,,39.66193214858947,1.5678863916057834e-05,1,364,,,,,0.734/0.133,,,,,68.0,-68.0,67.0,not available,"43221 Masaru Heishi a,c, Hiroki Niwa a, Takahiro Uno a, Masataka Kubo b, Takahito Itoh 2013 Division of Chemistry for Materials, Graduate School of Engineering, Mie University, 1577 Kurimamachiya-cho, Tsu, Mie 514-8507, Japan Japan Electrochimica Acta Polymer electrolytes based on polyanionic lithium salts PEO/ poly(lithium vinylsulfonate)  = 1/8(li/eo)   PEO600000/poly(lithium vinylsulfonate) mn7140"
160,lit_tr160,,,2022-03-16 04:02:11,2022-03-16 04:02:11,,129.7286485194009,0.0004688015079858862,1,184,251,252,,,0.72/0.0909/0.0909/0.0909,,,,,,,-19.0,j.electacta.2013.09.151,"43221 Shaowei Feng a, Dongyang Shi a, Fang Liu a, Liping Zheng a, Jin Nie a,∗, Wengfang Feng a,
Xuejie Huang b, Michel Armand c,∗, Zhibin Zhou 2013 Institute of Physics, Chinese Academy of Sciences, 3rd South Street, Zhongguancun, Beijing 100080, China
c CIC energigune, Alava Technology Park, Albert Einstein, 4801510 MINANO ˜ Álava, Spain China, Spain Electrochimica Acta Single lithium-ion conducting polymer electrolytes based on
poly[(4-styrenesulfonyl)(trifluoromethanesulfonyl)imide] anions poly[(4-styrenesulfonyl)(trifluoromethanesulfonyl)imide] anions 5/1   PEO/poly[(4-styrenesulfonyl)(trifluoromethanesulfonyl)imide]"
1600,lit_tr1600,,,2022-03-16 04:02:15,2022-03-16 04:02:15,,72.90464825794362,1.5605475277641645e-05,411,,,,,,1,,,,,,-70.0,,10.1149/1.1589759,"43285 Siwei Liang, U Hyeok Choi, Wenjuan Liu, James Runt, and Ralph H. Colby 2012 Department of Materials Science and Engineering, The Pennsylvania State University, University Park, Pennsylvania 16802, United States United States Chem. Mater. Synthesis and Lithium Ion Conduction of Polysiloxane Single-Ion Conductors Containing Novel Weak-Binding Borates  13  Siloxane borate+borate/PEG600"
1601,lit_tr1601,,,2022-03-16 04:02:15,2022-03-16 04:02:15,,78.15492213326405,1.835971773460569e-05,411,,,,,,1,,,,,,-70.0,,10.1149/1.1589759,"43285 Siwei Liang, U Hyeok Choi, Wenjuan Liu, James Runt, and Ralph H. Colby 2012 Department of Materials Science and Engineering, The Pennsylvania State University, University Park, Pennsylvania 16802, United States United States Chem. Mater. Synthesis and Lithium Ion Conduction of Polysiloxane Single-Ion Conductors Containing Novel Weak-Binding Borates  13  Siloxane borate+borate/PEG600"
1602,lit_tr1602,,,2022-03-16 04:02:15,2022-03-16 04:02:15,,82.42591030099857,2.014661095550059e-05,411,,,,,,1,,,,,,-70.0,,10.1149/1.1589759,"43285 Siwei Liang, U Hyeok Choi, Wenjuan Liu, James Runt, and Ralph H. Colby 2012 Department of Materials Science and Engineering, The Pennsylvania State University, University Park, Pennsylvania 16802, United States United States Chem. Mater. Synthesis and Lithium Ion Conduction of Polysiloxane Single-Ion Conductors Containing Novel Weak-Binding Borates  13  Siloxane borate+borate/PEG600"
1603,lit_tr1603,,,2022-03-16 04:02:15,2022-03-16 04:02:15,,85.87169460393989,2.21074168382913e-05,411,,,,,,1,,,,,,-70.0,,10.1149/1.1589759,"43285 Siwei Liang, U Hyeok Choi, Wenjuan Liu, James Runt, and Ralph H. Colby 2012 Department of Materials Science and Engineering, The Pennsylvania State University, University Park, Pennsylvania 16802, United States United States Chem. Mater. Synthesis and Lithium Ion Conduction of Polysiloxane Single-Ion Conductors Containing Novel Weak-Binding Borates  13  Siloxane borate+borate/PEG600"
1604,lit_tr1604,,,2022-03-16 04:02:15,2022-03-16 04:02:15,,92.00541014255668,2.425906175194819e-05,411,,,,,,1,,,,,,-70.0,,10.1149/1.1589759,"43285 Siwei Liang, U Hyeok Choi, Wenjuan Liu, James Runt, and Ralph H. Colby 2012 Department of Materials Science and Engineering, The Pennsylvania State University, University Park, Pennsylvania 16802, United States United States Chem. Mater. Synthesis and Lithium Ion Conduction of Polysiloxane Single-Ion Conductors Containing Novel Weak-Binding Borates  13  Siloxane borate+borate/PEG600"
