Repository: KanHatakeyama/ion_predictor

# Ionic conductivity predictor 
- Database of Li conducting liquid and solid electrolytes (organic)
    - polymers, liquids, etc
- Predict thier ionic conductivity by machine learning
- Related paper
    - https://pubs.acs.org/doi/10.1021/jacs.9b11442
    - Database and models are slightly different from the original paper
        - mainly because of copyright and available module version issues

# Overview

## Chemical database

## Electrolyte database

## Predicted data
- Exported as a csv file
- Log10 (conductivity) is predicted

File: database/Composite-2022-03-16-1.csv (part 10 of 77)
id,title,subtitle,tags,created_at,updated_at,obtained_date,temperature,conductivity,component1,component2,component3,component4,component5,component6,mol_ratio,wt_ratio,melting_temp,inorg_name,inorg_contain_ratio,crystallinity,Tg,mp,reference,special_memo
1605,lit_tr1605,,,2022-03-16 04:02:15,2022-03-16 04:02:15,,96.37593517776048,2.482892976645573e-05,411,,,,,,1,,,,,,-70.0,,10.1149/1.1589759,"43285 Siwei Liang, U Hyeok Choi, Wenjuan Liu, James Runt, and Ralph H. Colby 2012 Department of Materials Science and Engineering, The Pennsylvania State University, University Park, Pennsylvania 16802, United States United States Chem. Mater. Synthesis and Lithium Ion Conduction of Polysiloxane Single-Ion Conductors Containing Novel Weak-Binding Borates  13  Siloxane borate+borate/PEG600"
1606,lit_tr1606,,,2022-03-16 04:02:15,2022-03-16 04:02:15,,-16.807312892909238,1.0116772873968876e-07,412,,,,,,1,,,,,,-67.0,,10.1149/1.1589759,"43285 Siwei Liang, U Hyeok Choi, Wenjuan Liu, James Runt, and Ralph H. Colby 2012 Department of Materials Science and Engineering, The Pennsylvania State University, University Park, Pennsylvania 16802, United States United States Chem. Mater. Synthesis and Lithium Ion Conduction of Polysiloxane Single-Ion Conductors Containing Novel Weak-Binding Borates  13  Siloxane borate+borate/PEG600"
1607,lit_tr1607,,,2022-03-16 04:02:15,2022-03-16 04:02:15,,-11.865719829046895,1.7662777576730294e-07,412,,,,,,1,,,,,,-67.0,,10.1149/1.1589759,"43285 Siwei Liang, U Hyeok Choi, Wenjuan Liu, James Runt, and Ralph H. Colby 2012 Department of Materials Science and Engineering, The Pennsylvania State University, University Park, Pennsylvania 16802, United States United States Chem. Mater. Synthesis and Lithium Ion Conduction of Polysiloxane Single-Ion Conductors Containing Novel Weak-Binding Borates  13  Siloxane borate+borate/PEG600"
1608,lit_tr1608,,,2022-03-16 04:02:15,2022-03-16 04:02:15,,-7.112529686456185,2.682693147937309e-07,412,,,,,,1,,,,,,-67.0,,10.1149/1.1589759,"43285 Siwei Liang, U Hyeok Choi, Wenjuan Liu, James Runt, and Ralph H. Colby 2012 Department of Materials Science and Engineering, The Pennsylvania State University, University Park, Pennsylvania 16802, United States United States Chem. Mater. Synthesis and Lithium Ion Conduction of Polysiloxane Single-Ion Conductors Containing Novel Weak-Binding Borates  13  Siloxane borate+borate/PEG600"
1609,lit_tr1609,,,2022-03-16 04:02:15,2022-03-16 04:02:15,,-2.4471172579313816,3.463346947331678e-07,412,,,,,,1,,,,,,-67.0,,10.1149/1.1589759,"43285 Siwei Liang, U Hyeok Choi, Wenjuan Liu, James Runt, and Ralph H. Colby 2012 Department of Materials Science and Engineering, The Pennsylvania State University, University Park, Pennsylvania 16802, United States United States Chem. Mater. Synthesis and Lithium Ion Conduction of Polysiloxane Single-Ion Conductors Containing Novel Weak-Binding Borates  25  Siloxane borate+borate/PEG600"
161,lit_tr161,,,2022-03-16 04:02:11,2022-03-16 04:02:11,,119.58533879706738,0.00041139878050813755,1,184,251,252,,,0.72/0.0909/0.0909/0.0909,,,,,,,-19.0,j.electacta.2013.09.151,"43221 Shaowei Feng a, Dongyang Shi a, Fang Liu a, Liping Zheng a, Jin Nie a,∗, Wengfang Feng a,
Xuejie Huang b, Michel Armand c,∗, Zhibin Zhou 2013 Institute of Physics, Chinese Academy of Sciences, 3rd South Street, Zhongguancun, Beijing 100080, China
c CIC energigune, Alava Technology Park, Albert Einstein, 4801510 MINANO ˜ Álava, Spain China, Spain Electrochimica Acta Single lithium-ion conducting polymer electrolytes based on
poly[(4-styrenesulfonyl)(trifluoromethanesulfonyl)imide] anions poly[(4-styrenesulfonyl)(trifluoromethanesulfonyl)imide] anions 5/1   PEO/poly[(4-styrenesulfonyl)(trifluoromethanesulfonyl)imide]"
1610,lit_tr1610,,,2022-03-16 04:02:15,2022-03-16 04:02:15,,2.7952712224679317,5.772248240090744e-07,412,,,,,,1,,,,,,-67.0,,10.1149/1.1589759,"43285 Siwei Liang, U Hyeok Choi, Wenjuan Liu, James Runt, and Ralph H. Colby 2012 Department of Materials Science and Engineering, The Pennsylvania State University, University Park, Pennsylvania 16802, United States United States Chem. Mater. Synthesis and Lithium Ion Conduction of Polysiloxane Single-Ion Conductors Containing Novel Weak-Binding Borates  25  Siloxane borate+borate/PEG600"
1611,lit_tr1611,,,2022-03-16 04:02:15,2022-03-16 04:02:15,,8.529905152742344,8.177207155569231e-07,412,,,,,,1,,,,,,-67.0,,10.1149/1.1589759,"43285 Siwei Liang, U Hyeok Choi, Wenjuan Liu, James Runt, and Ralph H. Colby 2012 Department of Materials Science and Engineering, The Pennsylvania State University, University Park, Pennsylvania 16802, United States United States Chem. Mater. Synthesis and Lithium Ion Conduction of Polysiloxane Single-Ion Conductors Containing Novel Weak-Binding Borates  25  Siloxane borate+borate/PEG600"
1612,lit_tr1612,,,2022-03-16 04:02:15,2022-03-16 04:02:15,,13.469512024548408,1.2134838478401888e-06,412,,,,,,1,,,,,,-67.0,,10.1149/1.1589759,"43285 Siwei Liang, U Hyeok Choi, Wenjuan Liu, James Runt, and Ralph H. Colby 2012 Department of Materials Science and Engineering, The Pennsylvania State University, University Park, Pennsylvania 16802, United States United States Chem. Mater. Synthesis and Lithium Ion Conduction of Polysiloxane Single-Ion Conductors Containing Novel Weak-Binding Borates  25  Siloxane borate+borate/PEG600"
1613,lit_tr1613,,,2022-03-16 04:02:15,2022-03-16 04:02:15,,17.517255752305005,1.3315883902256092e-06,412,,,,,,1,,,,,,-67.0,,10.1149/1.1589759,"43285 Siwei Liang, U Hyeok Choi, Wenjuan Liu, James Runt, and Ralph H. Colby 2012 Department of Materials Science and Engineering, The Pennsylvania State University, University Park, Pennsylvania 16802, United States United States Chem. Mater. Synthesis and Lithium Ion Conduction of Polysiloxane Single-Ion Conductors Containing Novel Weak-Binding Borates  25  Siloxane borate+borate/PEG600"
1614,lit_tr1614,,,2022-03-16 04:02:15,2022-03-16 04:02:15,,21.994141019870597,1.930696458713434e-06,412,,,,,,1,,,,,,-67.0,,10.1149/1.1589759,"43285 Siwei Liang, U Hyeok Choi, Wenjuan Liu, James Runt, and Ralph H. Colby 2012 Department of Materials Science and Engineering, The Pennsylvania State University, University Park, Pennsylvania 16802, United States United States Chem. Mater. Synthesis and Lithium Ion Conduction of Polysiloxane Single-Ion Conductors Containing Novel Weak-Binding Borates  25  Siloxane borate+borate/PEG600"
1615,lit_tr1615,,,2022-03-16 04:02:15,2022-03-16 04:02:15,,28.23683150517104,2.6723356169516795e-06,412,,,,,,1,,,,,,-67.0,,10.1149/1.1589759,"43285 Siwei Liang, U Hyeok Choi, Wenjuan Liu, James Runt, and Ralph H. Colby 2012 Department of Materials Science and Engineering, The Pennsylvania State University, University Park, Pennsylvania 16802, United States United States Chem. Mater. Synthesis and Lithium Ion Conduction of Polysiloxane Single-Ion Conductors Containing Novel Weak-Binding Borates  25  Siloxane borate+borate/PEG600"
1616,lit_tr1616,,,2022-03-16 04:02:15,2022-03-16 04:02:15,,32.21150680024812,3.1439743919432913e-06,412,,,,,,1,,,,,,-67.0,,10.1149/1.1589759,"43285 Siwei Liang, U Hyeok Choi, Wenjuan Liu, James Runt, and Ralph H. Colby 2012 Department of Materials Science and Engineering, The Pennsylvania State University, University Park, Pennsylvania 16802, United States United States Chem. Mater. Synthesis and Lithium Ion Conduction of Polysiloxane Single-Ion Conductors Containing Novel Weak-Binding Borates  25  Siloxane borate+borate/PEG600"
1617,lit_tr1617,,,2022-03-16 04:02:15,2022-03-16 04:02:15,,37.32965069797382,4.1541961604854825e-06,412,,,,,,1,,,,,,-67.0,,10.1149/1.1589759,"43285 Siwei Liang, U Hyeok Choi, Wenjuan Liu, James Runt, and Ralph H. Colby 2012 Department of Materials Science and Engineering, The Pennsylvania State University, University Park, Pennsylvania 16802, United States United States Chem. Mater. Synthesis and Lithium Ion Conduction of Polysiloxane Single-Ion Conductors Containing Novel Weak-Binding Borates  25  Siloxane borate+borate/PEG600"
1618,lit_tr1618,,,2022-03-16 04:02:15,2022-03-16 04:02:15,,42.084958800367076,5.119693949085095e-06,412,,,,,,1,,,,,,-67.0,,10.1149/1.1589759,"43285 Siwei Liang, U Hyeok Choi, Wenjuan Liu, James Runt, and Ralph H. Colby 2012 Department of Materials Science and Engineering, The Pennsylvania State University, University Park, Pennsylvania 16802, United States United States Chem. Mater. Synthesis and Lithium Ion Conduction of Polysiloxane Single-Ion Conductors Containing Novel Weak-Binding Borates  25  Siloxane borate+borate/PEG600"
1619,lit_tr1619,,,2022-03-16 04:02:15,2022-03-16 04:02:15,,45.88554279271591,5.617977557957434e-06,412,,,,,,1,,,,,,-67.0,,10.1149/1.1589759,"43285 Siwei Liang, U Hyeok Choi, Wenjuan Liu, James Runt, and Ralph H. Colby 2012 Department of Materials Science and Engineering, The Pennsylvania State University, University Park, Pennsylvania 16802, United States United States Chem. Mater. Synthesis and Lithium Ion Conduction of Polysiloxane Single-Ion Conductors Containing Novel Weak-Binding Borates  25  Siloxane borate+borate/PEG600"
162,lit_tr162,,,2022-03-16 04:02:11,2022-03-16 04:02:11,,110.23457268147223,0.00035171508861789937,1,184,251,252,,,0.72/0.0909/0.0909/0.0909,,,,,,,-19.0,j.electacta.2013.09.151,"43221 Shaowei Feng a, Dongyang Shi a, Fang Liu a, Liping Zheng a, Jin Nie a,∗, Wengfang Feng a,
Xuejie Huang b, Michel Armand c,∗, Zhibin Zhou 2013 Institute of Physics, Chinese Academy of Sciences, 3rd South Street, Zhongguancun, Beijing 100080, China
c CIC energigune, Alava Technology Park, Albert Einstein, 4801510 MINANO ˜ Álava, Spain China, Spain Electrochimica Acta Single lithium-ion conducting polymer electrolytes based on
poly[(4-styrenesulfonyl)(trifluoromethanesulfonyl)imide] anions poly[(4-styrenesulfonyl)(trifluoromethanesulfonyl)imide] anions 5/1   PEO/poly[(4-styrenesulfonyl)(trifluoromethanesulfonyl)imide]"
1620,lit_tr1620,,,2022-03-16 04:02:15,2022-03-16 04:02:15,,50.15453444308696,6.76475387352126e-06,412,,,,,,1,,,,,,-67.0,,10.1149/1.1589759,"43285 Siwei Liang, U Hyeok Choi, Wenjuan Liu, James Runt, and Ralph H. Colby 2012 Department of Materials Science and Engineering, The Pennsylvania State University, University Park, Pennsylvania 16802, United States United States Chem. Mater. Synthesis and Lithium Ion Conduction of Polysiloxane Single-Ion Conductors Containing Novel Weak-Binding Borates  25  Siloxane borate+borate/PEG600"
1621,lit_tr1621,,,2022-03-16 04:02:15,2022-03-16 04:02:15,,53.96070636613047,8.336965417360207e-06,412,,,,,,1,,,,,,-67.0,,10.1149/1.1589759,"43285 Siwei Liang, U Hyeok Choi, Wenjuan Liu, James Runt, and Ralph H. Colby 2012 Department of Materials Science and Engineering, The Pennsylvania State University, University Park, Pennsylvania 16802, United States United States Chem. Mater. Synthesis and Lithium Ion Conduction of Polysiloxane Single-Ion Conductors Containing Novel Weak-Binding Borates  25  Siloxane borate+borate/PEG600"
1622,lit_tr1622,,,2022-03-16 04:02:15,2022-03-16 04:02:15,,59.840907683265755,9.808373606230474e-06,412,,,,,,1,,,,,,-67.0,,10.1149/1.1589759,"43285 Siwei Liang, U Hyeok Choi, Wenjuan Liu, James Runt, and Ralph H. Colby 2012 Department of Materials Science and Engineering, The Pennsylvania State University, University Park, Pennsylvania 16802, United States United States Chem. Mater. Synthesis and Lithium Ion Conduction of Polysiloxane Single-Ion Conductors Containing Novel Weak-Binding Borates  25  Siloxane borate+borate/PEG600"
1623,lit_tr1623,,,2022-03-16 04:02:15,2022-03-16 04:02:15,,64.49426273180546,1.2087959604231307e-05,412,,,,,,1,,,,,,-67.0,,10.1149/1.1589759,"43285 Siwei Liang, U Hyeok Choi, Wenjuan Liu, James Runt, and Ralph H. Colby 2012 Department of Materials Science and Engineering, The Pennsylvania State University, University Park, Pennsylvania 16802, United States United States Chem. Mater. Synthesis and Lithium Ion Conduction of Polysiloxane Single-Ion Conductors Containing Novel Weak-Binding Borates  25  Siloxane borate+borate/PEG600"
1624,lit_tr1624,,,2022-03-16 04:02:15,2022-03-16 04:02:15,,69.70204905527117,1.2662544948638288e-05,412,,,,,,1,,,,,,-67.0,,10.1149/1.1589759,"43285 Siwei Liang, U Hyeok Choi, Wenjuan Liu, James Runt, and Ralph H. Colby 2012 Department of Materials Science and Engineering, The Pennsylvania State University, University Park, Pennsylvania 16802, United States United States Chem. Mater. Synthesis and Lithium Ion Conduction of Polysiloxane Single-Ion Conductors Containing Novel Weak-Binding Borates  25  Siloxane borate+borate/PEG600"
1625,lit_tr1625,,,2022-03-16 04:02:15,2022-03-16 04:02:15,,73.55228917120473,1.5605475277641645e-05,412,,,,,,1,,,,,,-67.0,,10.1149/1.1589759,"43285 Siwei Liang, U Hyeok Choi, Wenjuan Liu, James Runt, and Ralph H. Colby 2012 Department of Materials Science and Engineering, The Pennsylvania State University, University Park, Pennsylvania 16802, United States United States Chem. Mater. Synthesis and Lithium Ion Conduction of Polysiloxane Single-Ion Conductors Containing Novel Weak-Binding Borates  25  Siloxane borate+borate/PEG600"
1626,lit_tr1626,,,2022-03-16 04:02:15,2022-03-16 04:02:15,,77.4899881062916,1.597206246484815e-05,412,,,,,,1,,,,,,-67.0,,10.1149/1.1589759,"43285 Siwei Liang, U Hyeok Choi, Wenjuan Liu, James Runt, and Ralph H. Colby 2012 Department of Materials Science and Engineering, The Pennsylvania State University, University Park, Pennsylvania 16802, United States United States Chem. Mater. Synthesis and Lithium Ion Conduction of Polysiloxane Single-Ion Conductors Containing Novel Weak-Binding Borates  25  Siloxane borate+borate/PEG600"
1627,lit_tr1627,,,2022-03-16 04:02:15,2022-03-16 04:02:15,,81.7445998527898,1.7124306797033725e-05,412,,,,,,1,,,,,,-67.0,,10.1149/1.1589759,"43285 Siwei Liang, U Hyeok Choi, Wenjuan Liu, James Runt, and Ralph H. Colby 2012 Department of Materials Science and Engineering, The Pennsylvania State University, University Park, Pennsylvania 16802, United States United States Chem. Mater. Synthesis and Lithium Ion Conduction of Polysiloxane Single-Ion Conductors Containing Novel Weak-Binding Borates  25  Siloxane borate+borate/PEG600"
1628,lit_tr1628,,,2022-03-16 04:02:15,2022-03-16 04:02:15,,87.03513515947202,1.793832962038766e-05,412,,,,,,1,,,,,,-67.0,,10.1149/1.1589759,"43285 Siwei Liang, U Hyeok Choi, Wenjuan Liu, James Runt, and Ralph H. Colby 2012 Department of Materials Science and Engineering, The Pennsylvania State University, University Park, Pennsylvania 16802, United States United States Chem. Mater. Synthesis and Lithium Ion Conduction of Polysiloxane Single-Ion Conductors Containing Novel Weak-Binding Borates  25  Siloxane borate+borate/PEG600"
1629,lit_tr1629,,,2022-03-16 04:02:15,2022-03-16 04:02:15,,91.52615481086252,1.8791004649133522e-05,412,,,,,,1,,,,,,-67.0,,10.1149/1.1589759,"43285 Siwei Liang, U Hyeok Choi, Wenjuan Liu, James Runt, and Ralph H. Colby 2012 Department of Materials Science and Engineering, The Pennsylvania State University, University Park, Pennsylvania 16802, United States United States Chem. Mater. Synthesis and Lithium Ion Conduction of Polysiloxane Single-Ion Conductors Containing Novel Weak-Binding Borates  25  Siloxane borate+borate/PEG600"
163,lit_tr163,,,2022-03-16 04:02:11,2022-03-16 04:02:11,,99.91931963721248,0.00030864908938832105,1,184,251,252,,,0.72/0.0909/0.0909/0.0909,,,,,,,-19.0,j.electacta.2013.09.151,"43221 Shaowei Feng a, Dongyang Shi a, Fang Liu a, Liping Zheng a, Jin Nie a,∗, Wengfang Feng a,
Xuejie Huang b, Michel Armand c,∗, Zhibin Zhou 2013 Institute of Physics, Chinese Academy of Sciences, 3rd South Street, Zhongguancun, Beijing 100080, China
c CIC energigune, Alava Technology Park, Albert Einstein, 4801510 MINANO ˜ Álava, Spain China, Spain Electrochimica Acta Single lithium-ion conducting polymer electrolytes based on
poly[(4-styrenesulfonyl)(trifluoromethanesulfonyl)imide] anions poly[(4-styrenesulfonyl)(trifluoromethanesulfonyl)imide] anions 8/1   PEO/poly[(4-styrenesulfonyl)(trifluoromethanesulfonyl)imide]"
1630,lit_tr1630,,,2022-03-16 04:02:15,2022-03-16 04:02:15,,95.88514653832118,2.014661095550059e-05,412,,,,,,1,,,,,,-67.0,,10.1149/1.1589759,"43285 Siwei Liang, U Hyeok Choi, Wenjuan Liu, James Runt, and Ralph H. Colby 2012 Department of Materials Science and Engineering, The Pennsylvania State University, University Park, Pennsylvania 16802, United States United States Chem. Mater. Synthesis and Lithium Ion Conduction of Polysiloxane Single-Ion Conductors Containing Novel Weak-Binding Borates  25  Siloxane borate+borate/PEG600"
1631,lit_tr1631,,,2022-03-16 04:02:15,2022-03-16 04:02:15,,-21.337453288772537,2.2365571498314756e-08,414,,,,,,1,,,,,,-59.0,,10.1149/1.1589759,"43285 Siwei Liang, U Hyeok Choi, Wenjuan Liu, James Runt, and Ralph H. Colby 2012 Department of Materials Science and Engineering, The Pennsylvania State University, University Park, Pennsylvania 16802, United States United States Chem. Mater. Synthesis and Lithium Ion Conduction of Polysiloxane Single-Ion Conductors Containing Novel Weak-Binding Borates  34  Siloxane borate+borate/PEG600"
1632,lit_tr1632,,,2022-03-16 04:02:15,2022-03-16 04:02:15,,-17.043590860279323,4.593936628675692e-08,414,,,,,,1,,,,,,-59.0,,10.1149/1.1589759,"43285 Siwei Liang, U Hyeok Choi, Wenjuan Liu, James Runt, and Ralph H. Colby 2012 Department of Materials Science and Engineering, The Pennsylvania State University, University Park, Pennsylvania 16802, United States United States Chem. Mater. Synthesis and Lithium Ion Conduction of Polysiloxane Single-Ion Conductors Containing Novel Weak-Binding Borates  34  Siloxane borate+borate/PEG600"
1633,lit_tr1633,,,2022-03-16 04:02:15,2022-03-16 04:02:15,,-11.619786722111087,1.0354425316172229e-07,414,,,,,,1,,,,,,-59.0,,10.1149/1.1589759,"43285 Siwei Liang, U Hyeok Choi, Wenjuan Liu, James Runt, and Ralph H. Colby 2012 Department of Materials Science and Engineering, The Pennsylvania State University, University Park, Pennsylvania 16802, United States United States Chem. Mater. Synthesis and Lithium Ion Conduction of Polysiloxane Single-Ion Conductors Containing Novel Weak-Binding Borates  34  Siloxane borate+borate/PEG600"
1634,lit_tr1634,,,2022-03-16 04:02:15,2022-03-16 04:02:15,,-6.857562971504024,1.5013121523364908e-07,414,,,,,,1,,,,,,-59.0,,10.1149/1.1589759,"43285 Siwei Liang, U Hyeok Choi, Wenjuan Liu, James Runt, and Ralph H. Colby 2012 Department of Materials Science and Engineering, The Pennsylvania State University, University Park, Pennsylvania 16802, United States United States Chem. Mater. Synthesis and Lithium Ion Conduction of Polysiloxane Single-Ion Conductors Containing Novel Weak-Binding Borates  34  Siloxane borate+borate/PEG600"
1635,lit_tr1635,,,2022-03-16 04:02:15,2022-03-16 04:02:15,,-1.3881242777928264,2.682693147937309e-07,414,,,,,,1,,,,,,-59.0,,10.1149/1.1589759,"43285 Siwei Liang, U Hyeok Choi, Wenjuan Liu, James Runt, and Ralph H. Colby 2012 Department of Materials Science and Engineering, The Pennsylvania State University, University Park, Pennsylvania 16802, United States United States Chem. Mater. Synthesis and Lithium Ion Conduction of Polysiloxane Single-Ion Conductors Containing Novel Weak-Binding Borates  34  Siloxane borate+borate/PEG600"
1636,lit_tr1636,,,2022-03-16 04:02:15,2022-03-16 04:02:15,,3.0695923661743905,4.268271140099078e-07,414,,,,,,1,,,,,,-59.0,,10.1149/1.1589759,"43285 Siwei Liang, U Hyeok Choi, Wenjuan Liu, James Runt, and Ralph H. Colby 2012 Department of Materials Science and Engineering, The Pennsylvania State University, University Park, Pennsylvania 16802, United States United States Chem. Mater. Synthesis and Lithium Ion Conduction of Polysiloxane Single-Ion Conductors Containing Novel Weak-Binding Borates  34  Siloxane borate+borate/PEG600"
1637,lit_tr1637,,,2022-03-16 04:02:15,2022-03-16 04:02:15,,7.675908998364207,6.046624508015588e-07,414,,,,,,1,,,,,,-59.0,,10.1149/1.1589759,"43285 Siwei Liang, U Hyeok Choi, Wenjuan Liu, James Runt, and Ralph H. Colby 2012 Department of Materials Science and Engineering, The Pennsylvania State University, University Park, Pennsylvania 16802, United States United States Chem. Mater. Synthesis and Lithium Ion Conduction of Polysiloxane Single-Ion Conductors Containing Novel Weak-Binding Borates  34  Siloxane borate+borate/PEG600"
1638,lit_tr1638,,,2022-03-16 04:02:15,2022-03-16 04:02:15,,12.585266846737,7.989525735153891e-07,414,,,,,,1,,,,,,-59.0,,10.1149/1.1589759,"43285 Siwei Liang, U Hyeok Choi, Wenjuan Liu, James Runt, and Ralph H. Colby 2012 Department of Materials Science and Engineering, The Pennsylvania State University, University Park, Pennsylvania 16802, United States United States Chem. Mater. Synthesis and Lithium Ion Conduction of Polysiloxane Single-Ion Conductors Containing Novel Weak-Binding Borates  34  Siloxane borate+borate/PEG600"
1639,lit_tr1639,,,2022-03-16 04:02:15,2022-03-16 04:02:15,,17.365342260482464,1.031442447047742e-06,414,,,,,,1,,,,,,-59.0,,10.1149/1.1589759,"43285 Siwei Liang, U Hyeok Choi, Wenjuan Liu, James Runt, and Ralph H. Colby 2012 Department of Materials Science and Engineering, The Pennsylvania State University, University Park, Pennsylvania 16802, United States United States Chem. Mater. Synthesis and Lithium Ion Conduction of Polysiloxane Single-Ion Conductors Containing Novel Weak-Binding Borates  34  Siloxane borate+borate/PEG600"
164,lit_tr164,,,2022-03-16 04:02:11,2022-03-16 04:02:11,,89.88030105013775,0.00014096425486167507,1,184,251,252,,,0.72/0.0909/0.0909/0.0909,,,,,,,-19.0,j.electacta.2013.09.151,"43221 Shaowei Feng a, Dongyang Shi a, Fang Liu a, Liping Zheng a, Jin Nie a,∗, Wengfang Feng a,
Xuejie Huang b, Michel Armand c,∗, Zhibin Zhou 2013 Institute of Physics, Chinese Academy of Sciences, 3rd South Street, Zhongguancun, Beijing 100080, China
c CIC energigune, Alava Technology Park, Albert Einstein, 4801510 MINANO ˜ Álava, Spain China, Spain Electrochimica Acta Single lithium-ion conducting polymer electrolytes based on
poly[(4-styrenesulfonyl)(trifluoromethanesulfonyl)imide] anions poly[(4-styrenesulfonyl)(trifluoromethanesulfonyl)imide] anions 8/1   PEO/poly[(4-styrenesulfonyl)(trifluoromethanesulfonyl)imide]"
1640,lit_tr1640,,,2022-03-16 04:02:15,2022-03-16 04:02:15,,23.09556150087485,1.6034004457628482e-06,414,,,,,,1,,,,,,-59.0,,10.1149/1.1589759,"43285 Siwei Liang, U Hyeok Choi, Wenjuan Liu, James Runt, and Ralph H. Colby 2012 Department of Materials Science and Engineering, The Pennsylvania State University, University Park, Pennsylvania 16802, United States United States Chem. Mater. Synthesis and Lithium Ion Conduction of Polysiloxane Single-Ion Conductors Containing Novel Weak-Binding Borates  34  Siloxane borate+borate/PEG600"
1641,lit_tr1641,,,2022-03-16 04:02:15,2022-03-16 04:02:15,,27.584423535716553,1.9760503214800073e-06,414,,,,,,1,,,,,,-59.0,,10.1149/1.1589759,"43285 Siwei Liang, U Hyeok Choi, Wenjuan Liu, James Runt, and Ralph H. Colby 2012 Department of Materials Science and Engineering, The Pennsylvania State University, University Park, Pennsylvania 16802, United States United States Chem. Mater. Synthesis and Lithium Ion Conduction of Polysiloxane Single-Ion Conductors Containing Novel Weak-Binding Borates  34  Siloxane borate+borate/PEG600"
1642,lit_tr1642,,,2022-03-16 04:02:15,2022-03-16 04:02:15,,31.876284114902205,2.6110007706069386e-06,414,,,,,,1,,,,,,-59.0,,10.1149/1.1589759,"43285 Siwei Liang, U Hyeok Choi, Wenjuan Liu, James Runt, and Ralph H. Colby 2012 Department of Materials Science and Engineering, The Pennsylvania State University, University Park, Pennsylvania 16802, United States United States Chem. Mater. Synthesis and Lithium Ion Conduction of Polysiloxane Single-Ion Conductors Containing Novel Weak-Binding Borates  34  Siloxane borate+borate/PEG600"
1643,lit_tr1643,,,2022-03-16 04:02:15,2022-03-16 04:02:15,,37.15632820107356,3.217829286362504e-06,414,,,,,,1,,,,,,-59.0,,10.1149/1.1589759,"43285 Siwei Liang, U Hyeok Choi, Wenjuan Liu, James Runt, and Ralph H. Colby 2012 Department of Materials Science and Engineering, The Pennsylvania State University, University Park, Pennsylvania 16802, United States United States Chem. Mater. Synthesis and Lithium Ion Conduction of Polysiloxane Single-Ion Conductors Containing Novel Weak-Binding Borates  34  Siloxane borate+borate/PEG600"
1644,lit_tr1644,,,2022-03-16 04:02:15,2022-03-16 04:02:15,,40.660945223671945,4.3516604397978715e-06,414,,,,,,1,,,,,,-59.0,,10.1149/1.1589759,"43285 Siwei Liang, U Hyeok Choi, Wenjuan Liu, James Runt, and Ralph H. Colby 2012 Department of Materials Science and Engineering, The Pennsylvania State University, University Park, Pennsylvania 16802, United States United States Chem. Mater. Synthesis and Lithium Ion Conduction of Polysiloxane Single-Ion Conductors Containing Novel Weak-Binding Borates  34  Siloxane borate+borate/PEG600"
1645,lit_tr1645,,,2022-03-16 04:02:15,2022-03-16 04:02:15,,45.70243732397353,5.002187884462322e-06,414,,,,,,1,,,,,,-59.0,,10.1149/1.1589759,"43285 Siwei Liang, U Hyeok Choi, Wenjuan Liu, James Runt, and Ralph H. Colby 2012 Department of Materials Science and Engineering, The Pennsylvania State University, University Park, Pennsylvania 16802, United States United States Chem. Mater. Synthesis and Lithium Ion Conduction of Polysiloxane Single-Ion Conductors Containing Novel Weak-Binding Borates  34  Siloxane borate+borate/PEG600"
1646,lit_tr1646,,,2022-03-16 04:02:15,2022-03-16 04:02:15,,49.40390440211894,5.363051902561682e-06,414,,,,,,1,,,,,,-59.0,,10.1149/1.1589759,"43285 Siwei Liang, U Hyeok Choi, Wenjuan Liu, James Runt, and Ralph H. Colby 2012 Department of Materials Science and Engineering, The Pennsylvania State University, University Park, Pennsylvania 16802, United States United States Chem. Mater. Synthesis and Lithium Ion Conduction of Polysiloxane Single-Ion Conductors Containing Novel Weak-Binding Borates  34  Siloxane borate+borate/PEG600"
1647,lit_tr1647,,,2022-03-16 04:02:15,2022-03-16 04:02:15,,55.12009538215892,6.309573444801921e-06,414,,,,,,1,,,,,,-59.0,,10.1149/1.1589759,"43285 Siwei Liang, U Hyeok Choi, Wenjuan Liu, James Runt, and Ralph H. Colby 2012 Department of Materials Science and Engineering, The Pennsylvania State University, University Park, Pennsylvania 16802, United States United States Chem. Mater. Synthesis and Lithium Ion Conduction of Polysiloxane Single-Ion Conductors Containing Novel Weak-Binding Borates  34  Siloxane borate+borate/PEG600"
1648,lit_tr1648,,,2022-03-16 04:02:15,2022-03-16 04:02:15,,60.04061668585291,7.42314595842972e-06,414,,,,,,1,,,,,,-59.0,,10.1149/1.1589759,"43285 Siwei Liang, U Hyeok Choi, Wenjuan Liu, James Runt, and Ralph H. Colby 2012 Department of Materials Science and Engineering, The Pennsylvania State University, University Park, Pennsylvania 16802, United States United States Chem. Mater. Synthesis and Lithium Ion Conduction of Polysiloxane Single-Ion Conductors Containing Novel Weak-Binding Borates  34  Siloxane borate+borate/PEG600"
1649,lit_tr1649,,,2022-03-16 04:02:15,2022-03-16 04:02:15,,64.90506105612457,1.0762991567047117e-05,414,,,,,,1,,,,,,-59.0,,10.1149/1.1589759,"43285 Siwei Liang, U Hyeok Choi, Wenjuan Liu, James Runt, and Ralph H. Colby 2012 Department of Materials Science and Engineering, The Pennsylvania State University, University Park, Pennsylvania 16802, United States United States Chem. Mater. Synthesis and Lithium Ion Conduction of Polysiloxane Single-Ion Conductors Containing Novel Weak-Binding Borates  34  Siloxane borate+borate/PEG600"
165,lit_tr165,,,2022-03-16 04:02:11,2022-03-16 04:02:11,,79.36881745447573,0.00010855654182604736,1,184,251,252,,,0.72/0.0909/0.0909/0.0909,,,,,,,-19.0,j.electacta.2013.09.151,"43221 Shaowei Feng a, Dongyang Shi a, Fang Liu a, Liping Zheng a, Jin Nie a,∗, Wengfang Feng a,
Xuejie Huang b, Michel Armand c,∗, Zhibin Zhou 2013 Institute of Physics, Chinese Academy of Sciences, 3rd South Street, Zhongguancun, Beijing 100080, China
c CIC energigune, Alava Technology Park, Albert Einstein, 4801510 MINANO ˜ Álava, Spain China, Spain Electrochimica Acta Single lithium-ion conducting polymer electrolytes based on
poly[(4-styrenesulfonyl)(trifluoromethanesulfonyl)imide] anions poly[(4-styrenesulfonyl)(trifluoromethanesulfonyl)imide] anions 8/1   PEO/poly[(4-styrenesulfonyl)(trifluoromethanesulfonyl)imide]"
1650,lit_tr1650,,,2022-03-16 04:02:15,2022-03-16 04:02:15,,69.06869965107387,1.4221355732967167e-05,414,,,,,,1,,,,,,-59.0,,10.1149/1.1589759,"43285 Siwei Liang, U Hyeok Choi, Wenjuan Liu, James Runt, and Ralph H. Colby 2012 Department of Materials Science and Engineering, The Pennsylvania State University, University Park, Pennsylvania 16802, United States United States Chem. Mater. Synthesis and Lithium Ion Conduction of Polysiloxane Single-Ion Conductors Containing Novel Weak-Binding Borates  34  Siloxane borate+borate/PEG600"
1651,lit_tr1651,,,2022-03-16 04:02:15,2022-03-16 04:02:15,,72.90464825794362,1.793832962038766e-05,414,,,,,,1,,,,,,-59.0,,10.1149/1.1589759,"43285 Siwei Liang, U Hyeok Choi, Wenjuan Liu, James Runt, and Ralph H. Colby 2012 Department of Materials Science and Engineering, The Pennsylvania State University, University Park, Pennsylvania 16802, United States United States Chem. Mater. Synthesis and Lithium Ion Conduction of Polysiloxane Single-Ion Conductors Containing Novel Weak-Binding Borates  34  Siloxane borate+borate/PEG600"
1652,lit_tr1652,,,2022-03-16 04:02:15,2022-03-16 04:02:15,,79.26893307282529,2.0619873660450222e-05,414,,,,,,1,,,,,,-59.0,,10.1149/1.1589759,"43285 Siwei Liang, U Hyeok Choi, Wenjuan Liu, James Runt, and Ralph H. Colby 2012 Department of Materials Science and Engineering, The Pennsylvania State University, University Park, Pennsylvania 16802, United States United States Chem. Mater. Synthesis and Lithium Ion Conduction of Polysiloxane Single-Ion Conductors Containing Novel Weak-Binding Borates  34  Siloxane borate+borate/PEG600"
1653,lit_tr1653,,,2022-03-16 04:02:15,2022-03-16 04:02:15,,82.88153015231035,2.2626740704496263e-05,414,,,,,,1,,,,,,-59.0,,10.1149/1.1589759,"43285 Siwei Liang, U Hyeok Choi, Wenjuan Liu, James Runt, and Ralph H. Colby 2012 Department of Materials Science and Engineering, The Pennsylvania State University, University Park, Pennsylvania 16802, United States United States Chem. Mater. Synthesis and Lithium Ion Conduction of Polysiloxane Single-Ion Conductors Containing Novel Weak-Binding Borates  54  Siloxane carbonate3/PEG600"
1654,lit_tr1654,,,2022-03-16 04:02:15,2022-03-16 04:02:15,,86.80189602861475,2.541218451278656e-05,414,,,,,,1,,,,,,-59.0,,10.1149/1.1589759,"43285 Siwei Liang, U Hyeok Choi, Wenjuan Liu, James Runt, and Ralph H. Colby 2012 Department of Materials Science and Engineering, The Pennsylvania State University, University Park, Pennsylvania 16802, United States United States Chem. Mater. Synthesis and Lithium Ion Conduction of Polysiloxane Single-Ion Conductors Containing Novel Weak-Binding Borates  54  Siloxane carbonate3/PEG600"
1655,lit_tr1655,,,2022-03-16 04:02:15,2022-03-16 04:02:15,,91.0481558462181,2.7885472005025056e-05,414,,,,,,1,,,,,,-59.0,,10.1149/1.1589759,"43285 Siwei Liang, U Hyeok Choi, Wenjuan Liu, James Runt, and Ralph H. Colby 2012 Department of Materials Science and Engineering, The Pennsylvania State University, University Park, Pennsylvania 16802, United States United States Chem. Mater. Synthesis and Lithium Ion Conduction of Polysiloxane Single-Ion Conductors Containing Novel Weak-Binding Borates  54  Siloxane carbonate3/PEG600"
1656,lit_tr1656,,,2022-03-16 04:02:15,2022-03-16 04:02:15,,95.39565985889129,3.357762696893834e-05,414,,,,,,1,,,,,,-59.0,,10.1149/1.1589759,"43285 Siwei Liang, U Hyeok Choi, Wenjuan Liu, James Runt, and Ralph H. Colby 2012 Department of Materials Science and Engineering, The Pennsylvania State University, University Park, Pennsylvania 16802, United States United States Chem. Mater. Synthesis and Lithium Ion Conduction of Polysiloxane Single-Ion Conductors Containing Novel Weak-Binding Borates  54  Siloxane carbonate3/PEG600"
1657,lit_tr1657,,,2022-03-16 04:02:15,2022-03-16 04:02:15,,-1.460334803174419,3.137935409999767e-08,415,,,,,,1,,,,,,-53.0,,10.1149/1.1589759,"43285 Siwei Liang, U Hyeok Choi, Wenjuan Liu, James Runt, and Ralph H. Colby 2012 Department of Materials Science and Engineering, The Pennsylvania State University, University Park, Pennsylvania 16802, United States United States Chem. Mater. Synthesis and Lithium Ion Conduction of Polysiloxane Single-Ion Conductors Containing Novel Weak-Binding Borates  54  Siloxane carbonate3/PEG600"
1658,lit_tr1658,,,2022-03-16 04:02:15,2022-03-16 04:02:15,,3.5579939279198243,6.90122203004269e-08,415,,,,,,1,,,,,,-53.0,,10.1149/1.1589759,"43285 Siwei Liang, U Hyeok Choi, Wenjuan Liu, James Runt, and Ralph H. Colby 2012 Department of Materials Science and Engineering, The Pennsylvania State University, University Park, Pennsylvania 16802, United States United States Chem. Mater. Synthesis and Lithium Ion Conduction of Polysiloxane Single-Ion Conductors Containing Novel Weak-Binding Borates  54  Siloxane carbonate3/PEG600"
1659,lit_tr1659,,,2022-03-16 04:02:15,2022-03-16 04:02:15,,8.192939881796633,1.3833752454159556e-07,415,,,,,,1,,,,,,-53.0,,10.1149/1.1589759,"43285 Siwei Liang, U Hyeok Choi, Wenjuan Liu, James Runt, and Ralph H. Colby 2012 Department of Materials Science and Engineering, The Pennsylvania State University, University Park, Pennsylvania 16802, United States United States Chem. Mater. Synthesis and Lithium Ion Conduction of Polysiloxane Single-Ion Conductors Containing Novel Weak-Binding Borates  54  Siloxane carbonate3/PEG600"
166,lit_tr166,,,2022-03-16 04:02:11,2022-03-16 04:02:11,,69.91988539407407,7.530485905361219e-05,1,184,251,252,,,0.72/0.0909/0.0909/0.0909,,,,,,,-19.0,j.electacta.2013.09.151,"43221 Shaowei Feng a, Dongyang Shi a, Fang Liu a, Liping Zheng a, Jin Nie a,∗, Wengfang Feng a,
Xuejie Huang b, Michel Armand c,∗, Zhibin Zhou 2013 Institute of Physics, Chinese Academy of Sciences, 3rd South Street, Zhongguancun, Beijing 100080, China
c CIC energigune, Alava Technology Park, Albert Einstein, 4801510 MINANO ˜ Álava, Spain China, Spain Electrochimica Acta Single lithium-ion conducting polymer electrolytes based on
poly[(4-styrenesulfonyl)(trifluoromethanesulfonyl)imide] anions poly[(4-styrenesulfonyl)(trifluoromethanesulfonyl)imide] anions 8/1   PEO/poly[(4-styrenesulfonyl)(trifluoromethanesulfonyl)imide]"
1660,lit_tr1660,,,2022-03-16 04:02:15,2022-03-16 04:02:15,,12.690545566698859,2.46954531687059e-07,415,,,,,,1,,,,,,-53.0,,10.1149/1.1589759,"43285 Siwei Liang, U Hyeok Choi, Wenjuan Liu, James Runt, and Ralph H. Colby 2012 Department of Materials Science and Engineering, The Pennsylvania State University, University Park, Pennsylvania 16802, United States United States Chem. Mater. Synthesis and Lithium Ion Conduction of Polysiloxane Single-Ion Conductors Containing Novel Weak-Binding Borates  54  Siloxane carbonate3/PEG600"
1661,lit_tr1661,,,2022-03-16 04:02:15,2022-03-16 04:02:15,,17.791845671061765,4.11238721214467e-07,415,,,,,,1,,,,,,-53.0,,10.1149/1.1589759,"43285 Siwei Liang, U Hyeok Choi, Wenjuan Liu, James Runt, and Ralph H. Colby 2012 Department of Materials Science and Engineering, The Pennsylvania State University, University Park, Pennsylvania 16802, United States United States Chem. Mater. Synthesis and Lithium Ion Conduction of Polysiloxane Single-Ion Conductors Containing Novel Weak-Binding Borates  54  Siloxane carbonate3/PEG600"
1662,lit_tr1662,,,2022-03-16 04:02:15,2022-03-16 04:02:15,,22.920230227171714,6.241687194875336e-07,415,,,,,,1,,,,,,-53.0,,10.1149/1.1589759,"43285 Siwei Liang, U Hyeok Choi, Wenjuan Liu, James Runt, and Ralph H. Colby 2012 Department of Materials Science and Engineering, The Pennsylvania State University, University Park, Pennsylvania 16802, United States United States Chem. Mater. Synthesis and Lithium Ion Conduction of Polysiloxane Single-Ion Conductors Containing Novel Weak-Binding Borates  54  Siloxane carbonate3/PEG600"
1663,lit_tr1663,,,2022-03-16 04:02:15,2022-03-16 04:02:15,,-17.1458056272794,1.185293765305281e-08,416,,,,,,1,,,,,,-37.0,,10.1149/1.1589759,"43285 Siwei Liang, U Hyeok Choi, Wenjuan Liu, James Runt, and Ralph H. Colby 2012 Department of Materials Science and Engineering, The Pennsylvania State University, University Park, Pennsylvania 16802, United States United States Chem. Mater. Synthesis and Lithium Ion Conduction of Polysiloxane Single-Ion Conductors Containing Novel Weak-Binding Borates  54  Siloxane carbonate3/PEG600"
1664,lit_tr1664,,,2022-03-16 04:02:15,2022-03-16 04:02:15,,-12.327224120577284,2.6067957243676468e-08,416,,,,,,1,,,,,,-37.0,,10.1149/1.1589759,"43285 Siwei Liang, U Hyeok Choi, Wenjuan Liu, James Runt, and Ralph H. Colby 2012 Department of Materials Science and Engineering, The Pennsylvania State University, University Park, Pennsylvania 16802, United States United States Chem. Mater. Synthesis and Lithium Ion Conduction of Polysiloxane Single-Ion Conductors Containing Novel Weak-Binding Borates  54  Siloxane carbonate3/PEG600"
1665,lit_tr1665,,,2022-03-16 04:02:15,2022-03-16 04:02:15,,-6.81281019293732,5.7330931744157315e-08,416,,,,,,1,,,,,,-37.0,,10.1149/1.1589759,"43285 Siwei Liang, U Hyeok Choi, Wenjuan Liu, James Runt, and Ralph H. Colby 2012 Department of Materials Science and Engineering, The Pennsylvania State University, University Park, Pennsylvania 16802, United States United States Chem. Mater. Synthesis and Lithium Ion Conduction of Polysiloxane Single-Ion Conductors Containing Novel Weak-Binding Borates  54  Siloxane carbonate3/PEG600"
1666,lit_tr1666,,,2022-03-16 04:02:15,2022-03-16 04:02:15,,-1.5934323229437837,1.122886860624883e-07,416,,,,,,1,,,,,,-37.0,,10.1149/1.1589759,"43285 Siwei Liang, U Hyeok Choi, Wenjuan Liu, James Runt, and Ralph H. Colby 2012 Department of Materials Science and Engineering, The Pennsylvania State University, University Park, Pennsylvania 16802, United States United States Chem. Mater. Synthesis and Lithium Ion Conduction of Polysiloxane Single-Ion Conductors Containing Novel Weak-Binding Borates  54  Siloxane carbonate3/PEG600"
1667,lit_tr1667,,,2022-03-16 04:02:15,2022-03-16 04:02:15,,3.1442312527456693,1.9137226631153135e-07,416,,,,,,1,,,,,,-37.0,,10.1149/1.1589759,"43285 Siwei Liang, U Hyeok Choi, Wenjuan Liu, James Runt, and Ralph H. Colby 2012 Department of Materials Science and Engineering, The Pennsylvania State University, University Park, Pennsylvania 16802, United States United States Chem. Mater. Synthesis and Lithium Ion Conduction of Polysiloxane Single-Ion Conductors Containing Novel Weak-Binding Borates  54  Siloxane carbonate3/PEG600"
1668,lit_tr1668,,,2022-03-16 04:02:15,2022-03-16 04:02:15,,7.765131605930037,3.11378770881098e-07,416,,,,,,1,,,,,,-37.0,,10.1149/1.1589759,"43285 Siwei Liang, U Hyeok Choi, Wenjuan Liu, James Runt, and Ralph H. Colby 2012 Department of Materials Science and Engineering, The Pennsylvania State University, University Park, Pennsylvania 16802, United States United States Chem. Mater. Synthesis and Lithium Ion Conduction of Polysiloxane Single-Ion Conductors Containing Novel Weak-Binding Borates  54  Siloxane carbonate3/PEG600"
1669,lit_tr1669,,,2022-03-16 04:02:15,2022-03-16 04:02:15,,13.133499105793533,5.306791196368044e-07,416,,,,,,1,,,,,,-37.0,,10.1149/1.1589759,"43285 Siwei Liang, U Hyeok Choi, Wenjuan Liu, James Runt, and Ralph H. Colby 2012 Department of Materials Science and Engineering, The Pennsylvania State University, University Park, Pennsylvania 16802, United States United States Chem. Mater. Synthesis and Lithium Ion Conduction of Polysiloxane Single-Ion Conductors Containing Novel Weak-Binding Borates  54  Siloxane carbonate3/PEG600"
167,lit_tr167,,,2022-03-16 04:02:11,2022-03-16 04:02:11,,59.406039018135004,5.362101122831334e-05,1,184,251,252,,,0.72/0.0909/0.0909/0.0909,,,,,,,-19.0,j.electacta.2013.09.151,"43221 Shaowei Feng a, Dongyang Shi a, Fang Liu a, Liping Zheng a, Jin Nie a,∗, Wengfang Feng a,
Xuejie Huang b, Michel Armand c,∗, Zhibin Zhou 2013 Institute of Physics, Chinese Academy of Sciences, 3rd South Street, Zhongguancun, Beijing 100080, China
