Repository: KanHatakeyama/ion_predictor

# Ionic conductivity predictor 
- Database of Li conducting liquid and solid electrolytes (organic)
    - polymers, liquids, etc
- Predict thier ionic conductivity by machine learning
- Related paper
    - https://pubs.acs.org/doi/10.1021/jacs.9b11442
    - Database and models are slightly different from the original paper
        - mainly because of copyright and available module version issues

# Overview

## Chemical database

## Electrolyte database

## Predicted data
- Exported as a csv file
- Log10 (conductivity) is predicted

File: database/Composite-2022-03-16-1.csv (part 12 of 77)
id,title,subtitle,tags,created_at,updated_at,obtained_date,temperature,conductivity,component1,component2,component3,component4,component5,component6,mol_ratio,wt_ratio,melting_temp,inorg_name,inorg_contain_ratio,crystallinity,Tg,mp,reference,special_memo
1718,lit_tr1718,,,2022-03-16 04:02:15,2022-03-16 04:02:15,,59.61120589998927,8.32798626041089e-05,249,250,,,,,0.0666667/0.9333333,,,,,,,50.12,10.1016/j.jiec.2017.03.051,"43285 RenaudBouchet1*†,SébastienMaria2,RachidMeziane3,AbdelmaulaAboulaich1†,LivieLienafa2, Jean-PierreBonnet3,TrangN.T.Phan2,DenisBertin2,DidierGigmes2,DidierDevaux1, RenaudDenoyel1 andMichelArmand3 2013 1AixMarseilleUniversité,CNRS,MADIRELUMR7246,13397Marseille,France, 2AixMarseilleUniversité,CNRS,ICR7273,13397Marseille,France, 3UniversityofPicardieJulesVerne,LRCS-UMR6007,80000Amiens,France. †Presentaddress:LEPMIUMR5279CNRS—GrenobleINP—Univ.de Savoie—Univ.JosephFourier,38402StMartind’Hères,France(R.B);GroupeMANAGEM,SitedeHajar,BP469Marrakech,Maroc(A.A.). France NATUREMATERIALS Single-ionBABtriblockcopolymersashighly efﬁcientelectrolytesforlithium-metalbatteries  blue  PSTFSILi-b-PEO-b-PSTFSILi/"
1719,lit_tr1719,,,2022-03-16 04:02:15,2022-03-16 04:02:15,,49.75302737733318,1.7313345668751274e-05,249,250,,,,,0.0666667/0.9333333,,,,,,,50.12,10.1016/j.jiec.2017.03.051,"43285 RenaudBouchet1*†,SébastienMaria2,RachidMeziane3,AbdelmaulaAboulaich1†,LivieLienafa2, Jean-PierreBonnet3,TrangN.T.Phan2,DenisBertin2,DidierGigmes2,DidierDevaux1, RenaudDenoyel1 andMichelArmand3 2013 1AixMarseilleUniversité,CNRS,MADIRELUMR7246,13397Marseille,France, 2AixMarseilleUniversité,CNRS,ICR7273,13397Marseille,France, 3UniversityofPicardieJulesVerne,LRCS-UMR6007,80000Amiens,France. †Presentaddress:LEPMIUMR5279CNRS—GrenobleINP—Univ.de Savoie—Univ.JosephFourier,38402StMartind’Hères,France(R.B);GroupeMANAGEM,SitedeHajar,BP469Marrakech,Maroc(A.A.). France NATUREMATERIALS Single-ionBABtriblockcopolymersashighly efﬁcientelectrolytesforlithium-metalbatteries  gray  PSTFSILi-b-PEO-b-PSTFSILi/"
172,lit_tr172,,,2022-03-16 04:02:11,2022-03-16 04:02:11,,9.663987866714308,3.0294305451031787e-06,1,184,251,252,,,0.72/0.0909/0.0909/0.0909,,,,,,,-19.0,j.electacta.2013.09.151,"43221 Shaowei Feng a, Dongyang Shi a, Fang Liu a, Liping Zheng a, Jin Nie a,∗, Wengfang Feng a,
Xuejie Huang b, Michel Armand c,∗, Zhibin Zhou 2013 Institute of Physics, Chinese Academy of Sciences, 3rd South Street, Zhongguancun, Beijing 100080, China
c CIC energigune, Alava Technology Park, Albert Einstein, 4801510 MINANO ˜ Álava, Spain China, Spain Electrochimica Acta Single lithium-ion conducting polymer electrolytes based on
poly[(4-styrenesulfonyl)(trifluoromethanesulfonyl)imide] anions poly[(4-styrenesulfonyl)(trifluoromethanesulfonyl)imide] anions 8/1   PEO/poly[(4-styrenesulfonyl)(trifluoromethanesulfonyl)imide]"
1720,lit_tr1720,,,2022-03-16 04:02:15,2022-03-16 04:02:15,,39.60499305527537,2.5929431797695246e-06,249,250,,,,,0.0666667/0.9333333,,,,,,,50.12,10.1016/j.jiec.2017.03.051,"43285 RenaudBouchet1*†,SébastienMaria2,RachidMeziane3,AbdelmaulaAboulaich1†,LivieLienafa2, Jean-PierreBonnet3,TrangN.T.Phan2,DenisBertin2,DidierGigmes2,DidierDevaux1, RenaudDenoyel1 andMichelArmand3 2013 1AixMarseilleUniversité,CNRS,MADIRELUMR7246,13397Marseille,France, 2AixMarseilleUniversité,CNRS,ICR7273,13397Marseille,France, 3UniversityofPicardieJulesVerne,LRCS-UMR6007,80000Amiens,France. †Presentaddress:LEPMIUMR5279CNRS—GrenobleINP—Univ.de Savoie—Univ.JosephFourier,38402StMartind’Hères,France(R.B);GroupeMANAGEM,SitedeHajar,BP469Marrakech,Maroc(A.A.). France NATUREMATERIALS Single-ionBABtriblockcopolymersashighly efﬁcientelectrolytesforlithium-metalbatteries  gray  PSTFSILi-b-PEO-b-PSTFSILi/"
1721,lit_tr1721,,,2022-03-16 04:02:15,2022-03-16 04:02:15,,29.674290747658063,5.978772110821064e-07,249,250,,,,,0.0666667/0.9333333,,,,,,,50.12,10.1016/j.jiec.2017.03.051,"43285 RenaudBouchet1*†,SébastienMaria2,RachidMeziane3,AbdelmaulaAboulaich1†,LivieLienafa2, Jean-PierreBonnet3,TrangN.T.Phan2,DenisBertin2,DidierGigmes2,DidierDevaux1, RenaudDenoyel1 andMichelArmand3 2013 1AixMarseilleUniversité,CNRS,MADIRELUMR7246,13397Marseille,France, 2AixMarseilleUniversité,CNRS,ICR7273,13397Marseille,France, 3UniversityofPicardieJulesVerne,LRCS-UMR6007,80000Amiens,France. †Presentaddress:LEPMIUMR5279CNRS—GrenobleINP—Univ.de Savoie—Univ.JosephFourier,38402StMartind’Hères,France(R.B);GroupeMANAGEM,SitedeHajar,BP469Marrakech,Maroc(A.A.). France NATUREMATERIALS Single-ionBABtriblockcopolymersashighly efﬁcientelectrolytesforlithium-metalbatteries  gray  PSTFSILi-b-PEO-b-PSTFSILi/"
1722,lit_tr1722,,,2022-03-16 04:02:15,2022-03-16 04:02:15,,19.838177634044314,2.997519382456679e-07,249,250,,,,,0.0666667/0.9333333,,,,,,,50.12,10.1016/j.jiec.2017.03.051,"43285 RenaudBouchet1*†,SébastienMaria2,RachidMeziane3,AbdelmaulaAboulaich1†,LivieLienafa2, Jean-PierreBonnet3,TrangN.T.Phan2,DenisBertin2,DidierGigmes2,DidierDevaux1, RenaudDenoyel1 andMichelArmand3 2013 1AixMarseilleUniversité,CNRS,MADIRELUMR7246,13397Marseille,France, 2AixMarseilleUniversité,CNRS,ICR7273,13397Marseille,France, 3UniversityofPicardieJulesVerne,LRCS-UMR6007,80000Amiens,France. †Presentaddress:LEPMIUMR5279CNRS—GrenobleINP—Univ.de Savoie—Univ.JosephFourier,38402StMartind’Hères,France(R.B);GroupeMANAGEM,SitedeHajar,BP469Marrakech,Maroc(A.A.). France NATUREMATERIALS Single-ionBABtriblockcopolymersashighly efﬁcientelectrolytesforlithium-metalbatteries  gray  PSTFSILi-b-PEO-b-PSTFSILi/"
1723,lit_tr1723,,,2022-03-16 04:02:15,2022-03-16 04:02:15,,118.69400220059595,1.353159528362483e-05,418,,,,,,1,,,,,,-11.0,,10.1021/cm3005387,"43285 RenaudBouchet1*†,SébastienMaria2,RachidMeziane3,AbdelmaulaAboulaich1†,LivieLienafa2, Jean-PierreBonnet3,TrangN.T.Phan2,DenisBertin2,DidierGigmes2,DidierDevaux1, RenaudDenoyel1 andMichelArmand3 2013 1AixMarseilleUniversité,CNRS,MADIRELUMR7246,13397Marseille,France, 2AixMarseilleUniversité,CNRS,ICR7273,13397Marseille,France, 3UniversityofPicardieJulesVerne,LRCS-UMR6007,80000Amiens,France. †Presentaddress:LEPMIUMR5279CNRS—GrenobleINP—Univ.de Savoie—Univ.JosephFourier,38402StMartind’Hères,France(R.B);GroupeMANAGEM,SitedeHajar,BP469Marrakech,Maroc(A.A.). France NATUREMATERIALS Single-ionBABtriblockcopolymersashighly efﬁcientelectrolytesforlithium-metalbatteries  gray  PSTFSILi-b-PEO-b-PSTFSILi/"
1724,lit_tr1724,,,2022-03-16 04:02:15,2022-03-16 04:02:15,,109.9983684584601,1.079630139406249e-05,418,,,,,,1,,,,,,-11.0,,10.1021/cm3005387,"43285 RenaudBouchet1*†,SébastienMaria2,RachidMeziane3,AbdelmaulaAboulaich1†,LivieLienafa2, Jean-PierreBonnet3,TrangN.T.Phan2,DenisBertin2,DidierGigmes2,DidierDevaux1, RenaudDenoyel1 andMichelArmand3 2013 1AixMarseilleUniversité,CNRS,MADIRELUMR7246,13397Marseille,France, 2AixMarseilleUniversité,CNRS,ICR7273,13397Marseille,France, 3UniversityofPicardieJulesVerne,LRCS-UMR6007,80000Amiens,France. †Presentaddress:LEPMIUMR5279CNRS—GrenobleINP—Univ.de Savoie—Univ.JosephFourier,38402StMartind’Hères,France(R.B);GroupeMANAGEM,SitedeHajar,BP469Marrakech,Maroc(A.A.). France NATUREMATERIALS Single-ionBABtriblockcopolymersashighly efﬁcientelectrolytesforlithium-metalbatteries  gray  PSTFSILi-b-PEO-b-PSTFSILi/"
1725,lit_tr1725,,,2022-03-16 04:02:15,2022-03-16 04:02:15,,99.9926822988574,6.238727261653782e-06,418,,,,,,1,,,,,,-11.0,,10.1021/cm3005387,"43285 RenaudBouchet1*†,SébastienMaria2,RachidMeziane3,AbdelmaulaAboulaich1†,LivieLienafa2, Jean-PierreBonnet3,TrangN.T.Phan2,DenisBertin2,DidierGigmes2,DidierDevaux1, RenaudDenoyel1 andMichelArmand3 2013 1AixMarseilleUniversité,CNRS,MADIRELUMR7246,13397Marseille,France, 2AixMarseilleUniversité,CNRS,ICR7273,13397Marseille,France, 3UniversityofPicardieJulesVerne,LRCS-UMR6007,80000Amiens,France. †Presentaddress:LEPMIUMR5279CNRS—GrenobleINP—Univ.de Savoie—Univ.JosephFourier,38402StMartind’Hères,France(R.B);GroupeMANAGEM,SitedeHajar,BP469Marrakech,Maroc(A.A.). France NATUREMATERIALS Single-ionBABtriblockcopolymersashighly efﬁcientelectrolytesforlithium-metalbatteries  gray  PSTFSILi-b-PEO-b-PSTFSILi/"
1726,lit_tr1726,,,2022-03-16 04:02:15,2022-03-16 04:02:15,,90.81578576027545,3.4906555843154547e-06,418,,,,,,1,,,,,,-11.0,,10.1021/cm3005387,"43285 RenaudBouchet1*†,SébastienMaria2,RachidMeziane3,AbdelmaulaAboulaich1†,LivieLienafa2, Jean-PierreBonnet3,TrangN.T.Phan2,DenisBertin2,DidierGigmes2,DidierDevaux1, RenaudDenoyel1 andMichelArmand3 2013 1AixMarseilleUniversité,CNRS,MADIRELUMR7246,13397Marseille,France, 2AixMarseilleUniversité,CNRS,ICR7273,13397Marseille,France, 3UniversityofPicardieJulesVerne,LRCS-UMR6007,80000Amiens,France. †Presentaddress:LEPMIUMR5279CNRS—GrenobleINP—Univ.de Savoie—Univ.JosephFourier,38402StMartind’Hères,France(R.B);GroupeMANAGEM,SitedeHajar,BP469Marrakech,Maroc(A.A.). France NATUREMATERIALS Single-ionBABtriblockcopolymersashighly efﬁcientelectrolytesforlithium-metalbatteries  gray  PSTFSILi-b-PEO-b-PSTFSILi/"
1727,lit_tr1727,,,2022-03-16 04:02:15,2022-03-16 04:02:15,,79.05990583315963,2.4478905739699877e-06,418,,,,,,1,,,,,,-11.0,,10.1021/cm3005387,"43285 RenaudBouchet1*†,SébastienMaria2,RachidMeziane3,AbdelmaulaAboulaich1†,LivieLienafa2, Jean-PierreBonnet3,TrangN.T.Phan2,DenisBertin2,DidierGigmes2,DidierDevaux1, RenaudDenoyel1 andMichelArmand3 2013 1AixMarseilleUniversité,CNRS,MADIRELUMR7246,13397Marseille,France, 2AixMarseilleUniversité,CNRS,ICR7273,13397Marseille,France, 3UniversityofPicardieJulesVerne,LRCS-UMR6007,80000Amiens,France. †Presentaddress:LEPMIUMR5279CNRS—GrenobleINP—Univ.de Savoie—Univ.JosephFourier,38402StMartind’Hères,France(R.B);GroupeMANAGEM,SitedeHajar,BP469Marrakech,Maroc(A.A.). France NATUREMATERIALS Single-ionBABtriblockcopolymersashighly efﬁcientelectrolytesforlithium-metalbatteries  gray  PSTFSILi-b-PEO-b-PSTFSILi/"
1728,lit_tr1728,,,2022-03-16 04:02:15,2022-03-16 04:02:15,,70.30211968344702,1.36962602602722e-06,418,,,,,,1,,,,,,-11.0,,10.1021/cm3005387,"43300 Joel M. Sarapas and Gregory N. Tew 2016 Department of Polymer Science and Engineering, University of Massachusetts, Amherst, Massachusetts 01003, United States  USA Marcomolecules Poly(ether−thioethers) by Thiol−Ene Click and Their Oxidized Analogues as Lithium Polymer Electrolytes   1  peo-pes/tfsi"
1729,lit_tr1729,,,2022-03-16 04:02:15,2022-03-16 04:02:15,,60.350973155839654,6.314660409746288e-07,418,,,,,,1,,,,,,-11.0,,10.1021/cm3005387,"43300 Joel M. Sarapas and Gregory N. Tew 2016 Department of Polymer Science and Engineering, University of Massachusetts, Amherst, Massachusetts 01003, United States  USA Marcomolecules Poly(ether−thioethers) by Thiol−Ene Click and Their Oxidized Analogues as Lithium Polymer Electrolytes   1  peo-pes/tfsi"
173,lit_tr173,,,2022-03-16 04:02:11,2022-03-16 04:02:11,,-1.2727145315689654,1.1828617818315436e-06,1,184,251,252,,,0.72/0.0909/0.0909/0.0909,,,,,,,-19.0,j.electacta.2013.09.151,"43221 Shaowei Feng a, Dongyang Shi a, Fang Liu a, Liping Zheng a, Jin Nie a,∗, Wengfang Feng a,
Xuejie Huang b, Michel Armand c,∗, Zhibin Zhou 2013 Institute of Physics, Chinese Academy of Sciences, 3rd South Street, Zhongguancun, Beijing 100080, China
c CIC energigune, Alava Technology Park, Albert Einstein, 4801510 MINANO ˜ Álava, Spain China, Spain Electrochimica Acta Single lithium-ion conducting polymer electrolytes based on
poly[(4-styrenesulfonyl)(trifluoromethanesulfonyl)imide] anions poly[(4-styrenesulfonyl)(trifluoromethanesulfonyl)imide] anions 8/1   PEO/poly[(4-styrenesulfonyl)(trifluoromethanesulfonyl)imide]"
1730,lit_tr1730,,,2022-03-16 04:02:15,2022-03-16 04:02:15,,50.201577907197475,3.207229220197585e-07,418,,,,,,1,,,,,,-11.0,,10.1021/cm3005387,"43300 Joel M. Sarapas and Gregory N. Tew 2016 Department of Polymer Science and Engineering, University of Massachusetts, Amherst, Massachusetts 01003, United States  USA Marcomolecules Poly(ether−thioethers) by Thiol−Ene Click and Their Oxidized Analogues as Lithium Polymer Electrolytes   1  peo-pes/tfsi"
1731,lit_tr1731,,,2022-03-16 04:02:15,2022-03-16 04:02:15,,44.9882043261706,2.041653323466773e-07,418,,,,,,1,,,,,,-11.0,,10.1021/cm3005387,"43300 Joel M. Sarapas and Gregory N. Tew 2016 Department of Polymer Science and Engineering, University of Massachusetts, Amherst, Massachusetts 01003, United States  USA Marcomolecules Poly(ether−thioethers) by Thiol−Ene Click and Their Oxidized Analogues as Lithium Polymer Electrolytes   1  peo-pes/tfsi"
1732,lit_tr1732,,,2022-03-16 04:02:15,2022-03-16 04:02:15,,40.176987417414864,1.2584182269815758e-07,418,,,,,,1,,,,,,-11.0,,10.1021/cm3005387,"43300 Joel M. Sarapas and Gregory N. Tew 2016 Department of Polymer Science and Engineering, University of Massachusetts, Amherst, Massachusetts 01003, United States  USA Marcomolecules Poly(ether−thioethers) by Thiol−Ene Click and Their Oxidized Analogues as Lithium Polymer Electrolytes   1  peo-pes/tfsi"
1733,lit_tr1733,,,2022-03-16 04:02:15,2022-03-16 04:02:15,,35.50921830818328,7.510295066185217e-08,418,,,,,,1,,,,,,-11.0,,10.1021/cm3005387,"43300 Joel M. Sarapas and Gregory N. Tew 2016 Department of Polymer Science and Engineering, University of Massachusetts, Amherst, Massachusetts 01003, United States  USA Marcomolecules Poly(ether−thioethers) by Thiol−Ene Click and Their Oxidized Analogues as Lithium Polymer Electrolytes   1  peo-pes/tfsi"
1734,lit_tr1734,,,2022-03-16 04:02:15,2022-03-16 04:02:15,,29.645040459473307,4.0687124702107707e-08,418,,,,,,1,,,,,,-11.0,,10.1021/cm3005387,"43300 Joel M. Sarapas and Gregory N. Tew 2016 Department of Polymer Science and Engineering, University of Massachusetts, Amherst, Massachusetts 01003, United States  USA Marcomolecules Poly(ether−thioethers) by Thiol−Ene Click and Their Oxidized Analogues as Lithium Polymer Electrolytes   1  peo-pes/tfsi"
1735,lit_tr1735,,,2022-03-16 04:02:15,2022-03-16 04:02:15,,24.640188349316304,2.3511373461373113e-08,418,,,,,,1,,,,,,-11.0,,10.1021/cm3005387,"43300 Joel M. Sarapas and Gregory N. Tew 2016 Department of Polymer Science and Engineering, University of Massachusetts, Amherst, Massachusetts 01003, United States  USA Marcomolecules Poly(ether−thioethers) by Thiol−Ene Click and Their Oxidized Analogues as Lithium Polymer Electrolytes   1  peo-pes/tfsi"
1736,lit_tr1736,,,2022-03-16 04:02:15,2022-03-16 04:02:15,,19.798009052093505,1.119533258766243e-08,418,,,,,,1,,,,,,-11.0,,10.1021/cm3005387,"43300 Joel M. Sarapas and Gregory N. Tew 2016 Department of Polymer Science and Engineering, University of Massachusetts, Amherst, Massachusetts 01003, United States  USA Marcomolecules Poly(ether−thioethers) by Thiol−Ene Click and Their Oxidized Analogues as Lithium Polymer Electrolytes   1  peo-pes/tfsi"
1737,lit_tr1737,,,2022-03-16 04:02:15,2022-03-16 04:02:15,,14.910497313403823,5.872553743841425e-09,418,,,,,,1,,,,,,-11.0,,10.1021/cm3005387,"43300 Joel M. Sarapas and Gregory N. Tew 2016 Department of Polymer Science and Engineering, University of Massachusetts, Amherst, Massachusetts 01003, United States  USA Marcomolecules Poly(ether−thioethers) by Thiol−Ene Click and Their Oxidized Analogues as Lithium Polymer Electrolytes   1  peo-pes/tfsi"
1738,lit_tr1738,,,2022-03-16 04:02:15,2022-03-16 04:02:15,,10.571345917320741,2.0252563381763206e-09,418,,,,,,1,,,,,,-11.0,,10.1021/cm3005387,"43300 Joel M. Sarapas and Gregory N. Tew 2016 Department of Polymer Science and Engineering, University of Massachusetts, Amherst, Massachusetts 01003, United States  USA Marcomolecules Poly(ether−thioethers) by Thiol−Ene Click and Their Oxidized Analogues as Lithium Polymer Electrolytes   1  peo-pes/tfsi"
1739,lit_tr1739,,,2022-03-16 04:02:15,2022-03-16 04:02:15,,5.047392177645747,7.946483756823709e-10,418,,,,,,1,,,,,,-11.0,,10.1021/cm3005387,"43300 Joel M. Sarapas and Gregory N. Tew 2016 Department of Polymer Science and Engineering, University of Massachusetts, Amherst, Massachusetts 01003, United States  USA Marcomolecules Poly(ether−thioethers) by Thiol−Ene Click and Their Oxidized Analogues as Lithium Polymer Electrolytes   1  peo-pes/tfsi"
174,lit_tr174,,,2022-03-16 04:02:11,2022-03-16 04:02:11,,130.15988355233736,5.308844442309878e-06,1,185,,,,,0.667/0.167,,,,,,,,j.electacta.2013.09.151,"43221 Shaowei Feng a, Dongyang Shi a, Fang Liu a, Liping Zheng a, Jin Nie a,∗, Wengfang Feng a,
Xuejie Huang b, Michel Armand c,∗, Zhibin Zhou 2013 Institute of Physics, Chinese Academy of Sciences, 3rd South Street, Zhongguancun, Beijing 100080, China
c CIC energigune, Alava Technology Park, Albert Einstein, 4801510 MINANO ˜ Álava, Spain China, Spain Electrochimica Acta Single lithium-ion conducting polymer electrolytes based on
poly[(4-styrenesulfonyl)(trifluoromethanesulfonyl)imide] anions poly[(4-styrenesulfonyl)(trifluoromethanesulfonyl)imide] anions 8/1   PEO/poly[(4-styrenesulfonyl)(trifluoromethanesulfonyl)imide]"
1740,lit_tr1740,,,2022-03-16 04:02:15,2022-03-16 04:02:15,,0.0942757373564973,2.487694236560954e-10,418,,,,,,1,,,,,,-11.0,,10.1021/cm3005387,"43300 Joel M. Sarapas and Gregory N. Tew 2016 Department of Polymer Science and Engineering, University of Massachusetts, Amherst, Massachusetts 01003, United States  USA Marcomolecules Poly(ether−thioethers) by Thiol−Ene Click and Their Oxidized Analogues as Lithium Polymer Electrolytes   1  peo-pes/tfsi"
1741,lit_tr1741,,,2022-03-16 04:02:15,2022-03-16 04:02:15,,-5.206277827630174,7.301263125822962e-11,418,,,,,,1,,,,,,-11.0,,10.1021/cm3005387,"43300 Joel M. Sarapas and Gregory N. Tew 2016 Department of Polymer Science and Engineering, University of Massachusetts, Amherst, Massachusetts 01003, United States  USA Marcomolecules Poly(ether−thioethers) by Thiol−Ene Click and Their Oxidized Analogues as Lithium Polymer Electrolytes   1  peo-pes/tfsi"
1742,lit_tr1742,,,2022-03-16 04:02:15,2022-03-16 04:02:15,,-10.305098205426361,1.4550301750379743e-11,418,,,,,,1,,,,,,-11.0,,10.1021/cm3005387,"43300 Joel M. Sarapas and Gregory N. Tew 2016 Department of Polymer Science and Engineering, University of Massachusetts, Amherst, Massachusetts 01003, United States  USA Marcomolecules Poly(ether−thioethers) by Thiol−Ene Click and Their Oxidized Analogues as Lithium Polymer Electrolytes   1  peo-pes/tfsi"
1743,lit_tr1743,,,2022-03-16 04:02:15,2022-03-16 04:02:15,,-9.636500730459375,2.285698798491689e-11,419,,,,,,1,,,,,,-6.0,,10.1021/cm3005387,"43300 Joel M. Sarapas and Gregory N. Tew 2016 Department of Polymer Science and Engineering, University of Massachusetts, Amherst, Massachusetts 01003, United States  USA Marcomolecules Poly(ether−thioethers) by Thiol−Ene Click and Their Oxidized Analogues as Lithium Polymer Electrolytes   1  peo-pes/tfsi"
1744,lit_tr1744,,,2022-03-16 04:02:15,2022-03-16 04:02:15,,-4.68548013671284,1.3049293523042292e-10,419,,,,,,1,,,,,,-6.0,,10.1021/cm3005387,"43300 Joel M. Sarapas and Gregory N. Tew 2016 Department of Polymer Science and Engineering, University of Massachusetts, Amherst, Massachusetts 01003, United States  USA Marcomolecules Poly(ether−thioethers) by Thiol−Ene Click and Their Oxidized Analogues as Lithium Polymer Electrolytes   1  peo-pes/tfsi"
1745,lit_tr1745,,,2022-03-16 04:02:15,2022-03-16 04:02:15,,0.0942757373564973,5.572627323056008e-10,419,,,,,,1,,,,,,-6.0,,10.1021/cm3005387,"43300 Joel M. Sarapas and Gregory N. Tew 2016 Department of Polymer Science and Engineering, University of Massachusetts, Amherst, Massachusetts 01003, United States  USA Marcomolecules Poly(ether−thioethers) by Thiol−Ene Click and Their Oxidized Analogues as Lithium Polymer Electrolytes   1  peo-pes/tfsi"
1746,lit_tr1746,,,2022-03-16 04:02:15,2022-03-16 04:02:15,,4.674313350263958,1.8384338168696329e-09,419,,,,,,1,,,,,,-6.0,,10.1021/cm3005387,"43300 Joel M. Sarapas and Gregory N. Tew 2016 Department of Polymer Science and Engineering, University of Massachusetts, Amherst, Massachusetts 01003, United States  USA Marcomolecules Poly(ether−thioethers) by Thiol−Ene Click and Their Oxidized Analogues as Lithium Polymer Electrolytes   1  peo-pes/tfsi"
1747,lit_tr1747,,,2022-03-16 04:02:15,2022-03-16 04:02:15,,10.37723761113557,5.686119727522087e-09,419,,,,,,1,,,,,,-6.0,,10.1021/cm3005387,"43300 Joel M. Sarapas and Gregory N. Tew 2016 Department of Polymer Science and Engineering, University of Massachusetts, Amherst, Massachusetts 01003, United States  USA Marcomolecules Poly(ether−thioethers) by Thiol−Ene Click and Their Oxidized Analogues as Lithium Polymer Electrolytes   2  peo-pes/tfsi"
1748,lit_tr1748,,,2022-03-16 04:02:15,2022-03-16 04:02:15,,14.910497313403823,1.403169060334763e-08,419,,,,,,1,,,,,,-6.0,,10.1021/cm3005387,"43300 Joel M. Sarapas and Gregory N. Tew 2016 Department of Polymer Science and Engineering, University of Massachusetts, Amherst, Massachusetts 01003, United States  USA Marcomolecules Poly(ether−thioethers) by Thiol−Ene Click and Their Oxidized Analogues as Lithium Polymer Electrolytes   2  peo-pes/tfsi"
1749,lit_tr1749,,,2022-03-16 04:02:15,2022-03-16 04:02:15,,20.837255064518445,3.6933970672480377e-08,419,,,,,,1,,,,,,-6.0,,10.1021/cm3005387,"43300 Joel M. Sarapas and Gregory N. Tew 2016 Department of Polymer Science and Engineering, University of Massachusetts, Amherst, Massachusetts 01003, United States  USA Marcomolecules Poly(ether−thioethers) by Thiol−Ene Click and Their Oxidized Analogues as Lithium Polymer Electrolytes   2  peo-pes/tfsi"
175,lit_tr175,,,2022-03-16 04:02:11,2022-03-16 04:02:11,,119.71617877925473,4.800096849081112e-06,1,185,,,,,0.667/0.167,,,,,,,,j.electacta.2013.09.151,"43221 Shaowei Feng a, Dongyang Shi a, Fang Liu a, Liping Zheng a, Jin Nie a,∗, Wengfang Feng a,
Xuejie Huang b, Michel Armand c,∗, Zhibin Zhou 2013 Institute of Physics, Chinese Academy of Sciences, 3rd South Street, Zhongguancun, Beijing 100080, China
c CIC energigune, Alava Technology Park, Albert Einstein, 4801510 MINANO ˜ Álava, Spain China, Spain Electrochimica Acta Single lithium-ion conducting polymer electrolytes based on
poly[(4-styrenesulfonyl)(trifluoromethanesulfonyl)imide] anions poly[(4-styrenesulfonyl)(trifluoromethanesulfonyl)imide] anions 8/1   PEO/poly[(4-styrenesulfonyl)(trifluoromethanesulfonyl)imide]"
1750,lit_tr1750,,,2022-03-16 04:02:15,2022-03-16 04:02:15,,25.283522440708737,9.114230337446737e-08,419,,,,,,1,,,,,,-6.0,,10.1021/cm3005387,"43300 Joel M. Sarapas and Gregory N. Tew 2016 Department of Polymer Science and Engineering, University of Massachusetts, Amherst, Massachusetts 01003, United States  USA Marcomolecules Poly(ether−thioethers) by Thiol−Ene Click and Their Oxidized Analogues as Lithium Polymer Electrolytes   2  peo-pes/tfsi"
1751,lit_tr1751,,,2022-03-16 04:02:15,2022-03-16 04:02:15,,29.866437732697705,1.2996757029277156e-07,419,,,,,,1,,,,,,-6.0,,10.1021/cm3005387,"43300 Joel M. Sarapas and Gregory N. Tew 2016 Department of Polymer Science and Engineering, University of Massachusetts, Amherst, Massachusetts 01003, United States  USA Marcomolecules Poly(ether−thioethers) by Thiol−Ene Click and Their Oxidized Analogues as Lithium Polymer Electrolytes   2  peo-pes/tfsi"
1752,lit_tr1752,,,2022-03-16 04:02:15,2022-03-16 04:02:15,,34.59230398046208,2.5589158244334934e-07,419,,,,,,1,,,,,,-6.0,,10.1021/cm3005387,"43300 Joel M. Sarapas and Gregory N. Tew 2016 Department of Polymer Science and Engineering, University of Massachusetts, Amherst, Massachusetts 01003, United States  USA Marcomolecules Poly(ether−thioethers) by Thiol−Ene Click and Their Oxidized Analogues as Lithium Polymer Electrolytes   2  peo-pes/tfsi"
1753,lit_tr1753,,,2022-03-16 04:02:15,2022-03-16 04:02:15,,38.76194850458495,3.768616975113706e-07,419,,,,,,1,,,,,,-6.0,,10.1021/cm3005387,"43300 Joel M. Sarapas and Gregory N. Tew 2016 Department of Polymer Science and Engineering, University of Massachusetts, Amherst, Massachusetts 01003, United States  USA Marcomolecules Poly(ether−thioethers) by Thiol−Ene Click and Their Oxidized Analogues as Lithium Polymer Electrolytes   2  peo-pes/tfsi"
1754,lit_tr1754,,,2022-03-16 04:02:15,2022-03-16 04:02:15,,44.2571139821643,6.52170274411422e-07,419,,,,,,1,,,,,,-6.0,,10.1021/cm3005387,"43300 Joel M. Sarapas and Gregory N. Tew 2016 Department of Polymer Science and Engineering, University of Massachusetts, Amherst, Massachusetts 01003, United States  USA Marcomolecules Poly(ether−thioethers) by Thiol−Ene Click and Their Oxidized Analogues as Lithium Polymer Electrolytes   2  peo-pes/tfsi"
1755,lit_tr1755,,,2022-03-16 04:02:15,2022-03-16 04:02:15,,50.201577907197475,1.2840472350103717e-06,419,,,,,,1,,,,,,-6.0,,10.1021/cm3005387,"43300 Joel M. Sarapas and Gregory N. Tew 2016 Department of Polymer Science and Engineering, University of Massachusetts, Amherst, Massachusetts 01003, United States  USA Marcomolecules Poly(ether−thioethers) by Thiol−Ene Click and Their Oxidized Analogues as Lithium Polymer Electrolytes   2  peo-pes/tfsi"
1756,lit_tr1756,,,2022-03-16 04:02:15,2022-03-16 04:02:15,,59.81507396153188,3.0680681342732542e-06,419,,,,,,1,,,,,,-6.0,,10.1021/cm3005387,"43300 Joel M. Sarapas and Gregory N. Tew 2016 Department of Polymer Science and Engineering, University of Massachusetts, Amherst, Massachusetts 01003, United States  USA Marcomolecules Poly(ether−thioethers) by Thiol−Ene Click and Their Oxidized Analogues as Lithium Polymer Electrolytes   2  peo-pes/tfsi"
1757,lit_tr1757,,,2022-03-16 04:02:15,2022-03-16 04:02:15,,70.01771944803534,6.238727261653782e-06,419,,,,,,1,,,,,,-6.0,,10.1021/cm3005387,"43300 Joel M. Sarapas and Gregory N. Tew 2016 Department of Polymer Science and Engineering, University of Massachusetts, Amherst, Massachusetts 01003, United States  USA Marcomolecules Poly(ether−thioethers) by Thiol−Ene Click and Their Oxidized Analogues as Lithium Polymer Electrolytes   2  peo-pes/tfsi"
1758,lit_tr1758,,,2022-03-16 04:02:15,2022-03-16 04:02:15,,80.26146318353756,1.2283354900155732e-05,419,,,,,,1,,,,,,-6.0,,10.1021/cm3005387,"43300 Joel M. Sarapas and Gregory N. Tew 2016 Department of Polymer Science and Engineering, University of Massachusetts, Amherst, Massachusetts 01003, United States  USA Marcomolecules Poly(ether−thioethers) by Thiol−Ene Click and Their Oxidized Analogues as Lithium Polymer Electrolytes   2  peo-pes/tfsi"
1759,lit_tr1759,,,2022-03-16 04:02:15,2022-03-16 04:02:15,,88.59162676656524,1.5900141893536184e-05,419,,,,,,1,,,,,,-6.0,,10.1021/cm3005387,"43300 Joel M. Sarapas and Gregory N. Tew 2016 Department of Polymer Science and Engineering, University of Massachusetts, Amherst, Massachusetts 01003, United States  USA Marcomolecules Poly(ether−thioethers) by Thiol−Ene Click and Their Oxidized Analogues as Lithium Polymer Electrolytes   2  peo-pes/tfsi"
176,lit_tr176,,,2022-03-16 04:02:11,2022-03-16 04:02:11,,110.08426727524272,4.4507991865249665e-06,1,185,,,,,0.667/0.167,,,,,,,,j.electacta.2013.09.151,"43221 Shaowei Feng a, Dongyang Shi a, Fang Liu a, Liping Zheng a, Jin Nie a,∗, Wengfang Feng a,
Xuejie Huang b, Michel Armand c,∗, Zhibin Zhou 2013 Institute of Physics, Chinese Academy of Sciences, 3rd South Street, Zhongguancun, Beijing 100080, China
c CIC energigune, Alava Technology Park, Albert Einstein, 4801510 MINANO ˜ Álava, Spain China, Spain Electrochimica Acta Single lithium-ion conducting polymer electrolytes based on
poly[(4-styrenesulfonyl)(trifluoromethanesulfonyl)imide] anions poly[(4-styrenesulfonyl)(trifluoromethanesulfonyl)imide] anions 20/1   PEO/poly[(4-styrenesulfonyl)(trifluoromethanesulfonyl)imide]"
1760,lit_tr1760,,,2022-03-16 04:02:15,2022-03-16 04:02:15,,101.00347775657576,2.75156641557482e-05,419,,,,,,1,,,,,,-6.0,,10.1021/cm3005387,"43300 Joel M. Sarapas and Gregory N. Tew 2016 Department of Polymer Science and Engineering, University of Massachusetts, Amherst, Massachusetts 01003, United States  USA Marcomolecules Poly(ether−thioethers) by Thiol−Ene Click and Their Oxidized Analogues as Lithium Polymer Electrolytes   2  peo-pes/tfsi"
1761,lit_tr1761,,,2022-03-16 04:02:15,2022-03-16 04:02:15,,111.06417635046489,3.5617546503173744e-05,419,,,,,,1,,,,,,-6.0,,10.1021/cm3005387,"43300 Joel M. Sarapas and Gregory N. Tew 2016 Department of Polymer Science and Engineering, University of Massachusetts, Amherst, Massachusetts 01003, United States  USA Marcomolecules Poly(ether−thioethers) by Thiol−Ene Click and Their Oxidized Analogues as Lithium Polymer Electrolytes   2  peo-pes/tfsi"
1762,lit_tr1762,,,2022-03-16 04:02:15,2022-03-16 04:02:15,,120.5554374657969,6.790066067555948e-05,419,,,,,,1,,,,,,-6.0,,10.1021/cm3005387,"43300 Joel M. Sarapas and Gregory N. Tew 2016 Department of Polymer Science and Engineering, University of Massachusetts, Amherst, Massachusetts 01003, United States  USA Marcomolecules Poly(ether−thioethers) by Thiol−Ene Click and Their Oxidized Analogues as Lithium Polymer Electrolytes   2  peo-pes/tfsi"
1763,lit_tr1763,,,2022-03-16 04:02:15,2022-03-16 04:02:15,,4.302310803188391,1.3641150486410467e-11,420,,,,,,1,,,,,,10.0,,10.1021/cm3005387,"43300 Joel M. Sarapas and Gregory N. Tew 2016 Department of Polymer Science and Engineering, University of Massachusetts, Amherst, Massachusetts 01003, United States  USA Marcomolecules Poly(ether−thioethers) by Thiol−Ene Click and Their Oxidized Analogues as Lithium Polymer Electrolytes   2  peo-pes/tfsi"
1764,lit_tr1764,,,2022-03-16 04:02:15,2022-03-16 04:02:15,,10.571345917320741,9.760948019338836e-11,420,,,,,,1,,,,,,10.0,,10.1021/cm3005387,"43300 Joel M. Sarapas and Gregory N. Tew 2016 Department of Polymer Science and Engineering, University of Massachusetts, Amherst, Massachusetts 01003, United States  USA Marcomolecules Poly(ether−thioethers) by Thiol−Ene Click and Their Oxidized Analogues as Lithium Polymer Electrolytes   2  peo-pes/tfsi"
1765,lit_tr1765,,,2022-03-16 04:02:15,2022-03-16 04:02:15,,15.51251974090809,3.9079050215392755e-10,420,,,,,,1,,,,,,10.0,,10.1021/cm3005387,"43300 Joel M. Sarapas and Gregory N. Tew 2016 Department of Polymer Science and Engineering, University of Massachusetts, Amherst, Massachusetts 01003, United States  USA Marcomolecules Poly(ether−thioethers) by Thiol−Ene Click and Their Oxidized Analogues as Lithium Polymer Electrolytes   3  peo-pes/tfsi"
1766,lit_tr1766,,,2022-03-16 04:02:15,2022-03-16 04:02:15,,19.798009052093505,1.5149036082197596e-09,420,,,,,,1,,,,,,10.0,,10.1021/cm3005387,"43300 Joel M. Sarapas and Gregory N. Tew 2016 Department of Polymer Science and Engineering, University of Massachusetts, Amherst, Massachusetts 01003, United States  USA Marcomolecules Poly(ether−thioethers) by Thiol−Ene Click and Their Oxidized Analogues as Lithium Polymer Electrolytes   3  peo-pes/tfsi"
1767,lit_tr1767,,,2022-03-16 04:02:15,2022-03-16 04:02:15,,25.068769113959263,5.161607776271143e-09,420,,,,,,1,,,,,,10.0,,10.1021/cm3005387,"43300 Joel M. Sarapas and Gregory N. Tew 2016 Department of Polymer Science and Engineering, University of Massachusetts, Amherst, Massachusetts 01003, United States  USA Marcomolecules Poly(ether−thioethers) by Thiol−Ene Click and Their Oxidized Analogues as Lithium Polymer Electrolytes   3  peo-pes/tfsi"
1768,lit_tr1768,,,2022-03-16 04:02:15,2022-03-16 04:02:15,,29.203123655473462,1.2737347576751108e-08,420,,,,,,1,,,,,,10.0,,10.1021/cm3005387,"43300 Joel M. Sarapas and Gregory N. Tew 2016 Department of Polymer Science and Engineering, University of Massachusetts, Amherst, Massachusetts 01003, United States  USA Marcomolecules Poly(ether−thioethers) by Thiol−Ene Click and Their Oxidized Analogues as Lithium Polymer Electrolytes   3  peo-pes/tfsi"
1769,lit_tr1769,,,2022-03-16 04:02:15,2022-03-16 04:02:15,,35.50921830818328,3.3526946389760135e-08,420,,,,,,1,,,,,,10.0,,10.1021/cm3005387,"43300 Joel M. Sarapas and Gregory N. Tew 2016 Department of Polymer Science and Engineering, University of Massachusetts, Amherst, Massachusetts 01003, United States  USA Marcomolecules Poly(ether−thioethers) by Thiol−Ene Click and Their Oxidized Analogues as Lithium Polymer Electrolytes   3  peo-pes/tfsi"
177,lit_tr177,,,2022-03-16 04:02:11,2022-03-16 04:02:11,,99.83137815873272,3.208115532823628e-06,1,185,,,,,0.667/0.167,,,,,,,,j.electacta.2013.09.151,"43221 Shaowei Feng a, Dongyang Shi a, Fang Liu a, Liping Zheng a, Jin Nie a,∗, Wengfang Feng a,
Xuejie Huang b, Michel Armand c,∗, Zhibin Zhou 2013 Institute of Physics, Chinese Academy of Sciences, 3rd South Street, Zhongguancun, Beijing 100080, China
c CIC energigune, Alava Technology Park, Albert Einstein, 4801510 MINANO ˜ Álava, Spain China, Spain Electrochimica Acta Single lithium-ion conducting polymer electrolytes based on
poly[(4-styrenesulfonyl)(trifluoromethanesulfonyl)imide] anions poly[(4-styrenesulfonyl)(trifluoromethanesulfonyl)imide] anions 20/1   PEO/poly[(4-styrenesulfonyl)(trifluoromethanesulfonyl)imide]"
1770,lit_tr1770,,,2022-03-16 04:02:15,2022-03-16 04:02:15,,39.70391599246648,6.60108005931247e-08,420,,,,,,1,,,,,,10.0,,10.1021/cm3005387,"43300 Joel M. Sarapas and Gregory N. Tew 2016 Department of Polymer Science and Engineering, University of Massachusetts, Amherst, Massachusetts 01003, United States  USA Marcomolecules Poly(ether−thioethers) by Thiol−Ene Click and Their Oxidized Analogues as Lithium Polymer Electrolytes   3  peo-pes/tfsi"
1771,lit_tr1771,,,2022-03-16 04:02:15,2022-03-16 04:02:15,,44.74416730960763,1.4317493677362927e-07,420,,,,,,1,,,,,,10.0,,10.1021/cm3005387,"43300 Joel M. Sarapas and Gregory N. Tew 2016 Department of Polymer Science and Engineering, University of Massachusetts, Amherst, Massachusetts 01003, United States  USA Marcomolecules Poly(ether−thioethers) by Thiol−Ene Click and Their Oxidized Analogues as Lithium Polymer Electrolytes   3  peo-pes/tfsi"
1772,lit_tr1772,,,2022-03-16 04:02:15,2022-03-16 04:02:15,,50.45406912700679,2.5589158244334934e-07,420,,,,,,1,,,,,,10.0,,10.1021/cm3005387,"43300 Joel M. Sarapas and Gregory N. Tew 2016 Department of Polymer Science and Engineering, University of Massachusetts, Amherst, Massachusetts 01003, United States  USA Marcomolecules Poly(ether−thioethers) by Thiol−Ene Click and Their Oxidized Analogues as Lithium Polymer Electrolytes   3  peo-pes/tfsi"
1773,lit_tr1773,,,2022-03-16 04:02:15,2022-03-16 04:02:15,,59.28078375543737,7.914509413863509e-07,420,,,,,,1,,,,,,10.0,,10.1021/cm3005387,"43300 Joel M. Sarapas and Gregory N. Tew 2016 Department of Polymer Science and Engineering, University of Massachusetts, Amherst, Massachusetts 01003, United States  USA Marcomolecules Poly(ether−thioethers) by Thiol−Ene Click and Their Oxidized Analogues as Lithium Polymer Electrolytes   3  peo-pes/tfsi"
1774,lit_tr1774,,,2022-03-16 04:02:15,2022-03-16 04:02:15,,70.58699170322029,2.017107294810623e-06,420,,,,,,1,,,,,,10.0,,10.1021/cm3005387,"43300 Joel M. Sarapas and Gregory N. Tew 2016 Department of Polymer Science and Engineering, University of Massachusetts, Amherst, Massachusetts 01003, United States  USA Marcomolecules Poly(ether−thioethers) by Thiol−Ene Click and Their Oxidized Analogues as Lithium Polymer Electrolytes   3  peo-pes/tfsi"
1775,lit_tr1775,,,2022-03-16 04:02:15,2022-03-16 04:02:15,,79.96033709325218,4.101663235323362e-06,420,,,,,,1,,,,,,10.0,,10.1021/cm3005387,"43300 Joel M. Sarapas and Gregory N. Tew 2016 Department of Polymer Science and Engineering, University of Massachusetts, Amherst, Massachusetts 01003, United States  USA Marcomolecules Poly(ether−thioethers) by Thiol−Ene Click and Their Oxidized Analogues as Lithium Polymer Electrolytes   3  peo-pes/tfsi"
1776,lit_tr1776,,,2022-03-16 04:02:15,2022-03-16 04:02:15,,90.49628126221626,8.340479130329458e-06,420,,,,,,1,,,,,,10.0,,10.1021/cm3005387,"43300 Joel M. Sarapas and Gregory N. Tew 2016 Department of Polymer Science and Engineering, University of Massachusetts, Amherst, Massachusetts 01003, United States  USA Marcomolecules Poly(ether−thioethers) by Thiol−Ene Click and Their Oxidized Analogues as Lithium Polymer Electrolytes   3  peo-pes/tfsi"
1777,lit_tr1777,,,2022-03-16 04:02:15,2022-03-16 04:02:15,,96.99293809840549,1.4906648126341864e-05,420,,,,,,1,,,,,,10.0,,10.1021/cm3005387,"43300 Joel M. Sarapas and Gregory N. Tew 2016 Department of Polymer Science and Engineering, University of Massachusetts, Amherst, Massachusetts 01003, United States  USA Marcomolecules Poly(ether−thioethers) by Thiol−Ene Click and Their Oxidized Analogues as Lithium Polymer Electrolytes   3  peo-pes/tfsi"
1778,lit_tr1778,,,2022-03-16 04:02:15,2022-03-16 04:02:15,,109.29120635724371,2.579639391137e-05,420,,,,,,1,,,,,,10.0,,10.1021/cm3005387,"43300 Joel M. Sarapas and Gregory N. Tew 2016 Department of Polymer Science and Engineering, University of Massachusetts, Amherst, Massachusetts 01003, United States  USA Marcomolecules Poly(ether−thioethers) by Thiol−Ene Click and Their Oxidized Analogues as Lithium Polymer Electrolytes   3  peo-pes/tfsi"
1779,lit_tr1779,,,2022-03-16 04:02:15,2022-03-16 04:02:15,,120.5554374657969,4.761655812187647e-05,420,,,,,,1,,,,,,10.0,,10.1021/cm3005387,"43300 Joel M. Sarapas and Gregory N. Tew 2016 Department of Polymer Science and Engineering, University of Massachusetts, Amherst, Massachusetts 01003, United States  USA Marcomolecules Poly(ether−thioethers) by Thiol−Ene Click and Their Oxidized Analogues as Lithium Polymer Electrolytes   3  peo-pes/tfsi"
178,lit_tr178,,,2022-03-16 04:02:11,2022-03-16 04:02:11,,89.85723909036193,2.974664564633299e-06,1,185,,,,,0.667/0.167,,,,,,,,j.electacta.2013.09.151,"43221 Shaowei Feng a, Dongyang Shi a, Fang Liu a, Liping Zheng a, Jin Nie a,∗, Wengfang Feng a,
Xuejie Huang b, Michel Armand c,∗, Zhibin Zhou 2013 Institute of Physics, Chinese Academy of Sciences, 3rd South Street, Zhongguancun, Beijing 100080, China
c CIC energigune, Alava Technology Park, Albert Einstein, 4801510 MINANO ˜ Álava, Spain China, Spain Electrochimica Acta Single lithium-ion conducting polymer electrolytes based on
poly[(4-styrenesulfonyl)(trifluoromethanesulfonyl)imide] anions poly[(4-styrenesulfonyl)(trifluoromethanesulfonyl)imide] anions 20/1   PEO/poly[(4-styrenesulfonyl)(trifluoromethanesulfonyl)imide]"
1780,lit_tr1780,,,2022-03-16 04:02:15,2022-03-16 04:02:15,,-15.05284706969394,2.285698798491689e-11,421,,,,,,1,,,,,,-17.0,,10.1021/cm3005387,"43300 Joel M. Sarapas and Gregory N. Tew 2016 Department of Polymer Science and Engineering, University of Massachusetts, Amherst, Massachusetts 01003, United States  USA Marcomolecules Poly(ether−thioethers) by Thiol−Ene Click and Their Oxidized Analogues as Lithium Polymer Electrolytes   3  peo-pes/tfsi"
1781,lit_tr1781,,,2022-03-16 04:02:15,2022-03-16 04:02:15,,-9.803951441622075,1.2635021928817712e-10,421,,,,,,1,,,,,,-17.0,,10.1021/cm3005387,"43300 Joel M. Sarapas and Gregory N. Tew 2016 Department of Polymer Science and Engineering, University of Massachusetts, Amherst, Massachusetts 01003, United States  USA Marcomolecules Poly(ether−thioethers) by Thiol−Ene Click and Their Oxidized Analogues as Lithium Polymer Electrolytes   3  peo-pes/tfsi"
1782,lit_tr1782,,,2022-03-16 04:02:15,2022-03-16 04:02:15,,-5.3794044246412795,5.395714971359313e-10,421,,,,,,1,,,,,,-17.0,,10.1021/cm3005387,"43300 Joel M. Sarapas and Gregory N. Tew 2016 Department of Polymer Science and Engineering, University of Massachusetts, Amherst, Massachusetts 01003, United States  USA Marcomolecules Poly(ether−thioethers) by Thiol−Ene Click and Their Oxidized Analogues as Lithium Polymer Electrolytes   3  peo-pes/tfsi"
1783,lit_tr1783,,,2022-03-16 04:02:15,2022-03-16 04:02:15,,0.45514727891475104,1.7800737668916303e-09,421,,,,,,1,,,,,,-17.0,,10.1021/cm3005387,"43300 Joel M. Sarapas and Gregory N. Tew 2016 Department of Polymer Science and Engineering, University of Massachusetts, Amherst, Massachusetts 01003, United States  USA Marcomolecules Poly(ether−thioethers) by Thiol−Ene Click and Their Oxidized Analogues as Lithium Polymer Electrolytes   4  peo-pes/tfsi"
1784,lit_tr1784,,,2022-03-16 04:02:15,2022-03-16 04:02:15,,5.42139673469751,5.5056170472329445e-09,421,,,,,,1,,,,,,-17.0,,10.1021/cm3005387,"43300 Joel M. Sarapas and Gregory N. Tew 2016 Department of Polymer Science and Engineering, University of Massachusetts, Amherst, Massachusetts 01003, United States  USA Marcomolecules Poly(ether−thioethers) by Thiol−Ene Click and Their Oxidized Analogues as Lithium Polymer Electrolytes   4  peo-pes/tfsi"
