Repository: KanHatakeyama/ion_predictor

# Ionic conductivity predictor 
- Database of Li conducting liquid and solid electrolytes (organic)
    - polymers, liquids, etc
- Predict thier ionic conductivity by machine learning
- Related paper
    - https://pubs.acs.org/doi/10.1021/jacs.9b11442
    - Database and models are slightly different from the original paper
        - mainly because of copyright and available module version issues

# Overview

## Chemical database

## Electrolyte database

## Predicted data
- Exported as a csv file
- Log10 (conductivity) is predicted

File: database/Composite-2022-03-16-1.csv (part 13 of 77)
id,title,subtitle,tags,created_at,updated_at,obtained_date,temperature,conductivity,component1,component2,component3,component4,component5,component6,mol_ratio,wt_ratio,melting_temp,inorg_name,inorg_contain_ratio,crystallinity,Tg,mp,reference,special_memo
1785,lit_tr1785,,,2022-03-16 04:02:15,2022-03-16 04:02:15,,10.571345917320741,1.3586262458274844e-08,421,,,,,,1,,,,,,-17.0,,10.1021/cm3005387,"43300 Joel M. Sarapas and Gregory N. Tew 2016 Department of Polymer Science and Engineering, University of Massachusetts, Amherst, Massachusetts 01003, United States  USA Marcomolecules Poly(ether−thioethers) by Thiol−Ene Click and Their Oxidized Analogues as Lithium Polymer Electrolytes   4  peo-pes/tfsi"
1786,lit_tr1786,,,2022-03-16 04:02:15,2022-03-16 04:02:15,,15.915212244686813,2.9468090842334662e-08,421,,,,,,1,,,,,,-17.0,,10.1021/cm3005387,"43300 Joel M. Sarapas and Gregory N. Tew 2016 Department of Polymer Science and Engineering, University of Massachusetts, Amherst, Massachusetts 01003, United States  USA Marcomolecules Poly(ether−thioethers) by Thiol−Ene Click and Their Oxidized Analogues as Lithium Polymer Electrolytes   4  peo-pes/tfsi"
1787,lit_tr1787,,,2022-03-16 04:02:15,2022-03-16 04:02:15,,20.628764613290173,6.60108005931247e-08,421,,,,,,1,,,,,,-17.0,,10.1021/cm3005387,"43300 Joel M. Sarapas and Gregory N. Tew 2016 Department of Polymer Science and Engineering, University of Massachusetts, Amherst, Massachusetts 01003, United States  USA Marcomolecules Poly(ether−thioethers) by Thiol−Ene Click and Their Oxidized Analogues as Lithium Polymer Electrolytes   4  peo-pes/tfsi"
1788,lit_tr1788,,,2022-03-16 04:02:15,2022-03-16 04:02:15,,24.85432463875918,1.4317493677362927e-07,421,,,,,,1,,,,,,-17.0,,10.1021/cm3005387,"43300 Joel M. Sarapas and Gregory N. Tew 2016 Department of Polymer Science and Engineering, University of Massachusetts, Amherst, Massachusetts 01003, United States  USA Marcomolecules Poly(ether−thioethers) by Thiol−Ene Click and Their Oxidized Analogues as Lithium Polymer Electrolytes   4  peo-pes/tfsi"
1789,lit_tr1789,,,2022-03-16 04:02:15,2022-03-16 04:02:15,,30.088159004748093,2.4776844773852e-07,421,,,,,,1,,,,,,-17.0,,10.1021/cm3005387,"43300 Joel M. Sarapas and Gregory N. Tew 2016 Department of Polymer Science and Engineering, University of Massachusetts, Amherst, Massachusetts 01003, United States  USA Marcomolecules Poly(ether−thioethers) by Thiol−Ene Click and Their Oxidized Analogues as Lithium Polymer Electrolytes   4  peo-pes/tfsi"
179,lit_tr179,,,2022-03-16 04:02:11,2022-03-16 04:02:11,,80.40265618807302,2.4318568117423415e-06,1,185,,,,,0.667/0.167,,,,,,,,j.electacta.2013.09.151,"43221 Shaowei Feng a, Dongyang Shi a, Fang Liu a, Liping Zheng a, Jin Nie a,∗, Wengfang Feng a,
Xuejie Huang b, Michel Armand c,∗, Zhibin Zhou 2013 Institute of Physics, Chinese Academy of Sciences, 3rd South Street, Zhongguancun, Beijing 100080, China
c CIC energigune, Alava Technology Park, Albert Einstein, 4801510 MINANO ˜ Álava, Spain China, Spain Electrochimica Acta Single lithium-ion conducting polymer electrolytes based on
poly[(4-styrenesulfonyl)(trifluoromethanesulfonyl)imide] anions poly[(4-styrenesulfonyl)(trifluoromethanesulfonyl)imide] anions 20/1   PEO/poly[(4-styrenesulfonyl)(trifluoromethanesulfonyl)imide]"
1790,lit_tr1790,,,2022-03-16 04:02:15,2022-03-16 04:02:15,,35.73927740295784,4.1515856295571627e-07,421,,,,,,1,,,,,,-17.0,,10.1021/cm3005387,"43300 Joel M. Sarapas and Gregory N. Tew 2016 Department of Polymer Science and Engineering, University of Massachusetts, Amherst, Massachusetts 01003, United States  USA Marcomolecules Poly(ether−thioethers) by Thiol−Ene Click and Their Oxidized Analogues as Lithium Polymer Electrolytes   4  peo-pes/tfsi"
1791,lit_tr1791,,,2022-03-16 04:02:15,2022-03-16 04:02:15,,39.94027300532542,6.314660409746288e-07,421,,,,,,1,,,,,,-17.0,,10.1021/cm3005387,"43300 Joel M. Sarapas and Gregory N. Tew 2016 Department of Polymer Science and Engineering, University of Massachusetts, Amherst, Massachusetts 01003, United States  USA Marcomolecules Poly(ether−thioethers) by Thiol−Ene Click and Their Oxidized Analogues as Lithium Polymer Electrolytes   4  peo-pes/tfsi"
1792,lit_tr1792,,,2022-03-16 04:02:15,2022-03-16 04:02:15,,45.47740412342097,9.60477067414113e-07,421,,,,,,1,,,,,,-17.0,,10.1021/cm3005387,"43300 Joel M. Sarapas and Gregory N. Tew 2016 Department of Polymer Science and Engineering, University of Massachusetts, Amherst, Massachusetts 01003, United States  USA Marcomolecules Poly(ether−thioethers) by Thiol−Ene Click and Their Oxidized Analogues as Lithium Polymer Electrolytes   4  peo-pes/tfsi"
1793,lit_tr1793,,,2022-03-16 04:02:15,2022-03-16 04:02:15,,50.70695497384372,1.3261480163231577e-06,421,,,,,,1,,,,,,-17.0,,10.1021/cm3005387,"43300 Joel M. Sarapas and Gregory N. Tew 2016 Department of Polymer Science and Engineering, University of Massachusetts, Amherst, Massachusetts 01003, United States  USA Marcomolecules Poly(ether−thioethers) by Thiol−Ene Click and Their Oxidized Analogues as Lithium Polymer Electrolytes   4  peo-pes/tfsi"
1794,lit_tr1794,,,2022-03-16 04:02:15,2022-03-16 04:02:15,,60.888711746304296,3.0680681342732542e-06,421,,,,,,1,,,,,,-17.0,,10.1021/cm3005387,"43300 Joel M. Sarapas and Gregory N. Tew 2016 Department of Polymer Science and Engineering, University of Massachusetts, Amherst, Massachusetts 01003, United States  USA Marcomolecules Poly(ether−thioethers) by Thiol−Ene Click and Their Oxidized Analogues as Lithium Polymer Electrolytes   4  peo-pes/tfsi"
1795,lit_tr1795,,,2022-03-16 04:02:16,2022-03-16 04:02:16,,69.73378982595221,5.483451416950801e-06,421,,,,,,1,,,,,,-17.0,,10.1021/cm3005387,"43300 Joel M. Sarapas and Gregory N. Tew 2016 Department of Polymer Science and Engineering, University of Massachusetts, Amherst, Massachusetts 01003, United States  USA Marcomolecules Poly(ether−thioethers) by Thiol−Ene Click and Their Oxidized Analogues as Lithium Polymer Electrolytes   4  peo-pes/tfsi"
1796,lit_tr1796,,,2022-03-16 04:02:16,2022-03-16 04:02:16,,80.56322841491556,9.489274285314195e-06,421,,,,,,1,,,,,,-17.0,,10.1021/cm3005387,"43300 Joel M. Sarapas and Gregory N. Tew 2016 Department of Polymer Science and Engineering, University of Massachusetts, Amherst, Massachusetts 01003, United States  USA Marcomolecules Poly(ether−thioethers) by Thiol−Ene Click and Their Oxidized Analogues as Lithium Polymer Electrolytes   4  peo-pes/tfsi"
1797,lit_tr1797,,,2022-03-16 04:02:16,2022-03-16 04:02:16,,89.54151925674358,1.6421468818629084e-05,421,,,,,,1,,,,,,-17.0,,10.1021/cm3005387,"43300 Joel M. Sarapas and Gregory N. Tew 2016 Department of Polymer Science and Engineering, University of Massachusetts, Amherst, Massachusetts 01003, United States  USA Marcomolecules Poly(ether−thioethers) by Thiol−Ene Click and Their Oxidized Analogues as Lithium Polymer Electrolytes   4  peo-pes/tfsi"
1798,lit_tr1798,,,2022-03-16 04:02:16,2022-03-16 04:02:16,,99.65700936826732,2.1256707669756617e-05,421,,,,,,1,,,,,,-17.0,,10.1021/cm3005387,"43300 Joel M. Sarapas and Gregory N. Tew 2016 Department of Polymer Science and Engineering, University of Massachusetts, Amherst, Massachusetts 01003, United States  USA Marcomolecules Poly(ether−thioethers) by Thiol−Ene Click and Their Oxidized Analogues as Lithium Polymer Electrolytes   4  peo-pes/tfsi"
1799,lit_tr1799,,,2022-03-16 04:02:16,2022-03-16 04:02:16,,108.58650408763452,3.799137394940727e-05,421,,,,,,1,,,,,,-17.0,,10.1021/cm3005387,"43300 Joel M. Sarapas and Gregory N. Tew 2016 Department of Polymer Science and Engineering, University of Massachusetts, Amherst, Massachusetts 01003, United States  USA Marcomolecules Poly(ether−thioethers) by Thiol−Ene Click and Their Oxidized Analogues as Lithium Polymer Electrolytes   4  peo-pes/tfsi"
18,lit_tr18,,,2022-03-16 04:02:10,2022-03-16 04:02:10,,29.343972051371964,3.544242861705763e-06,1,364,,,,,0.734/0.133,,,,,68.0,-68.0,67.0,not available,"43221 Masaru Heishi a,c, Hiroki Niwa a, Takahiro Uno a, Masataka Kubo b, Takahito Itoh 2013 Division of Chemistry for Materials, Graduate School of Engineering, Mie University, 1577 Kurimamachiya-cho, Tsu, Mie 514-8507, Japan Japan Electrochimica Acta Polymer electrolytes based on polyanionic lithium salts PEO/ poly(lithium vinylsulfonate)  = 1/8(li/eo)   PEO600000/poly(lithium vinylsulfonate) mn7140"
180,lit_tr180,,,2022-03-16 04:02:11,2022-03-16 04:02:11,,70.05246337000113,1.666767409281369e-06,1,185,,,,,0.667/0.167,,,,,,,,j.electacta.2013.09.151,"43221 Shaowei Feng a, Dongyang Shi a, Fang Liu a, Liping Zheng a, Jin Nie a,∗, Wengfang Feng a,
Xuejie Huang b, Michel Armand c,∗, Zhibin Zhou 2013 Institute of Physics, Chinese Academy of Sciences, 3rd South Street, Zhongguancun, Beijing 100080, China
c CIC energigune, Alava Technology Park, Albert Einstein, 4801510 MINANO ˜ Álava, Spain China, Spain Electrochimica Acta Single lithium-ion conducting polymer electrolytes based on
poly[(4-styrenesulfonyl)(trifluoromethanesulfonyl)imide] anions poly[(4-styrenesulfonyl)(trifluoromethanesulfonyl)imide] anions 20/1   PEO/poly[(4-styrenesulfonyl)(trifluoromethanesulfonyl)imide]"
1800,lit_tr1800,,,2022-03-16 04:02:16,2022-03-16 04:02:16,,120.18176787289724,5.77857826855854e-05,421,,,,,,1,,,,,,-17.0,,10.1021/cm3005387,"43300 Joel M. Sarapas and Gregory N. Tew 2016 Department of Polymer Science and Engineering, University of Massachusetts, Amherst, Massachusetts 01003, United States  USA Marcomolecules Poly(ether−thioethers) by Thiol−Ene Click and Their Oxidized Analogues as Lithium Polymer Electrolytes   4  peo-pes/tfsi"
1801,lit_tr1801,,,2022-03-16 04:02:16,2022-03-16 04:02:16,,-15.05284706969394,1.5027370704951994e-11,422,,,,,,1,,,,,,-15.0,,10.1021/cm3005387,"43300 Joel M. Sarapas and Gregory N. Tew 2016 Department of Polymer Science and Engineering, University of Massachusetts, Amherst, Massachusetts 01003, United States  USA Marcomolecules Poly(ether−thioethers) by Thiol−Ene Click and Their Oxidized Analogues as Lithium Polymer Electrolytes   4  peo-pes/tfsi"
1802,lit_tr1802,,,2022-03-16 04:02:16,2022-03-16 04:02:16,,-9.636500730459375,8.86055651563873e-11,422,,,,,,1,,,,,,-15.0,,10.1021/cm3005387,"43300 Joel M. Sarapas and Gregory N. Tew 2016 Department of Polymer Science and Engineering, University of Massachusetts, Amherst, Massachusetts 01003, United States  USA Marcomolecules Poly(ether−thioethers) by Thiol−Ene Click and Their Oxidized Analogues as Lithium Polymer Electrolytes   4  peo-pes/tfsi"
1803,lit_tr1803,,,2022-03-16 04:02:16,2022-03-16 04:02:16,,-5.032855329619167,3.4348043164798065e-10,422,,,,,,1,,,,,,-15.0,,10.1021/cm3005387,"43300 Joel M. Sarapas and Gregory N. Tew 2016 Department of Polymer Science and Engineering, University of Massachusetts, Amherst, Massachusetts 01003, United States  USA Marcomolecules Poly(ether−thioethers) by Thiol−Ene Click and Their Oxidized Analogues as Lithium Polymer Electrolytes   5  peo-pes/tfsi"
1804,lit_tr1804,,,2022-03-16 04:02:16,2022-03-16 04:02:16,,0.2746298172293109,1.0286295585791087e-09,422,,,,,,1,,,,,,-15.0,,10.1021/cm3005387,"43300 Joel M. Sarapas and Gregory N. Tew 2016 Department of Polymer Science and Engineering, University of Massachusetts, Amherst, Massachusetts 01003, United States  USA Marcomolecules Poly(ether−thioethers) by Thiol−Ene Click and Their Oxidized Analogues as Lithium Polymer Electrolytes   5  peo-pes/tfsi"
1805,lit_tr1805,,,2022-03-16 04:02:16,2022-03-16 04:02:16,,5.234268839029085,3.285768788988116e-09,422,,,,,,1,,,,,,-15.0,,10.1021/cm3005387,"43300 Joel M. Sarapas and Gregory N. Tew 2016 Department of Polymer Science and Engineering, University of Massachusetts, Amherst, Massachusetts 01003, United States  USA Marcomolecules Poly(ether−thioethers) by Thiol−Ene Click and Their Oxidized Analogues as Lithium Polymer Electrolytes   5  peo-pes/tfsi"
1806,lit_tr1806,,,2022-03-16 04:02:16,2022-03-16 04:02:16,,10.37723761113557,8.648743157156391e-09,422,,,,,,1,,,,,,-15.0,,10.1021/cm3005387,"43300 Joel M. Sarapas and Gregory N. Tew 2016 Department of Polymer Science and Engineering, University of Massachusetts, Amherst, Massachusetts 01003, United States  USA Marcomolecules Poly(ether−thioethers) by Thiol−Ene Click and Their Oxidized Analogues as Lithium Polymer Electrolytes   5  peo-pes/tfsi"
1807,lit_tr1807,,,2022-03-16 04:02:16,2022-03-16 04:02:16,,15.51251974090809,2.1342584029957373e-08,422,,,,,,1,,,,,,-15.0,,10.1021/cm3005387,"43300 Joel M. Sarapas and Gregory N. Tew 2016 Department of Polymer Science and Engineering, University of Massachusetts, Amherst, Massachusetts 01003, United States  USA Marcomolecules Poly(ether−thioethers) by Thiol−Ene Click and Their Oxidized Analogues as Lithium Polymer Electrolytes   5  peo-pes/tfsi"
1808,lit_tr1808,,,2022-03-16 04:02:16,2022-03-16 04:02:16,,21.04595509981334,3.939553475783676e-08,422,,,,,,1,,,,,,-15.0,,10.1021/cm3005387,"43300 Joel M. Sarapas and Gregory N. Tew 2016 Department of Polymer Science and Engineering, University of Massachusetts, Amherst, Massachusetts 01003, United States  USA Marcomolecules Poly(ether−thioethers) by Thiol−Ene Click and Their Oxidized Analogues as Lithium Polymer Electrolytes   5  peo-pes/tfsi"
1809,lit_tr1809,,,2022-03-16 04:02:16,2022-03-16 04:02:16,,24.85432463875918,8.273475782423361e-08,422,,,,,,1,,,,,,-15.0,,10.1021/cm3005387,"43300 Joel M. Sarapas and Gregory N. Tew 2016 Department of Polymer Science and Engineering, University of Massachusetts, Amherst, Massachusetts 01003, United States  USA Marcomolecules Poly(ether−thioethers) by Thiol−Ene Click and Their Oxidized Analogues as Lithium Polymer Electrolytes   5  peo-pes/tfsi"
181,lit_tr181,,,2022-03-16 04:02:11,2022-03-16 04:02:11,,59.645646500470775,1.362620755981173e-06,1,185,,,,,0.667/0.167,,,,,,,,j.electacta.2013.09.151,"43221 Shaowei Feng a, Dongyang Shi a, Fang Liu a, Liping Zheng a, Jin Nie a,∗, Wengfang Feng a,
Xuejie Huang b, Michel Armand c,∗, Zhibin Zhou 2013 Institute of Physics, Chinese Academy of Sciences, 3rd South Street, Zhongguancun, Beijing 100080, China
c CIC energigune, Alava Technology Park, Albert Einstein, 4801510 MINANO ˜ Álava, Spain China, Spain Electrochimica Acta Single lithium-ion conducting polymer electrolytes based on
poly[(4-styrenesulfonyl)(trifluoromethanesulfonyl)imide] anions poly[(4-styrenesulfonyl)(trifluoromethanesulfonyl)imide] anions 20/1   PEO/poly[(4-styrenesulfonyl)(trifluoromethanesulfonyl)imide]"
1810,lit_tr1810,,,2022-03-16 04:02:16,2022-03-16 04:02:16,,30.978483335583917,1.3862960953384575e-07,422,,,,,,1,,,,,,-15.0,,10.1021/cm3005387,"43300 Joel M. Sarapas and Gregory N. Tew 2016 Department of Polymer Science and Engineering, University of Massachusetts, Amherst, Massachusetts 01003, United States  USA Marcomolecules Poly(ether−thioethers) by Thiol−Ene Click and Their Oxidized Analogues as Lithium Polymer Electrolytes   5  peo-pes/tfsi"
1811,lit_tr1811,,,2022-03-16 04:02:16,2022-03-16 04:02:16,,35.279501651948465,2.2491271079588876e-07,422,,,,,,1,,,,,,-15.0,,10.1021/cm3005387,"43300 Joel M. Sarapas and Gregory N. Tew 2016 Department of Polymer Science and Engineering, University of Massachusetts, Amherst, Massachusetts 01003, United States  USA Marcomolecules Poly(ether−thioethers) by Thiol−Ene Click and Their Oxidized Analogues as Lithium Polymer Electrolytes   5  peo-pes/tfsi"
1812,lit_tr1812,,,2022-03-16 04:02:16,2022-03-16 04:02:16,,39.70391599246648,3.768616975113706e-07,422,,,,,,1,,,,,,-15.0,,10.1021/cm3005387,"43300 Joel M. Sarapas and Gregory N. Tew 2016 Department of Polymer Science and Engineering, University of Massachusetts, Amherst, Massachusetts 01003, United States  USA Marcomolecules Poly(ether−thioethers) by Thiol−Ene Click and Their Oxidized Analogues as Lithium Polymer Electrolytes   5  peo-pes/tfsi"
1813,lit_tr1813,,,2022-03-16 04:02:16,2022-03-16 04:02:16,,45.96821255506785,6.114205058171835e-07,422,,,,,,1,,,,,,-15.0,,10.1021/cm3005387,"43300 Joel M. Sarapas and Gregory N. Tew 2016 Department of Polymer Science and Engineering, University of Massachusetts, Amherst, Massachusetts 01003, United States  USA Marcomolecules Poly(ether−thioethers) by Thiol−Ene Click and Their Oxidized Analogues as Lithium Polymer Electrolytes   5  peo-pes/tfsi"
1814,lit_tr1814,,,2022-03-16 04:02:16,2022-03-16 04:02:16,,49.69767142888509,9.919664869536748e-07,422,,,,,,1,,,,,,-15.0,,10.1021/cm3005387,"43300 Joel M. Sarapas and Gregory N. Tew 2016 Department of Polymer Science and Engineering, University of Massachusetts, Amherst, Massachusetts 01003, United States  USA Marcomolecules Poly(ether−thioethers) by Thiol−Ene Click and Their Oxidized Analogues as Lithium Polymer Electrolytes   5  peo-pes/tfsi"
1815,lit_tr1815,,,2022-03-16 04:02:16,2022-03-16 04:02:16,,60.888711746304296,1.8310364930759876e-06,422,,,,,,1,,,,,,-15.0,,10.1021/cm3005387,"43300 Joel M. Sarapas and Gregory N. Tew 2016 Department of Polymer Science and Engineering, University of Massachusetts, Amherst, Massachusetts 01003, United States  USA Marcomolecules Poly(ether−thioethers) by Thiol−Ene Click and Their Oxidized Analogues as Lithium Polymer Electrolytes   5  peo-pes/tfsi"
1816,lit_tr1816,,,2022-03-16 04:02:16,2022-03-16 04:02:16,,68.88469599956221,3.2725478095760875e-06,422,,,,,,1,,,,,,-15.0,,10.1021/cm3005387,"43300 Joel M. Sarapas and Gregory N. Tew 2016 Department of Polymer Science and Engineering, University of Massachusetts, Amherst, Massachusetts 01003, United States  USA Marcomolecules Poly(ether−thioethers) by Thiol−Ene Click and Their Oxidized Analogues as Lithium Polymer Electrolytes   5  peo-pes/tfsi"
1817,lit_tr1817,,,2022-03-16 04:02:16,2022-03-16 04:02:16,,80.56322841491556,5.663240433000875e-06,422,,,,,,1,,,,,,-15.0,,10.1021/cm3005387,"43300 Joel M. Sarapas and Gregory N. Tew 2016 Department of Polymer Science and Engineering, University of Massachusetts, Amherst, Massachusetts 01003, United States  USA Marcomolecules Poly(ether−thioethers) by Thiol−Ene Click and Their Oxidized Analogues as Lithium Polymer Electrolytes   5  peo-pes/tfsi"
1818,lit_tr1818,,,2022-03-16 04:02:16,2022-03-16 04:02:16,,91.77741046414758,1.1150260146027812e-05,422,,,,,,1,,,,,,-15.0,,10.1021/cm3005387,"43300 Joel M. Sarapas and Gregory N. Tew 2016 Department of Polymer Science and Engineering, University of Massachusetts, Amherst, Massachusetts 01003, United States  USA Marcomolecules Poly(ether−thioethers) by Thiol−Ene Click and Their Oxidized Analogues as Lithium Polymer Electrolytes   5  peo-pes/tfsi"
1819,lit_tr1819,,,2022-03-16 04:02:16,2022-03-16 04:02:16,,98.3201973175394,1.2686066978275126e-05,422,,,,,,1,,,,,,-15.0,,10.1021/cm3005387,"43300 Joel M. Sarapas and Gregory N. Tew 2016 Department of Polymer Science and Engineering, University of Massachusetts, Amherst, Massachusetts 01003, United States  USA Marcomolecules Poly(ether−thioethers) by Thiol−Ene Click and Their Oxidized Analogues as Lithium Polymer Electrolytes   5  peo-pes/tfsi"
182,lit_tr182,,,2022-03-16 04:02:11,2022-03-16 04:02:11,,49.649315665450786,1.018150549528369e-07,1,185,,,,,0.667/0.167,,,,,,,,j.electacta.2013.09.151,"43221 Shaowei Feng a, Dongyang Shi a, Fang Liu a, Liping Zheng a, Jin Nie a,∗, Wengfang Feng a,
Xuejie Huang b, Michel Armand c,∗, Zhibin Zhou 2013 Institute of Physics, Chinese Academy of Sciences, 3rd South Street, Zhongguancun, Beijing 100080, China
c CIC energigune, Alava Technology Park, Albert Einstein, 4801510 MINANO ˜ Álava, Spain China, Spain Electrochimica Acta Single lithium-ion conducting polymer electrolytes based on
poly[(4-styrenesulfonyl)(trifluoromethanesulfonyl)imide] anions poly[(4-styrenesulfonyl)(trifluoromethanesulfonyl)imide] anions 20/1   PEO/poly[(4-styrenesulfonyl)(trifluoromethanesulfonyl)imide]"
1820,lit_tr1820,,,2022-03-16 04:02:16,2022-03-16 04:02:16,,110.70829794159829,1.9295853803169516e-05,422,,,,,,1,,,,,,-15.0,,10.1021/cm3005387,"43300 Joel M. Sarapas and Gregory N. Tew 2016 Department of Polymer Science and Engineering, University of Massachusetts, Amherst, Massachusetts 01003, United States  USA Marcomolecules Poly(ether−thioethers) by Thiol−Ene Click and Their Oxidized Analogues as Lithium Polymer Electrolytes   6  peo-pes/tfsi"
1821,lit_tr1821,,,2022-03-16 04:02:16,2022-03-16 04:02:16,,118.32385600573747,2.6642133490212845e-05,422,,,,,,1,,,,,,-15.0,,10.1021/cm3005387,"43300 Joel M. Sarapas and Gregory N. Tew 2016 Department of Polymer Science and Engineering, University of Massachusetts, Amherst, Massachusetts 01003, United States  USA Marcomolecules Poly(ether−thioethers) by Thiol−Ene Click and Their Oxidized Analogues as Lithium Polymer Electrolytes   6  peo-pes/tfsi"
1822,lit_tr1822,,,2022-03-16 04:02:16,2022-03-16 04:02:16,,-14.892006979680502,2.074856186267753e-11,423,,,,,,1,,,,,,-16.0,,10.1021/cm3005387,"43300 Joel M. Sarapas and Gregory N. Tew 2016 Department of Polymer Science and Engineering, University of Massachusetts, Amherst, Massachusetts 01003, United States  USA Marcomolecules Poly(ether−thioethers) by Thiol−Ene Click and Their Oxidized Analogues as Lithium Polymer Electrolytes   6  peo-pes/tfsi"
1823,lit_tr1823,,,2022-03-16 04:02:16,2022-03-16 04:02:16,,-9.803951441622075,1.4375335854209468e-10,423,,,,,,1,,,,,,-16.0,,10.1021/cm3005387,"43300 Joel M. Sarapas and Gregory N. Tew 2016 Department of Polymer Science and Engineering, University of Massachusetts, Amherst, Massachusetts 01003, United States  USA Marcomolecules Poly(ether−thioethers) by Thiol−Ene Click and Their Oxidized Analogues as Lithium Polymer Electrolytes   6  peo-pes/tfsi"
1824,lit_tr1824,,,2022-03-16 04:02:16,2022-03-16 04:02:16,,-4.511454774432252,5.058572747755515e-10,423,,,,,,1,,,,,,-16.0,,10.1021/cm3005387,"43300 Joel M. Sarapas and Gregory N. Tew 2016 Department of Polymer Science and Engineering, University of Massachusetts, Amherst, Massachusetts 01003, United States  USA Marcomolecules Poly(ether−thioethers) by Thiol−Ene Click and Their Oxidized Analogues as Lithium Polymer Electrolytes   6  peo-pes/tfsi"
1825,lit_tr1825,,,2022-03-16 04:02:16,2022-03-16 04:02:16,,1.3613971641875082,2.160235008893939e-09,423,,,,,,1,,,,,,-16.0,,10.1021/cm3005387,"43300 Joel M. Sarapas and Gregory N. Tew 2016 Department of Polymer Science and Engineering, University of Massachusetts, Amherst, Massachusetts 01003, United States  USA Marcomolecules Poly(ether−thioethers) by Thiol−Ene Click and Their Oxidized Analogues as Lithium Polymer Electrolytes   6  peo-pes/tfsi"
1826,lit_tr1826,,,2022-03-16 04:02:16,2022-03-16 04:02:16,,5.047392177645747,5.5056170472329445e-09,423,,,,,,1,,,,,,-16.0,,10.1021/cm3005387,"43300 Joel M. Sarapas and Gregory N. Tew 2016 Department of Polymer Science and Engineering, University of Massachusetts, Amherst, Massachusetts 01003, United States  USA Marcomolecules Poly(ether−thioethers) by Thiol−Ene Click and Their Oxidized Analogues as Lithium Polymer Electrolytes   6  peo-pes/tfsi"
1827,lit_tr1827,,,2022-03-16 04:02:16,2022-03-16 04:02:16,,10.571345917320741,1.4966870466685987e-08,423,,,,,,1,,,,,,-16.0,,10.1021/cm3005387,"43300 Joel M. Sarapas and Gregory N. Tew 2016 Department of Polymer Science and Engineering, University of Massachusetts, Amherst, Massachusetts 01003, United States  USA Marcomolecules Poly(ether−thioethers) by Thiol−Ene Click and Their Oxidized Analogues as Lithium Polymer Electrolytes   6  peo-pes/tfsi"
1828,lit_tr1828,,,2022-03-16 04:02:16,2022-03-16 04:02:16,,15.51251974090809,3.6933970672480377e-08,423,,,,,,1,,,,,,-16.0,,10.1021/cm3005387,"43300 Joel M. Sarapas and Gregory N. Tew 2016 Department of Polymer Science and Engineering, University of Massachusetts, Amherst, Massachusetts 01003, United States  USA Marcomolecules Poly(ether−thioethers) by Thiol−Ene Click and Their Oxidized Analogues as Lithium Polymer Electrolytes   6  peo-pes/tfsi"
1829,lit_tr1829,,,2022-03-16 04:02:16,2022-03-16 04:02:16,,20.628764613290173,7.510295066185217e-08,423,,,,,,1,,,,,,-16.0,,10.1021/cm3005387,"43300 Joel M. Sarapas and Gregory N. Tew 2016 Department of Polymer Science and Engineering, University of Massachusetts, Amherst, Massachusetts 01003, United States  USA Marcomolecules Poly(ether−thioethers) by Thiol−Ene Click and Their Oxidized Analogues as Lithium Polymer Electrolytes   6  peo-pes/tfsi"
183,lit_tr183,,,2022-03-16 04:02:11,2022-03-16 04:02:11,,39.28692679540319,3.812852456636175e-08,1,185,,,,,0.667/0.167,,,,,,,,j.electacta.2013.09.151,"43221 Shaowei Feng a, Dongyang Shi a, Fang Liu a, Liping Zheng a, Jin Nie a,∗, Wengfang Feng a,
Xuejie Huang b, Michel Armand c,∗, Zhibin Zhou 2013 Institute of Physics, Chinese Academy of Sciences, 3rd South Street, Zhongguancun, Beijing 100080, China
c CIC energigune, Alava Technology Park, Albert Einstein, 4801510 MINANO ˜ Álava, Spain China, Spain Electrochimica Acta Single lithium-ion conducting polymer electrolytes based on
poly[(4-styrenesulfonyl)(trifluoromethanesulfonyl)imide] anions poly[(4-styrenesulfonyl)(trifluoromethanesulfonyl)imide] anions 20/1   PEO/poly[(4-styrenesulfonyl)(trifluoromethanesulfonyl)imide]"
1830,lit_tr1830,,,2022-03-16 04:02:16,2022-03-16 04:02:16,,24.640188349316304,1.4317493677362927e-07,423,,,,,,1,,,,,,-16.0,,10.1021/cm3005387,"43300 Joel M. Sarapas and Gregory N. Tew 2016 Department of Polymer Science and Engineering, University of Massachusetts, Amherst, Massachusetts 01003, United States  USA Marcomolecules Poly(ether−thioethers) by Thiol−Ene Click and Their Oxidized Analogues as Lithium Polymer Electrolytes   6  peo-pes/tfsi"
1831,lit_tr1831,,,2022-03-16 04:02:16,2022-03-16 04:02:16,,30.532668617524166,2.729461670877477e-07,423,,,,,,1,,,,,,-16.0,,10.1021/cm3005387,"43300 Joel M. Sarapas and Gregory N. Tew 2016 Department of Polymer Science and Engineering, University of Massachusetts, Amherst, Massachusetts 01003, United States  USA Marcomolecules Poly(ether−thioethers) by Thiol−Ene Click and Their Oxidized Analogues as Lithium Polymer Electrolytes   7  peo-pes/tfsi"
1832,lit_tr1832,,,2022-03-16 04:02:16,2022-03-16 04:02:16,,35.50921830818328,4.019786617275038e-07,423,,,,,,1,,,,,,-16.0,,10.1021/cm3005387,"43300 Joel M. Sarapas and Gregory N. Tew 2016 Department of Polymer Science and Engineering, University of Massachusetts, Amherst, Massachusetts 01003, United States  USA Marcomolecules Poly(ether−thioethers) by Thiol−Ene Click and Their Oxidized Analogues as Lithium Polymer Electrolytes   7  peo-pes/tfsi"
1833,lit_tr1833,,,2022-03-16 04:02:16,2022-03-16 04:02:16,,40.176987417414864,8.173988079037636e-07,423,,,,,,1,,,,,,-16.0,,10.1021/cm3005387,"43300 Joel M. Sarapas and Gregory N. Tew 2016 Department of Polymer Science and Engineering, University of Massachusetts, Amherst, Massachusetts 01003, United States  USA Marcomolecules Poly(ether−thioethers) by Thiol−Ene Click and Their Oxidized Analogues as Lithium Polymer Electrolytes   7  peo-pes/tfsi"
1834,lit_tr1834,,,2022-03-16 04:02:16,2022-03-16 04:02:16,,45.722670316270694,1.3261480163231577e-06,423,,,,,,1,,,,,,-16.0,,10.1021/cm3005387,"43300 Joel M. Sarapas and Gregory N. Tew 2016 Department of Polymer Science and Engineering, University of Massachusetts, Amherst, Massachusetts 01003, United States  USA Marcomolecules Poly(ether−thioethers) by Thiol−Ene Click and Their Oxidized Analogues as Lithium Polymer Electrolytes   7  peo-pes/tfsi"
1835,lit_tr1835,,,2022-03-16 04:02:16,2022-03-16 04:02:16,,49.69767142888509,2.017107294810623e-06,423,,,,,,1,,,,,,-16.0,,10.1021/cm3005387,"43300 Joel M. Sarapas and Gregory N. Tew 2016 Department of Polymer Science and Engineering, University of Massachusetts, Amherst, Massachusetts 01003, United States  USA Marcomolecules Poly(ether−thioethers) by Thiol−Ene Click and Their Oxidized Analogues as Lithium Polymer Electrolytes   7  peo-pes/tfsi"
1836,lit_tr1836,,,2022-03-16 04:02:16,2022-03-16 04:02:16,,60.61968156369767,4.101663235323362e-06,423,,,,,,1,,,,,,-16.0,,10.1021/cm3005387,"43300 Joel M. Sarapas and Gregory N. Tew 2016 Department of Polymer Science and Engineering, University of Massachusetts, Amherst, Massachusetts 01003, United States  USA Marcomolecules Poly(ether−thioethers) by Thiol−Ene Click and Their Oxidized Analogues as Lithium Polymer Electrolytes   7  peo-pes/tfsi"
1837,lit_tr1837,,,2022-03-16 04:02:16,2022-03-16 04:02:16,,70.30211968344702,7.330759975093076e-06,423,,,,,,1,,,,,,-16.0,,10.1021/cm3005387,"43300 Joel M. Sarapas and Gregory N. Tew 2016 Department of Polymer Science and Engineering, University of Massachusetts, Amherst, Massachusetts 01003, United States  USA Marcomolecules Poly(ether−thioethers) by Thiol−Ene Click and Their Oxidized Analogues as Lithium Polymer Electrolytes   7  peo-pes/tfsi"
1838,lit_tr1838,,,2022-03-16 04:02:16,2022-03-16 04:02:16,,79.65972371823352,1.189339930540048e-05,423,,,,,,1,,,,,,-16.0,,10.1021/cm3005387,"43300 Joel M. Sarapas and Gregory N. Tew 2016 Department of Polymer Science and Engineering, University of Massachusetts, Amherst, Massachusetts 01003, United States  USA Marcomolecules Poly(ether−thioethers) by Thiol−Ene Click and Their Oxidized Analogues as Lithium Polymer Electrolytes   7  peo-pes/tfsi"
1839,lit_tr1839,,,2022-03-16 04:02:16,2022-03-16 04:02:16,,90.49628126221626,2.2673418281155305e-05,423,,,,,,1,,,,,,-16.0,,10.1021/cm3005387,"43300 Joel M. Sarapas and Gregory N. Tew 2016 Department of Polymer Science and Engineering, University of Massachusetts, Amherst, Massachusetts 01003, United States  USA Marcomolecules Poly(ether−thioethers) by Thiol−Ene Click and Their Oxidized Analogues as Lithium Polymer Electrolytes   7  peo-pes/tfsi"
184,lit_tr184,,,2022-03-16 04:02:11,2022-03-16 04:02:11,,29.39156089057343,1.5792031441689645e-08,1,185,,,,,0.667/0.167,,,,,,,,j.electacta.2013.09.151,"43221 Shaowei Feng a, Dongyang Shi a, Fang Liu a, Liping Zheng a, Jin Nie a,∗, Wengfang Feng a,
Xuejie Huang b, Michel Armand c,∗, Zhibin Zhou 2013 Institute of Physics, Chinese Academy of Sciences, 3rd South Street, Zhongguancun, Beijing 100080, China
c CIC energigune, Alava Technology Park, Albert Einstein, 4801510 MINANO ˜ Álava, Spain China, Spain Electrochimica Acta Single lithium-ion conducting polymer electrolytes based on
poly[(4-styrenesulfonyl)(trifluoromethanesulfonyl)imide] anions poly[(4-styrenesulfonyl)(trifluoromethanesulfonyl)imide] anions 20/1   PEO/poly[(4-styrenesulfonyl)(trifluoromethanesulfonyl)imide]"
1840,lit_tr1840,,,2022-03-16 04:02:16,2022-03-16 04:02:16,,101.68043608147764,3.130559770445334e-05,423,,,,,,1,,,,,,-16.0,,10.1021/cm3005387,"43300 Joel M. Sarapas and Gregory N. Tew 2016 Department of Polymer Science and Engineering, University of Massachusetts, Amherst, Massachusetts 01003, United States  USA Marcomolecules Poly(ether−thioethers) by Thiol−Ene Click and Their Oxidized Analogues as Lithium Polymer Electrolytes   7  peo-pes/tfsi"
1841,lit_tr1841,,,2022-03-16 04:02:16,2022-03-16 04:02:16,,108.9384572987492,4.3224203579732e-05,423,,,,,,1,,,,,,-16.0,,10.1021/cm3005387,"43300 Joel M. Sarapas and Gregory N. Tew 2016 Department of Polymer Science and Engineering, University of Massachusetts, Amherst, Massachusetts 01003, United States  USA Marcomolecules Poly(ether−thioethers) by Thiol−Ene Click and Their Oxidized Analogues as Lithium Polymer Electrolytes   7  peo-pes/tfsi"
1842,lit_tr1842,,,2022-03-16 04:02:16,2022-03-16 04:02:16,,119.064849018855,6.163707201931055e-05,423,,,,,,1,,,,,,-16.0,,10.1021/cm3005387,"43300 Joel M. Sarapas and Gregory N. Tew 2016 Department of Polymer Science and Engineering, University of Massachusetts, Amherst, Massachusetts 01003, United States  USA Marcomolecules Poly(ether−thioethers) by Thiol−Ene Click and Their Oxidized Analogues as Lithium Polymer Electrolytes   7  peo-pes/tfsi"
1843,lit_tr1843,,,2022-03-16 04:02:16,2022-03-16 04:02:16,,-10.154954563660965,6.180804400469052e-12,420,455,,,,,0.0223126/0.9754562,,,,,,,,10.1021/cm3005387,"43300 Joel M. Sarapas and Gregory N. Tew 2016 Department of Polymer Science and Engineering, University of Massachusetts, Amherst, Massachusetts 01003, United States  USA Marcomolecules Poly(ether−thioethers) by Thiol−Ene Click and Their Oxidized Analogues as Lithium Polymer Electrolytes   7  peo-pes/tfsi"
1844,lit_tr1844,,,2022-03-16 04:02:16,2022-03-16 04:02:16,,-4.672434253871302,3.8202343036857846e-11,420,455,,,,,0.0223126/0.9754562,,,,,,,,10.1021/cm3005387,"43300 Joel M. Sarapas and Gregory N. Tew 2016 Department of Polymer Science and Engineering, University of Massachusetts, Amherst, Massachusetts 01003, United States  USA Marcomolecules Poly(ether−thioethers) by Thiol−Ene Click and Their Oxidized Analogues as Lithium Polymer Electrolytes   7  peo-pes/tfsi"
1845,lit_tr1845,,,2022-03-16 04:02:16,2022-03-16 04:02:16,,0.3377426896043403,1.8563377651285427e-10,420,455,,,,,0.0223126/0.9754562,,,,,,,,10.1021/cm3005387,"43300 Joel M. Sarapas and Gregory N. Tew 2016 Department of Polymer Science and Engineering, University of Massachusetts, Amherst, Massachusetts 01003, United States  USA Marcomolecules Poly(ether−thioethers) by Thiol−Ene Click and Their Oxidized Analogues as Lithium Polymer Electrolytes   7  peo-pes/tfsi"
1846,lit_tr1846,,,2022-03-16 04:02:16,2022-03-16 04:02:16,,5.538547433487508,7.59621065660001e-10,420,455,,,,,0.0223126/0.9754562,,,,,,,,10.1021/cm3005387,"43300 Joel M. Sarapas and Gregory N. Tew 2016 Department of Polymer Science and Engineering, University of Massachusetts, Amherst, Massachusetts 01003, United States  USA Marcomolecules Poly(ether−thioethers) by Thiol−Ene Click and Their Oxidized Analogues as Lithium Polymer Electrolytes   7  peo-pes/tfsi"
1847,lit_tr1847,,,2022-03-16 04:02:16,2022-03-16 04:02:16,,10.183314444445728,2.443768148419699e-09,420,455,,,,,0.0223126/0.9754562,,,,,,,,10.1021/cm3005387,"43300 Joel M. Sarapas and Gregory N. Tew 2016 Department of Polymer Science and Engineering, University of Massachusetts, Amherst, Massachusetts 01003, United States  USA Marcomolecules Poly(ether−thioethers) by Thiol−Ene Click and Their Oxidized Analogues as Lithium Polymer Electrolytes   7  peo-pes/tfsi"
1848,lit_tr1848,,,2022-03-16 04:02:16,2022-03-16 04:02:16,,15.376845403276832,6.8520575196946e-09,420,455,,,,,0.0223126/0.9754562,,,,,,,,10.1021/cm3005387,"43300 Joel M. Sarapas and Gregory N. Tew 2016 Department of Polymer Science and Engineering, University of Massachusetts, Amherst, Massachusetts 01003, United States  USA Marcomolecules Poly(ether−thioethers) by Thiol−Ene Click and Their Oxidized Analogues as Lithium Polymer Electrolytes   7  peo-pes/tfsi"
1849,lit_tr1849,,,2022-03-16 04:02:16,2022-03-16 04:02:16,,20.15570784639698,1.793622321302051e-08,420,455,,,,,0.0223126/0.9754562,,,,,,,,10.1021/cm3005387,"43300 Joel M. Sarapas and Gregory N. Tew 2016 Department of Polymer Science and Engineering, University of Massachusetts, Amherst, Massachusetts 01003, United States  USA Marcomolecules Poly(ether−thioethers) by Thiol−Ene Click and Their Oxidized Analogues as Lithium Polymer Electrolytes   7  peo-pes/tfsi"
185,lit_tr185,,,2022-03-16 04:02:11,2022-03-16 04:02:11,,19.60444459797793,7.60764081926267e-09,1,185,,,,,0.667/0.167,,,,,,,,j.electacta.2013.09.151,"43221 Shaowei Feng a, Dongyang Shi a, Fang Liu a, Liping Zheng a, Jin Nie a,∗, Wengfang Feng a,
Xuejie Huang b, Michel Armand c,∗, Zhibin Zhou 2013 Institute of Physics, Chinese Academy of Sciences, 3rd South Street, Zhongguancun, Beijing 100080, China
c CIC energigune, Alava Technology Park, Albert Einstein, 4801510 MINANO ˜ Álava, Spain China, Spain Electrochimica Acta Single lithium-ion conducting polymer electrolytes based on
poly[(4-styrenesulfonyl)(trifluoromethanesulfonyl)imide] anions poly[(4-styrenesulfonyl)(trifluoromethanesulfonyl)imide] anions 20/1   PEO/poly[(4-styrenesulfonyl)(trifluoromethanesulfonyl)imide]"
1850,lit_tr1850,,,2022-03-16 04:02:16,2022-03-16 04:02:16,,24.469047619047615,3.329568851410531e-08,420,455,,,,,0.0223126/0.9754562,,,,,,,,10.1021/cm3005387,"43300 Joel M. Sarapas and Gregory N. Tew 2016 Department of Polymer Science and Engineering, University of Massachusetts, Amherst, Massachusetts 01003, United States  USA Marcomolecules Poly(ether−thioethers) by Thiol−Ene Click and Their Oxidized Analogues as Lithium Polymer Electrolytes   8  peo-pes/tfsi"
1851,lit_tr1851,,,2022-03-16 04:02:16,2022-03-16 04:02:16,,30.421396045921824,7.596210656600027e-08,420,455,,,,,0.0223126/0.9754562,,,,,,,,10.1021/cm3005387,"43300 Joel M. Sarapas and Gregory N. Tew 2016 Department of Polymer Science and Engineering, University of Massachusetts, Amherst, Massachusetts 01003, United States  USA Marcomolecules Poly(ether−thioethers) by Thiol−Ene Click and Their Oxidized Analogues as Lithium Polymer Electrolytes   8  peo-pes/tfsi"
1852,lit_tr1852,,,2022-03-16 04:02:16,2022-03-16 04:02:16,,34.375297799810255,1.4101132713718595e-07,420,455,,,,,0.0223126/0.9754562,,,,,,,,10.1021/cm3005387,"43300 Joel M. Sarapas and Gregory N. Tew 2016 Department of Polymer Science and Engineering, University of Massachusetts, Amherst, Massachusetts 01003, United States  USA Marcomolecules Poly(ether−thioethers) by Thiol−Ene Click and Their Oxidized Analogues as Lithium Polymer Electrolytes   8  peo-pes/tfsi"
1853,lit_tr1853,,,2022-03-16 04:02:16,2022-03-16 04:02:16,,40.73482059285311,2.529210639096823e-07,420,455,,,,,0.0223126/0.9754562,,,,,,,,10.1021/cm3005387,"43300 Joel M. Sarapas and Gregory N. Tew 2016 Department of Polymer Science and Engineering, University of Massachusetts, Amherst, Massachusetts 01003, United States  USA Marcomolecules Poly(ether−thioethers) by Thiol−Ene Click and Their Oxidized Analogues as Lithium Polymer Electrolytes   8  peo-pes/tfsi"
1854,lit_tr1854,,,2022-03-16 04:02:16,2022-03-16 04:02:16,,45.67966556999892,5.029131597827045e-07,420,455,,,,,0.0223126/0.9754562,,,,,,,,10.1021/cm3005387,"43300 Joel M. Sarapas and Gregory N. Tew 2016 Department of Polymer Science and Engineering, University of Massachusetts, Amherst, Massachusetts 01003, United States  USA Marcomolecules Poly(ether−thioethers) by Thiol−Ene Click and Their Oxidized Analogues as Lithium Polymer Electrolytes   8  peo-pes/tfsi"
1855,lit_tr1855,,,2022-03-16 04:02:16,2022-03-16 04:02:16,,49.79828532222649,7.339593375233631e-07,420,455,,,,,0.0223126/0.9754562,,,,,,,,10.1021/cm3005387,"43300 Joel M. Sarapas and Gregory N. Tew 2016 Department of Polymer Science and Engineering, University of Massachusetts, Amherst, Massachusetts 01003, United States  USA Marcomolecules Poly(ether−thioethers) by Thiol−Ene Click and Their Oxidized Analogues as Lithium Polymer Electrolytes   8  peo-pes/tfsi"
1856,lit_tr1856,,,2022-03-16 04:02:16,2022-03-16 04:02:16,,60.18333333333334,1.6744839917769432e-06,420,455,,,,,0.0223126/0.9754562,,,,,,,,10.1021/cm3005387,"43300 Joel M. Sarapas and Gregory N. Tew 2016 Department of Polymer Science and Engineering, University of Massachusetts, Amherst, Massachusetts 01003, United States  USA Marcomolecules Poly(ether−thioethers) by Thiol−Ene Click and Their Oxidized Analogues as Lithium Polymer Electrolytes   8  peo-pes/tfsi"
1857,lit_tr1857,,,2022-03-16 04:02:16,2022-03-16 04:02:16,,69.86857720010408,4.235122726999557e-06,420,455,,,,,0.0223126/0.9754562,,,,,,,,10.1021/cm3005387,"43300 Joel M. Sarapas and Gregory N. Tew 2016 Department of Polymer Science and Engineering, University of Massachusetts, Amherst, Massachusetts 01003, United States  USA Marcomolecules Poly(ether−thioethers) by Thiol−Ene Click and Their Oxidized Analogues as Lithium Polymer Electrolytes   8  peo-pes/tfsi"
1858,lit_tr1858,,,2022-03-16 04:02:16,2022-03-16 04:02:16,,80.42740781795015,6.852057519694609e-06,420,455,,,,,0.0223126/0.9754562,,,,,,,,10.1021/cm3005387,"43300 Joel M. Sarapas and Gregory N. Tew 2016 Department of Polymer Science and Engineering, University of Massachusetts, Amherst, Massachusetts 01003, United States  USA Marcomolecules Poly(ether−thioethers) by Thiol−Ene Click and Their Oxidized Analogues as Lithium Polymer Electrolytes   8  peo-pes/tfsi"
