Repository: KanHatakeyama/ion_predictor

# Ionic conductivity predictor 
- Database of Li conducting liquid and solid electrolytes (organic)
    - polymers, liquids, etc
- Predict thier ionic conductivity by machine learning
- Related paper
    - https://pubs.acs.org/doi/10.1021/jacs.9b11442
    - Database and models are slightly different from the original paper
        - mainly because of copyright and available module version issues

# Overview

## Chemical database

## Electrolyte database

## Predicted data
- Exported as a csv file
- Log10 (conductivity) is predicted

File: database/Composite-2022-03-16-1.csv (part 14 of 77)
id,title,subtitle,tags,created_at,updated_at,obtained_date,temperature,conductivity,component1,component2,component3,component4,component5,component6,mol_ratio,wt_ratio,melting_temp,inorg_name,inorg_contain_ratio,crystallinity,Tg,mp,reference,special_memo
1859,lit_tr1859,,,2022-03-16 04:02:16,2022-03-16 04:02:16,,89.1688405797102,1.1086028736283247e-05,420,455,,,,,0.0223126/0.9754562,,,,,,,,10.1021/cm3005387,"43300 Joel M. Sarapas and Gregory N. Tew 2016 Department of Polymer Science and Engineering, University of Massachusetts, Amherst, Massachusetts 01003, United States  USA Marcomolecules Poly(ether−thioethers) by Thiol−Ene Click and Their Oxidized Analogues as Lithium Polymer Electrolytes   8  peo-pes/tfsi"
186,lit_tr186,,,2022-03-16 04:02:11,2022-03-16 04:02:11,,9.49843848043679,2.7781135966425255e-09,1,185,,,,,0.667/0.167,,,,,,,,j.electacta.2013.09.151,"43221 Shaowei Feng a, Dongyang Shi a, Fang Liu a, Liping Zheng a, Jin Nie a,∗, Wengfang Feng a,
Xuejie Huang b, Michel Armand c,∗, Zhibin Zhou 2013 Institute of Physics, Chinese Academy of Sciences, 3rd South Street, Zhongguancun, Beijing 100080, China
c CIC energigune, Alava Technology Park, Albert Einstein, 4801510 MINANO ˜ Álava, Spain China, Spain Electrochimica Acta Single lithium-ion conducting polymer electrolytes based on
poly[(4-styrenesulfonyl)(trifluoromethanesulfonyl)imide] anions poly[(4-styrenesulfonyl)(trifluoromethanesulfonyl)imide] anions 20/1   PEO/poly[(4-styrenesulfonyl)(trifluoromethanesulfonyl)imide]"
1860,lit_tr1860,,,2022-03-16 04:02:16,2022-03-16 04:02:16,,101.2993721981826,2.2814397285648514e-05,420,455,,,,,0.0223126/0.9754562,,,,,,,,10.1021/cm3005387,"43300 Joel M. Sarapas and Gregory N. Tew 2016 Department of Polymer Science and Engineering, University of Massachusetts, Amherst, Massachusetts 01003, United States  USA Marcomolecules Poly(ether−thioethers) by Thiol−Ene Click and Their Oxidized Analogues as Lithium Polymer Electrolytes   8  peo-pes/tfsi"
1861,lit_tr1861,,,2022-03-16 04:02:16,2022-03-16 04:02:16,,110.07809889737615,3.2170884390843116e-05,420,455,,,,,0.0223126/0.9754562,,,,,,,,10.1021/cm3005387,"43300 Joel M. Sarapas and Gregory N. Tew 2016 Department of Polymer Science and Engineering, University of Massachusetts, Amherst, Massachusetts 01003, United States  USA Marcomolecules Poly(ether−thioethers) by Thiol−Ene Click and Their Oxidized Analogues as Lithium Polymer Electrolytes   8  peo-pes/tfsi"
1862,lit_tr1862,,,2022-03-16 04:02:16,2022-03-16 04:02:16,,119.27848481399877,4.859224899733366e-05,420,455,,,,,0.0223126/0.9754562,,,,,,,,10.1021/cm3005387,"43300 Joel M. Sarapas and Gregory N. Tew 2016 Department of Polymer Science and Engineering, University of Massachusetts, Amherst, Massachusetts 01003, United States  USA Marcomolecules Poly(ether−thioethers) by Thiol−Ene Click and Their Oxidized Analogues as Lithium Polymer Electrolytes   8  peo-pes/tfsi"
1863,lit_tr1863,,,2022-03-16 04:02:16,2022-03-16 04:02:16,,-24.902318323037207,1.1086028736283252e-11,420,455,,,,,0.01014/0.988847,,,,,,,,10.1021/cm3005387,"43300 Joel M. Sarapas and Gregory N. Tew 2016 Department of Polymer Science and Engineering, University of Massachusetts, Amherst, Massachusetts 01003, United States  USA Marcomolecules Poly(ether−thioethers) by Thiol−Ene Click and Their Oxidized Analogues as Lithium Polymer Electrolytes   8  peo-pes/tfsi"
1864,lit_tr1864,,,2022-03-16 04:02:16,2022-03-16 04:02:16,,-19.721235531118225,6.620579424633806e-11,420,455,,,,,0.01014/0.988847,,,,,,,,10.1021/cm3005387,"43300 Joel M. Sarapas and Gregory N. Tew 2016 Department of Polymer Science and Engineering, University of Massachusetts, Amherst, Massachusetts 01003, United States  USA Marcomolecules Poly(ether−thioethers) by Thiol−Ene Click and Their Oxidized Analogues as Lithium Polymer Electrolytes   8  peo-pes/tfsi"
1865,lit_tr1865,,,2022-03-16 04:02:16,2022-03-16 04:02:16,,-15.105061990135425,3.0033918643140876e-10,420,455,,,,,0.01014/0.988847,,,,,,,,10.1021/cm3005387,"43300 Joel M. Sarapas and Gregory N. Tew 2016 Department of Polymer Science and Engineering, University of Massachusetts, Amherst, Massachusetts 01003, United States  USA Marcomolecules Poly(ether−thioethers) by Thiol−Ene Click and Their Oxidized Analogues as Lithium Polymer Electrolytes   8  peo-pes/tfsi"
1866,lit_tr1866,,,2022-03-16 04:02:16,2022-03-16 04:02:16,,-10.154954563660965,1.2290003314169807e-09,420,455,,,,,0.01014/0.988847,,,,,,,,10.1021/cm3005387,"43300 Joel M. Sarapas and Gregory N. Tew 2016 Department of Polymer Science and Engineering, University of Massachusetts, Amherst, Massachusetts 01003, United States  USA Marcomolecules Poly(ether−thioethers) by Thiol−Ene Click and Their Oxidized Analogues as Lithium Polymer Electrolytes   8  peo-pes/tfsi"
1867,lit_tr1867,,,2022-03-16 04:02:16,2022-03-16 04:02:16,,-5.180285937083397,4.2351227269995505e-09,420,455,,,,,0.01014/0.988847,,,,,,,,10.1021/cm3005387,"43300 Joel M. Sarapas and Gregory N. Tew 2016 Department of Polymer Science and Engineering, University of Massachusetts, Amherst, Massachusetts 01003, United States  USA Marcomolecules Poly(ether−thioethers) by Thiol−Ene Click and Their Oxidized Analogues as Lithium Polymer Electrolytes   8  peo-pes/tfsi"
1868,lit_tr1868,,,2022-03-16 04:02:16,2022-03-16 04:02:16,,-0.18914722662219674,1.2719733142642193e-08,420,455,,,,,0.01014/0.988847,,,,,,,,10.1021/cm3005387,"43300 Joel M. Sarapas and Gregory N. Tew 2016 Department of Polymer Science and Engineering, University of Massachusetts, Amherst, Massachusetts 01003, United States  USA Marcomolecules Poly(ether−thioethers) by Thiol−Ene Click and Their Oxidized Analogues as Lithium Polymer Electrolytes   8  peo-pes/tfsi"
1869,lit_tr1869,,,2022-03-16 04:02:16,2022-03-16 04:02:16,,4.809455166112798,2.709168391819457e-08,420,455,,,,,0.01014/0.988847,,,,,,,,10.1021/cm3005387,"43300 Joel M. Sarapas and Gregory N. Tew 2016 Department of Polymer Science and Engineering, University of Massachusetts, Amherst, Massachusetts 01003, United States  USA Marcomolecules Poly(ether−thioethers) by Thiol−Ene Click and Their Oxidized Analogues as Lithium Polymer Electrolytes   pete1  peo-pes/tfsi"
187,lit_tr187,,,2022-03-16 04:02:11,2022-03-16 04:02:11,,130.15988355233736,9.474624348483081e-06,1,185,,,,,0.75/0.125,,,,,,,,j.electacta.2013.09.151,"43221 Shaowei Feng a, Dongyang Shi a, Fang Liu a, Liping Zheng a, Jin Nie a,∗, Wengfang Feng a,
Xuejie Huang b, Michel Armand c,∗, Zhibin Zhou 2013 Institute of Physics, Chinese Academy of Sciences, 3rd South Street, Zhongguancun, Beijing 100080, China
c CIC energigune, Alava Technology Park, Albert Einstein, 4801510 MINANO ˜ Álava, Spain China, Spain Electrochimica Acta Single lithium-ion conducting polymer electrolytes based on
poly[(4-styrenesulfonyl)(trifluoromethanesulfonyl)imide] anions poly[(4-styrenesulfonyl)(trifluoromethanesulfonyl)imide] anions 20/1   PEO/poly[(4-styrenesulfonyl)(trifluoromethanesulfonyl)imide]"
1870,lit_tr1870,,,2022-03-16 04:02:16,2022-03-16 04:02:16,,10.372334046581045,6.396906456920559e-08,420,455,,,,,0.01014/0.988847,,,,,,,,10.1021/cm3005387,"43300 Joel M. Sarapas and Gregory N. Tew 2016 Department of Polymer Science and Engineering, University of Massachusetts, Amherst, Massachusetts 01003, United States  USA Marcomolecules Poly(ether−thioethers) by Thiol−Ene Click and Their Oxidized Analogues as Lithium Polymer Electrolytes   pete1  peo-pes/tfsi"
1871,lit_tr1871,,,2022-03-16 04:02:16,2022-03-16 04:02:16,,14.400749112834035,1.147363420841393e-07,420,455,,,,,0.01014/0.988847,,,,,,,,10.1021/cm3005387,"43300 Joel M. Sarapas and Gregory N. Tew 2016 Department of Polymer Science and Engineering, University of Massachusetts, Amherst, Massachusetts 01003, United States  USA Marcomolecules Poly(ether−thioethers) by Thiol−Ene Click and Their Oxidized Analogues as Lithium Polymer Electrolytes   pete1  peo-pes/tfsi"
1872,lit_tr1872,,,2022-03-16 04:02:16,2022-03-16 04:02:16,,20.56111631958828,2.7091683918194555e-07,420,455,,,,,0.01014/0.988847,,,,,,,,10.1021/cm3005387,"43300 Joel M. Sarapas and Gregory N. Tew 2016 Department of Polymer Science and Engineering, University of Massachusetts, Amherst, Massachusetts 01003, United States  USA Marcomolecules Poly(ether−thioethers) by Thiol−Ene Click and Their Oxidized Analogues as Lithium Polymer Electrolytes   pete1  peo-pes/tfsi"
1873,lit_tr1873,,,2022-03-16 04:02:16,2022-03-16 04:02:16,,25.72485571816344,5.204967235074061e-07,420,455,,,,,0.01014/0.988847,,,,,,,,10.1021/cm3005387,"43300 Joel M. Sarapas and Gregory N. Tew 2016 Department of Polymer Science and Engineering, University of Massachusetts, Amherst, Massachusetts 01003, United States  USA Marcomolecules Poly(ether−thioethers) by Thiol−Ene Click and Their Oxidized Analogues as Lithium Polymer Electrolytes   pete1  peo-pes/tfsi"
1874,lit_tr1874,,,2022-03-16 04:02:16,2022-03-16 04:02:16,,29.98833050808412,7.596210656600023e-07,420,455,,,,,0.01014/0.988847,,,,,,,,10.1021/cm3005387,"43300 Joel M. Sarapas and Gregory N. Tew 2016 Department of Polymer Science and Engineering, University of Massachusetts, Amherst, Massachusetts 01003, United States  USA Marcomolecules Poly(ether−thioethers) by Thiol−Ene Click and Their Oxidized Analogues as Lithium Polymer Electrolytes   pete1  peo-pes/tfsi"
1875,lit_tr1875,,,2022-03-16 04:02:16,2022-03-16 04:02:16,,34.597986404924995,1.2719733142642176e-06,420,455,,,,,0.01014/0.988847,,,,,,,,10.1021/cm3005387,"43300 Joel M. Sarapas and Gregory N. Tew 2016 Department of Polymer Science and Engineering, University of Massachusetts, Amherst, Massachusetts 01003, United States  USA Marcomolecules Poly(ether−thioethers) by Thiol−Ene Click and Their Oxidized Analogues as Lithium Polymer Electrolytes   pete1  peo-pes/tfsi"
1876,lit_tr1876,,,2022-03-16 04:02:16,2022-03-16 04:02:16,,39.12038368349778,2.057941380846294e-06,420,455,,,,,0.01014/0.988847,,,,,,,,10.1021/cm3005387,"43300 Joel M. Sarapas and Gregory N. Tew 2016 Department of Polymer Science and Engineering, University of Massachusetts, Amherst, Massachusetts 01003, United States  USA Marcomolecules Poly(ether−thioethers) by Thiol−Ene Click and Their Oxidized Analogues as Lithium Polymer Electrolytes   pete1  peo-pes/tfsi"
1877,lit_tr1877,,,2022-03-16 04:02:16,2022-03-16 04:02:16,,46.15876039549585,3.217088439084314e-06,420,455,,,,,0.01014/0.988847,,,,,,,,10.1021/cm3005387,"43300 Joel M. Sarapas and Gregory N. Tew 2016 Department of Polymer Science and Engineering, University of Massachusetts, Amherst, Massachusetts 01003, United States  USA Marcomolecules Poly(ether−thioethers) by Thiol−Ene Click and Their Oxidized Analogues as Lithium Polymer Electrolytes   pete1  peo-pes/tfsi"
1878,lit_tr1878,,,2022-03-16 04:02:16,2022-03-16 04:02:16,,49.5530641301346,4.235122726999557e-06,420,455,,,,,0.01014/0.988847,,,,,,,,10.1021/cm3005387,"43300 Joel M. Sarapas and Gregory N. Tew 2016 Department of Polymer Science and Engineering, University of Massachusetts, Amherst, Massachusetts 01003, United States  USA Marcomolecules Poly(ether−thioethers) by Thiol−Ene Click and Their Oxidized Analogues as Lithium Polymer Electrolytes   pete1  peo-pes/tfsi"
1879,lit_tr1879,,,2022-03-16 04:02:16,2022-03-16 04:02:16,,59.1408262477853,9.662177244724723e-06,420,455,,,,,0.01014/0.988847,,,,,,,,10.1021/cm3005387,"43300 Joel M. Sarapas and Gregory N. Tew 2016 Department of Polymer Science and Engineering, University of Massachusetts, Amherst, Massachusetts 01003, United States  USA Marcomolecules Poly(ether−thioethers) by Thiol−Ene Click and Their Oxidized Analogues as Lithium Polymer Electrolytes   pete1  peo-pes/tfsi"
188,lit_tr188,,,2022-03-16 04:02:11,2022-03-16 04:02:11,,120.6158982981438,7.553095919585764e-06,1,185,,,,,0.75/0.125,,,,,,,,j.electacta.2013.09.151,"43221 Shaowei Feng a, Dongyang Shi a, Fang Liu a, Liping Zheng a, Jin Nie a,∗, Wengfang Feng a,
Xuejie Huang b, Michel Armand c,∗, Zhibin Zhou 2013 Institute of Physics, Chinese Academy of Sciences, 3rd South Street, Zhongguancun, Beijing 100080, China
c CIC energigune, Alava Technology Park, Albert Einstein, 4801510 MINANO ˜ Álava, Spain China, Spain Electrochimica Acta Single lithium-ion conducting polymer electrolytes based on
poly[(4-styrenesulfonyl)(trifluoromethanesulfonyl)imide] anions poly[(4-styrenesulfonyl)(trifluoromethanesulfonyl)imide] anions 20/1   PEO/poly[(4-styrenesulfonyl)(trifluoromethanesulfonyl)imide]"
1880,lit_tr1880,,,2022-03-16 04:02:16,2022-03-16 04:02:16,,70.42318864779213,1.733029677851504e-05,420,455,,,,,0.01014/0.988847,,,,,,,,10.1021/cm3005387,"43300 Joel M. Sarapas and Gregory N. Tew 2016 Department of Polymer Science and Engineering, University of Massachusetts, Amherst, Massachusetts 01003, United States  USA Marcomolecules Poly(ether−thioethers) by Thiol−Ene Click and Their Oxidized Analogues as Lithium Polymer Electrolytes   pete1  peo-pes/tfsi"
1881,lit_tr1881,,,2022-03-16 04:02:16,2022-03-16 04:02:16,,80.72181771921123,2.9019304528366948e-05,420,455,,,,,0.01014/0.988847,,,,,,,,10.1021/cm3005387,"43300 Joel M. Sarapas and Gregory N. Tew 2016 Department of Polymer Science and Engineering, University of Massachusetts, Amherst, Massachusetts 01003, United States  USA Marcomolecules Poly(ether−thioethers) by Thiol−Ene Click and Their Oxidized Analogues as Lithium Polymer Electrolytes   pete1  peo-pes/tfsi"
1882,lit_tr1882,,,2022-03-16 04:02:16,2022-03-16 04:02:16,,90.0978865329842,3.953802757832368e-05,420,455,,,,,0.01014/0.988847,,,,,,,,10.1021/cm3005387,"43300 Joel M. Sarapas and Gregory N. Tew 2016 Department of Polymer Science and Engineering, University of Massachusetts, Amherst, Massachusetts 01003, United States  USA Marcomolecules Poly(ether−thioethers) by Thiol−Ene Click and Their Oxidized Analogues as Lithium Polymer Electrolytes   pete1  peo-pes/tfsi"
1883,lit_tr1883,,,2022-03-16 04:02:16,2022-03-16 04:02:16,,100.96974300966616,5.770241633944394e-05,420,455,,,,,0.01014/0.988847,,,,,,,,10.1021/cm3005387,"43300 Joel M. Sarapas and Gregory N. Tew 2016 Department of Polymer Science and Engineering, University of Massachusetts, Amherst, Massachusetts 01003, United States  USA Marcomolecules Poly(ether−thioethers) by Thiol−Ene Click and Their Oxidized Analogues as Lithium Polymer Electrolytes   pete1  peo-pes/tfsi"
1884,lit_tr1884,,,2022-03-16 04:02:16,2022-03-16 04:02:16,,110.07809889737615,8.42118096259291e-05,420,455,,,,,0.01014/0.988847,,,,,,,,10.1021/cm3005387,"43300 Joel M. Sarapas and Gregory N. Tew 2016 Department of Polymer Science and Engineering, University of Massachusetts, Amherst, Massachusetts 01003, United States  USA Marcomolecules Poly(ether−thioethers) by Thiol−Ene Click and Their Oxidized Analogues as Lithium Polymer Electrolytes   pes1  peo-pes/tfsi"
1885,lit_tr1885,,,2022-03-16 04:02:16,2022-03-16 04:02:16,,120.00455023316033,0.00011473634208413945,420,455,,,,,0.01014/0.988847,,,,,,,,10.1021/cm3005387,"43300 Joel M. Sarapas and Gregory N. Tew 2016 Department of Polymer Science and Engineering, University of Massachusetts, Amherst, Massachusetts 01003, United States  USA Marcomolecules Poly(ether−thioethers) by Thiol−Ene Click and Their Oxidized Analogues as Lithium Polymer Electrolytes   pes1  peo-pes/tfsi"
1886,lit_tr1886,,,2022-03-16 04:02:16,2022-03-16 04:02:16,,-30.431553398058213,1.921241680949345e-11,420,455,,,,,0.006586781/0.992754544,,,,,,,,10.1021/cm3005387,"43300 Joel M. Sarapas and Gregory N. Tew 2016 Department of Polymer Science and Engineering, University of Massachusetts, Amherst, Massachusetts 01003, United States  USA Marcomolecules Poly(ether−thioethers) by Thiol−Ene Click and Their Oxidized Analogues as Lithium Polymer Electrolytes   pes1  peo-pes/tfsi"
1887,lit_tr1887,,,2022-03-16 04:02:16,2022-03-16 04:02:16,,-25.191996151195866,9.662177244724702e-11,420,455,,,,,0.006586781/0.992754544,,,,,,,,10.1021/cm3005387,"43300 Joel M. Sarapas and Gregory N. Tew 2016 Department of Polymer Science and Engineering, University of Massachusetts, Amherst, Massachusetts 01003, United States  USA Marcomolecules Poly(ether−thioethers) by Thiol−Ene Click and Their Oxidized Analogues as Lithium Polymer Electrolytes   pes1  peo-pes/tfsi"
1888,lit_tr1888,,,2022-03-16 04:02:16,2022-03-16 04:02:16,,-20.4746097997118,4.859224899733357e-10,420,455,,,,,0.006586781/0.992754544,,,,,,,,10.1021/cm3005387,"43300 Joel M. Sarapas and Gregory N. Tew 2016 Department of Polymer Science and Engineering, University of Massachusetts, Amherst, Massachusetts 01003, United States  USA Marcomolecules Poly(ether−thioethers) by Thiol−Ene Click and Their Oxidized Analogues as Lithium Polymer Electrolytes   pes1  peo-pes/tfsi"
1889,lit_tr1889,,,2022-03-16 04:02:16,2022-03-16 04:02:16,,-15.574246326905325,1.6744839917769436e-09,420,455,,,,,0.006586781/0.992754544,,,,,,,,10.1021/cm3005387,"43300 Joel M. Sarapas and Gregory N. Tew 2016 Department of Polymer Science and Engineering, University of Massachusetts, Amherst, Massachusetts 01003, United States  USA Marcomolecules Poly(ether−thioethers) by Thiol−Ene Click and Their Oxidized Analogues as Lithium Polymer Electrolytes   pes1  peo-pes/tfsi"
189,lit_tr189,,,2022-03-16 04:02:11,2022-03-16 04:02:11,,110.08426727524272,7.003465603214405e-06,1,185,,,,,0.75/0.125,,,,,,,,j.electacta.2013.09.151,"43221 Shaowei Feng a, Dongyang Shi a, Fang Liu a, Liping Zheng a, Jin Nie a,∗, Wengfang Feng a,
Xuejie Huang b, Michel Armand c,∗, Zhibin Zhou 2013 Institute of Physics, Chinese Academy of Sciences, 3rd South Street, Zhongguancun, Beijing 100080, China
c CIC energigune, Alava Technology Park, Albert Einstein, 4801510 MINANO ˜ Álava, Spain China, Spain Electrochimica Acta Single lithium-ion conducting polymer electrolytes based on
poly[(4-styrenesulfonyl)(trifluoromethanesulfonyl)imide] anions poly[(4-styrenesulfonyl)(trifluoromethanesulfonyl)imide] anions 20/1   PEO/poly[(4-styrenesulfonyl)(trifluoromethanesulfonyl)imide]"
1890,lit_tr1890,,,2022-03-16 04:02:16,2022-03-16 04:02:16,,-9.992105263157896,6.620579424633821e-09,420,455,,,,,0.006586781/0.992754544,,,,,,,,10.1021/cm3005387,"43300 Joel M. Sarapas and Gregory N. Tew 2016 Department of Polymer Science and Engineering, University of Massachusetts, Amherst, Massachusetts 01003, United States  USA Marcomolecules Poly(ether−thioethers) by Thiol−Ene Click and Their Oxidized Analogues as Lithium Polymer Electrolytes   pes1  peo-pes/tfsi"
1891,lit_tr1891,,,2022-03-16 04:02:16,2022-03-16 04:02:16,,-5.686219945095047,1.8563377651285466e-08,420,455,,,,,0.006586781/0.992754544,,,,,,,,10.1021/cm3005387,"43300 Joel M. Sarapas and Gregory N. Tew 2016 Department of Polymer Science and Engineering, University of Massachusetts, Amherst, Massachusetts 01003, United States  USA Marcomolecules Poly(ether−thioethers) by Thiol−Ene Click and Their Oxidized Analogues as Lithium Polymer Electrolytes   pes1  peo-pes/tfsi"
1892,lit_tr1892,,,2022-03-16 04:02:16,2022-03-16 04:02:16,,-0.7140851002618547,5.029131597827039e-08,420,455,,,,,0.006586781/0.992754544,,,,,,,,10.1021/cm3005387,"43300 Joel M. Sarapas and Gregory N. Tew 2016 Department of Polymer Science and Engineering, University of Massachusetts, Amherst, Massachusetts 01003, United States  USA Marcomolecules Poly(ether−thioethers) by Thiol−Ene Click and Their Oxidized Analogues as Lithium Polymer Electrolytes   pes1  peo-pes/tfsi"
1893,lit_tr1893,,,2022-03-16 04:02:16,2022-03-16 04:02:16,,4.627777777777794,1.0711517459008034e-07,420,455,,,,,0.006586781/0.992754544,,,,,,,,10.1021/cm3005387,"43300 Joel M. Sarapas and Gregory N. Tew 2016 Department of Polymer Science and Engineering, University of Massachusetts, Amherst, Massachusetts 01003, United States  USA Marcomolecules Poly(ether−thioethers) by Thiol−Ene Click and Their Oxidized Analogues as Lithium Polymer Electrolytes   pes1  peo-pes/tfsi"
1894,lit_tr1894,,,2022-03-16 04:02:16,2022-03-16 04:02:16,,9.806030330622832,2.4437681484197045e-07,420,455,,,,,0.006586781/0.992754544,,,,,,,,10.1021/cm3005387,"43300 Joel M. Sarapas and Gregory N. Tew 2016 Department of Polymer Science and Engineering, University of Massachusetts, Amherst, Massachusetts 01003, United States  USA Marcomolecules Poly(ether−thioethers) by Thiol−Ene Click and Their Oxidized Analogues as Lithium Polymer Electrolytes   pes1  peo-pes/tfsi"
1895,lit_tr1895,,,2022-03-16 04:02:16,2022-03-16 04:02:16,,15.376845403276832,3.9538027578323657e-07,420,455,,,,,0.006586781/0.992754544,,,,,,,,10.1021/cm3005387,"43300 Joel M. Sarapas and Gregory N. Tew 2016 Department of Polymer Science and Engineering, University of Massachusetts, Amherst, Massachusetts 01003, United States  USA Marcomolecules Poly(ether−thioethers) by Thiol−Ene Click and Their Oxidized Analogues as Lithium Polymer Electrolytes   pes1  peo-pes/tfsi"
1896,lit_tr1896,,,2022-03-16 04:02:16,2022-03-16 04:02:16,,19.348239160600258,7.596210656600023e-07,420,455,,,,,0.006586781/0.992754544,,,,,,,,10.1021/cm3005387,"43300 Joel M. Sarapas and Gregory N. Tew 2016 Department of Polymer Science and Engineering, University of Massachusetts, Amherst, Massachusetts 01003, United States  USA Marcomolecules Poly(ether−thioethers) by Thiol−Ene Click and Their Oxidized Analogues as Lithium Polymer Electrolytes   pes1  peo-pes/tfsi"
1897,lit_tr1897,,,2022-03-16 04:02:16,2022-03-16 04:02:16,,25.514818926986948,1.2719733142642176e-06,420,455,,,,,0.006586781/0.992754544,,,,,,,,10.1021/cm3005387,"43300 Joel M. Sarapas and Gregory N. Tew 2016 Department of Polymer Science and Engineering, University of Massachusetts, Amherst, Massachusetts 01003, United States  USA Marcomolecules Poly(ether−thioethers) by Thiol−Ene Click and Their Oxidized Analogues as Lithium Polymer Electrolytes   pes1  peo-pes/tfsi"
1898,lit_tr1898,,,2022-03-16 04:02:16,2022-03-16 04:02:16,,29.98833050808412,2.204367503055027e-06,420,455,,,,,0.006586781/0.992754544,,,,,,,,10.1021/cm3005387,"43300 Yohei Nakano, Hiromori Tsutsumi 2013 AppliedMolecular Science, Graduate School of Medicine,Yamaguchi University, 2-16-1 Tokiwadai, Ube 755-8611, Japan Japan Solid state ionics Ionic conductive properties of solid polymer electrolyte based on poly(oxetane) with branched side chains of terminal nitrile groups pvdf_hfp was excluded circle  cn-ox/bf4"
1899,lit_tr1899,,,2022-03-16 04:02:16,2022-03-16 04:02:16,,36.16588296847982,3.4459819635666253e-06,420,455,,,,,0.006586781/0.992754544,,,,,,,,10.1021/cm3005387,"43300 Yohei Nakano, Hiromori Tsutsumi 2013 AppliedMolecular Science, Graduate School of Medicine,Yamaguchi University, 2-16-1 Tokiwadai, Ube 755-8611, Japan Japan Solid state ionics Ionic conductive properties of solid polymer electrolyte based on poly(oxetane) with branched side chains of terminal nitrile groups pvdf_hfp was excluded circle  cn-ox/bf4"
19,lit_tr19,,,2022-03-16 04:02:10,2022-03-16 04:02:10,,24.789776241269237,1.8839197090411718e-06,1,364,,,,,0.734/0.133,,,,,68.0,-68.0,67.0,not available,"43221 Masaru Heishi a,c, Hiroki Niwa a, Takahiro Uno a, Masataka Kubo b, Takahito Itoh 2013 Division of Chemistry for Materials, Graduate School of Engineering, Mie University, 1577 Kurimamachiya-cho, Tsu, Mie 514-8507, Japan Japan Electrochimica Acta Polymer electrolytes based on polyanionic lithium salts PEO/ poly(lithium vinylsulfonate)  = 1/8(li/eo)   PEO600000/poly(lithium vinylsulfonate) mn7140"
190,lit_tr190,,,2022-03-16 04:02:11,2022-03-16 04:02:11,,100.37164800739276,5.583094772238886e-06,1,185,,,,,0.75/0.125,,,,,,,,j.electacta.2013.09.151,"43221 Shaowei Feng a, Dongyang Shi a, Fang Liu a, Liping Zheng a, Jin Nie a,∗, Wengfang Feng a,
Xuejie Huang b, Michel Armand c,∗, Zhibin Zhou 2013 Institute of Physics, Chinese Academy of Sciences, 3rd South Street, Zhongguancun, Beijing 100080, China
c CIC energigune, Alava Technology Park, Albert Einstein, 4801510 MINANO ˜ Álava, Spain China, Spain Electrochimica Acta Single lithium-ion conducting polymer electrolytes based on
poly[(4-styrenesulfonyl)(trifluoromethanesulfonyl)imide] anions poly[(4-styrenesulfonyl)(trifluoromethanesulfonyl)imide] anions 30/1   PEO/poly[(4-styrenesulfonyl)(trifluoromethanesulfonyl)imide]"
1900,lit_tr1900,,,2022-03-16 04:02:16,2022-03-16 04:02:16,,40.271852022260475,5.029131597827041e-06,420,455,,,,,0.006586781/0.992754544,,,,,,,,10.1021/cm3005387,"43300 Yohei Nakano, Hiromori Tsutsumi 2013 AppliedMolecular Science, Graduate School of Medicine,Yamaguchi University, 2-16-1 Tokiwadai, Ube 755-8611, Japan Japan Solid state ionics Ionic conductive properties of solid polymer electrolyte based on poly(oxetane) with branched side chains of terminal nitrile groups pvdf_hfp was excluded circle  cn-ox/bf4"
1901,lit_tr1901,,,2022-03-16 04:02:16,2022-03-16 04:02:16,,44.25106926072215,6.852057519694609e-06,420,455,,,,,0.006586781/0.992754544,,,,,,,,10.1021/cm3005387,"43300 Yohei Nakano, Hiromori Tsutsumi 2013 AppliedMolecular Science, Graduate School of Medicine,Yamaguchi University, 2-16-1 Tokiwadai, Ube 755-8611, Japan Japan Solid state ionics Ionic conductive properties of solid polymer electrolyte based on poly(oxetane) with branched side chains of terminal nitrile groups pvdf_hfp was excluded circle  cn-ox/bf4"
1902,lit_tr1902,,,2022-03-16 04:02:16,2022-03-16 04:02:16,,49.5530641301346,9.020362690628044e-06,420,455,,,,,0.006586781/0.992754544,,,,,,,,10.1021/cm3005387,"43300 Yohei Nakano, Hiromori Tsutsumi 2013 AppliedMolecular Science, Graduate School of Medicine,Yamaguchi University, 2-16-1 Tokiwadai, Ube 755-8611, Japan Japan Solid state ionics Ionic conductive properties of solid polymer electrolyte based on poly(oxetane) with branched side chains of terminal nitrile groups pvdf_hfp was excluded circle  cn-ox/bf4"
1903,lit_tr1903,,,2022-03-16 04:02:16,2022-03-16 04:02:16,,59.400841203980406,1.7936223213020505e-05,420,455,,,,,0.006586781/0.992754544,,,,,,,,10.1021/cm3005387,"43300 Yohei Nakano, Hiromori Tsutsumi 2013 AppliedMolecular Science, Graduate School of Medicine,Yamaguchi University, 2-16-1 Tokiwadai, Ube 755-8611, Japan Japan Solid state ionics Ionic conductive properties of solid polymer electrolyte based on poly(oxetane) with branched side chains of terminal nitrile groups pvdf_hfp was excluded square  cn-ox/bf4"
1904,lit_tr1904,,,2022-03-16 04:02:16,2022-03-16 04:02:16,,80.42740781795015,4.859224899733366e-05,420,455,,,,,0.006586781/0.992754544,,,,,,,,10.1021/cm3005387,"43300 Yohei Nakano, Hiromori Tsutsumi 2013 AppliedMolecular Science, Graduate School of Medicine,Yamaguchi University, 2-16-1 Tokiwadai, Ube 755-8611, Japan Japan Solid state ionics Ionic conductive properties of solid polymer electrolyte based on poly(oxetane) with branched side chains of terminal nitrile groups pvdf_hfp was excluded square  cn-ox/bf4"
1905,lit_tr1905,,,2022-03-16 04:02:16,2022-03-16 04:02:16,,90.0978865329842,6.852057519694617e-05,420,455,,,,,0.006586781/0.992754544,,,,,,,,10.1021/cm3005387,"43300 Yohei Nakano, Hiromori Tsutsumi 2013 AppliedMolecular Science, Graduate School of Medicine,Yamaguchi University, 2-16-1 Tokiwadai, Ube 755-8611, Japan Japan Solid state ionics Ionic conductive properties of solid polymer electrolyte based on poly(oxetane) with branched side chains of terminal nitrile groups pvdf_hfp was excluded square  cn-ox/bf4"
1906,lit_tr1906,,,2022-03-16 04:02:16,2022-03-16 04:02:16,,101.62958275789049,9.662177244724732e-05,420,455,,,,,0.006586781/0.992754544,,,,,,,,10.1021/cm3005387,"43300 Yohei Nakano, Hiromori Tsutsumi 2013 AppliedMolecular Science, Graduate School of Medicine,Yamaguchi University, 2-16-1 Tokiwadai, Ube 755-8611, Japan Japan Solid state ionics Ionic conductive properties of solid polymer electrolyte based on poly(oxetane) with branched side chains of terminal nitrile groups pvdf_hfp was excluded square  cn-ox/bf4"
1907,lit_tr1907,,,2022-03-16 04:02:16,2022-03-16 04:02:16,,110.42398125627386,0.0001271973314264218,420,455,,,,,0.006586781/0.992754544,,,,,,,,10.1021/cm3005387,"43300 Yohei Nakano, Hiromori Tsutsumi 2013 AppliedMolecular Science, Graduate School of Medicine,Yamaguchi University, 2-16-1 Tokiwadai, Ube 755-8611, Japan Japan Solid state ionics Ionic conductive properties of solid polymer electrolyte based on poly(oxetane) with branched side chains of terminal nitrile groups pvdf_hfp was excluded square  cn-ox/bf4"
1908,lit_tr1908,,,2022-03-16 04:02:16,2022-03-16 04:02:16,,121.46461542043426,0.00015632556247842838,420,455,,,,,0.006586781/0.992754544,,,,,,,,10.1021/cm3005387,"43300 Yohei Nakano, Hiromori Tsutsumi 2013 AppliedMolecular Science, Graduate School of Medicine,Yamaguchi University, 2-16-1 Tokiwadai, Ube 755-8611, Japan Japan Solid state ionics Ionic conductive properties of solid polymer electrolyte based on poly(oxetane) with branched side chains of terminal nitrile groups pvdf_hfp was excluded Diamond  cn-ox/bf4"
1909,lit_tr1909,,,2022-03-16 04:02:16,2022-03-16 04:02:16,,0.3377426896043403,3.108400713673359e-10,420,455,,,,,0.002902295/0.996807476,,,,,,,,10.1021/cm3005387,"43300 Yohei Nakano, Hiromori Tsutsumi 2013 AppliedMolecular Science, Graduate School of Medicine,Yamaguchi University, 2-16-1 Tokiwadai, Ube 755-8611, Japan Japan Solid state ionics Ionic conductive properties of solid polymer electrolyte based on poly(oxetane) with branched side chains of terminal nitrile groups pvdf_hfp was excluded Diamond  cn-ox/bf4"
191,lit_tr191,,,2022-03-16 04:02:11,2022-03-16 04:02:11,,90.11292934499699,4.800096849081112e-06,1,185,,,,,0.75/0.125,,,,,,,,j.electacta.2013.09.151,"43221 Shaowei Feng a, Dongyang Shi a, Fang Liu a, Liping Zheng a, Jin Nie a,∗, Wengfang Feng a,
Xuejie Huang b, Michel Armand c,∗, Zhibin Zhou 2013 Institute of Physics, Chinese Academy of Sciences, 3rd South Street, Zhongguancun, Beijing 100080, China
c CIC energigune, Alava Technology Park, Albert Einstein, 4801510 MINANO ˜ Álava, Spain China, Spain Electrochimica Acta Single lithium-ion conducting polymer electrolytes based on
poly[(4-styrenesulfonyl)(trifluoromethanesulfonyl)imide] anions poly[(4-styrenesulfonyl)(trifluoromethanesulfonyl)imide] anions 30/1   PEO/poly[(4-styrenesulfonyl)(trifluoromethanesulfonyl)imide]"
1910,lit_tr1910,,,2022-03-16 04:02:16,2022-03-16 04:02:16,,4.809455166112798,8.136694307047452e-10,420,455,,,,,0.002902295/0.996807476,,,,,,,,10.1021/cm3005387,"43300 Yohei Nakano, Hiromori Tsutsumi 2013 AppliedMolecular Science, Graduate School of Medicine,Yamaguchi University, 2-16-1 Tokiwadai, Ube 755-8611, Japan Japan Solid state ionics Ionic conductive properties of solid polymer electrolyte based on poly(oxetane) with branched side chains of terminal nitrile groups pvdf_hfp was excluded Diamond  cn-ox/bf4"
1911,lit_tr1911,,,2022-03-16 04:02:16,2022-03-16 04:02:16,,9.806030330622832,2.9019304528366917e-09,420,455,,,,,0.002902295/0.996807476,,,,,,,,10.1021/cm3005387,"43300 Yohei Nakano, Hiromori Tsutsumi 2013 AppliedMolecular Science, Graduate School of Medicine,Yamaguchi University, 2-16-1 Tokiwadai, Ube 755-8611, Japan Japan Solid state ionics Ionic conductive properties of solid polymer electrolyte based on poly(oxetane) with branched side chains of terminal nitrile groups pvdf_hfp was excluded Diamond  cn-ox/bf4"
1912,lit_tr1912,,,2022-03-16 04:02:16,2022-03-16 04:02:16,,14.985612754956833,2.281439728564853e-06,420,455,,,,,0.002902295/0.996807476,,,,,,,,10.1021/cm3005387,"43300 Yohei Nakano, Hiromori Tsutsumi 2013 AppliedMolecular Science, Graduate School of Medicine,Yamaguchi University, 2-16-1 Tokiwadai, Ube 755-8611, Japan Japan Solid state ionics Ionic conductive properties of solid polymer electrolyte based on poly(oxetane) with branched side chains of terminal nitrile groups pvdf_hfp was excluded Diamond  cn-ox/bf4"
1913,lit_tr1913,,,2022-03-16 04:02:16,2022-03-16 04:02:16,,19.54968924073995,3.953802757832363e-06,420,455,,,,,0.002902295/0.996807476,,,,,,,,10.1021/cm3005387,"43300 Yohei Nakano, Hiromori Tsutsumi 2013 AppliedMolecular Science, Graduate School of Medicine,Yamaguchi University, 2-16-1 Tokiwadai, Ube 755-8611, Japan Japan Solid state ionics Ionic conductive properties of solid polymer electrolyte based on poly(oxetane) with branched side chains of terminal nitrile groups pvdf_hfp was excluded triangle  cn-ox/bf4"
1914,lit_tr1914,,,2022-03-16 04:02:16,2022-03-16 04:02:16,,24.260771563842354,5.386950687450722e-06,420,455,,,,,0.002902295/0.996807476,,,,,,,,10.1021/cm3005387,"43300 Yohei Nakano, Hiromori Tsutsumi 2013 AppliedMolecular Science, Graduate School of Medicine,Yamaguchi University, 2-16-1 Tokiwadai, Ube 755-8611, Japan Japan Solid state ionics Ionic conductive properties of solid polymer electrolyte based on poly(oxetane) with branched side chains of terminal nitrile groups pvdf_hfp was excluded triangle  cn-ox/bf4"
1915,lit_tr1915,,,2022-03-16 04:02:16,2022-03-16 04:02:16,,30.421396045921824,7.091628880473734e-06,420,455,,,,,0.002902295/0.996807476,,,,,,,,10.1021/cm3005387,"43300 Yohei Nakano, Hiromori Tsutsumi 2013 AppliedMolecular Science, Graduate School of Medicine,Yamaguchi University, 2-16-1 Tokiwadai, Ube 755-8611, Japan Japan Solid state ionics Ionic conductive properties of solid polymer electrolyte based on poly(oxetane) with branched side chains of terminal nitrile groups pvdf_hfp was excluded triangle  cn-ox/bf4"
1916,lit_tr1916,,,2022-03-16 04:02:16,2022-03-16 04:02:16,,34.597986404924995,1e-05,420,455,,,,,0.002902295/0.996807476,,,,,,,,10.1021/cm3005387,"43300 Yohei Nakano, Hiromori Tsutsumi 2013 AppliedMolecular Science, Graduate School of Medicine,Yamaguchi University, 2-16-1 Tokiwadai, Ube 755-8611, Japan Japan Solid state ionics Ionic conductive properties of solid polymer electrolyte based on poly(oxetane) with branched side chains of terminal nitrile groups pvdf_hfp was excluded triangle  cn-ox/bf4"
1917,lit_tr1917,,,2022-03-16 04:02:16,2022-03-16 04:02:16,,40.04087950575979,1.3624732990990323e-05,420,455,,,,,0.002902295/0.996807476,,,,,,,,10.1021/cm3005387,"43300 Yohei Nakano, Hiromori Tsutsumi 2013 AppliedMolecular Science, Graduate School of Medicine,Yamaguchi University, 2-16-1 Tokiwadai, Ube 755-8611, Japan Japan Solid state ionics Ionic conductive properties of solid polymer electrolyte based on poly(oxetane) with branched side chains of terminal nitrile groups pvdf_hfp was excluded triangle  cn-ox/bf4"
1918,lit_tr1918,,,2022-03-16 04:02:16,2022-03-16 04:02:16,,44.96381412418975,1.8563377651285496e-05,420,455,,,,,0.002902295/0.996807476,,,,,,,,10.1021/cm3005387,"43285 Danielle M. Pesko, Michael A. Webb, Yukyung Jung, Qi Zheng, Thomas F. Miller, III, Geoffrey W. Coates, and Nitash P. Balsara 2016 Department of Chemical and Biomolecular Engineering, University of California, Berkeley, Berkeley, California 94720, United States US Macromolecules Universal Relationship between Conductivity and Solvation-Site Connectivity in Ether-Based Polymer Electrolytes    C2EO5/TFSI"
1919,lit_tr1919,,,2022-03-16 04:02:16,2022-03-16 04:02:16,,49.79828532222649,2.2814397285648514e-05,420,455,,,,,0.002902295/0.996807476,,,,,,,,10.1021/cm3005387,"43285 Danielle M. Pesko, Michael A. Webb, Yukyung Jung, Qi Zheng, Thomas F. Miller, III, Geoffrey W. Coates, and Nitash P. Balsara 2016 Department of Chemical and Biomolecular Engineering, University of California, Berkeley, Berkeley, California 94720, United States US Macromolecules Universal Relationship between Conductivity and Solvation-Site Connectivity in Ether-Based Polymer Electrolytes    C2EO5/TFSI"
192,lit_tr192,,,2022-03-16 04:02:11,2022-03-16 04:02:11,,80.16044823789952,3.6386308722450195e-06,1,185,,,,,0.75/0.125,,,,,,,,j.electacta.2013.09.151,"43221 Shaowei Feng a, Dongyang Shi a, Fang Liu a, Liping Zheng a, Jin Nie a,∗, Wengfang Feng a,
Xuejie Huang b, Michel Armand c,∗, Zhibin Zhou 2013 Institute of Physics, Chinese Academy of Sciences, 3rd South Street, Zhongguancun, Beijing 100080, China
c CIC energigune, Alava Technology Park, Albert Einstein, 4801510 MINANO ˜ Álava, Spain China, Spain Electrochimica Acta Single lithium-ion conducting polymer electrolytes based on
poly[(4-styrenesulfonyl)(trifluoromethanesulfonyl)imide] anions poly[(4-styrenesulfonyl)(trifluoromethanesulfonyl)imide] anions 30/1   PEO/poly[(4-styrenesulfonyl)(trifluoromethanesulfonyl)imide]"
1920,lit_tr1920,,,2022-03-16 04:02:16,2022-03-16 04:02:16,,61.49570222890776,4.53644865755869e-05,420,455,,,,,0.002902295/0.996807476,,,,,,,,10.1021/cm3005387,"43285 Danielle M. Pesko, Michael A. Webb, Yukyung Jung, Qi Zheng, Thomas F. Miller, III, Geoffrey W. Coates, and Nitash P. Balsara 2016 Department of Chemical and Biomolecular Engineering, University of California, Berkeley, Berkeley, California 94720, United States US Macromolecules Universal Relationship between Conductivity and Solvation-Site Connectivity in Ether-Based Polymer Electrolytes    C2EO5/TFSI"
1921,lit_tr1921,,,2022-03-16 04:02:16,2022-03-16 04:02:16,,70.1456589234042,5.770241633944394e-05,420,455,,,,,0.002902295/0.996807476,,,,,,,,10.1021/cm3005387,"43285 Danielle M. Pesko, Michael A. Webb, Yukyung Jung, Qi Zheng, Thomas F. Miller, III, Geoffrey W. Coates, and Nitash P. Balsara 2016 Department of Chemical and Biomolecular Engineering, University of California, Berkeley, Berkeley, California 94720, United States US Macromolecules Universal Relationship between Conductivity and Solvation-Site Connectivity in Ether-Based Polymer Electrolytes    C2EO5/TFSI"
1922,lit_tr1922,,,2022-03-16 04:02:16,2022-03-16 04:02:16,,79.25465075465695,8.42118096259291e-05,420,455,,,,,0.002902295/0.996807476,,,,,,,,10.1021/cm3005387,"43285 Danielle M. Pesko, Michael A. Webb, Yukyung Jung, Qi Zheng, Thomas F. Miller, III, Geoffrey W. Coates, and Nitash P. Balsara 2016 Department of Chemical and Biomolecular Engineering, University of California, Berkeley, Berkeley, California 94720, United States US Macromolecules Universal Relationship between Conductivity and Solvation-Site Connectivity in Ether-Based Polymer Electrolytes    C2EO5/TFSI"
1923,lit_tr1923,,,2022-03-16 04:02:16,2022-03-16 04:02:16,,91.34405127483615,0.00011874819035976339,420,455,,,,,0.002902295/0.996807476,,,,,,,,10.1021/cm3005387,"43285 Danielle M. Pesko, Michael A. Webb, Yukyung Jung, Qi Zheng, Thomas F. Miller, III, Geoffrey W. Coates, and Nitash P. Balsara 2016 Department of Chemical and Biomolecular Engineering, University of California, Berkeley, Berkeley, California 94720, United States US Macromolecules Universal Relationship between Conductivity and Solvation-Site Connectivity in Ether-Based Polymer Electrolytes    C2EO5/TFSI"
1924,lit_tr1924,,,2022-03-16 04:02:16,2022-03-16 04:02:16,,99.65700936826732,0.00015104418146230558,420,455,,,,,0.002902295/0.996807476,,,,,,,,10.1021/cm3005387,"43285 Danielle M. Pesko, Michael A. Webb, Yukyung Jung, Qi Zheng, Thomas F. Miller, III, Geoffrey W. Coates, and Nitash P. Balsara 2016 Department of Chemical and Biomolecular Engineering, University of California, Berkeley, Berkeley, California 94720, United States US Macromolecules Universal Relationship between Conductivity and Solvation-Site Connectivity in Ether-Based Polymer Electrolytes    C2EO5/TFSI"
1925,lit_tr1925,,,2022-03-16 04:02:16,2022-03-16 04:02:16,,110.07809889737615,0.00017936223213020492,420,455,,,,,0.002902295/0.996807476,,,,,,,,10.1021/cm3005387,"43285 Danielle M. Pesko, Michael A. Webb, Yukyung Jung, Qi Zheng, Thomas F. Miller, III, Geoffrey W. Coates, and Nitash P. Balsara 2016 Department of Chemical and Biomolecular Engineering, University of California, Berkeley, Berkeley, California 94720, United States US Macromolecules Universal Relationship between Conductivity and Solvation-Site Connectivity in Ether-Based Polymer Electrolytes    C2EO5/TFSI"
1926,lit_tr1926,,,2022-03-16 04:02:16,2022-03-16 04:02:16,,120.36859139233178,0.0002361206662618875,420,455,,,,,0.002902295/0.996807476,,,,,,,,10.1021/cm3005387,"43285 Danielle M. Pesko, Michael A. Webb, Yukyung Jung, Qi Zheng, Thomas F. Miller, III, Geoffrey W. Coates, and Nitash P. Balsara 2016 Department of Chemical and Biomolecular Engineering, University of California, Berkeley, Berkeley, California 94720, United States US Macromolecules Universal Relationship between Conductivity and Solvation-Site Connectivity in Ether-Based Polymer Electrolytes    C2EO4/TFSI"
