Repository: KanHatakeyama/ion_predictor

# Ionic conductivity predictor 
- Database of Li conducting liquid and solid electrolytes (organic)
    - polymers, liquids, etc
- Predict thier ionic conductivity by machine learning
- Related paper
    - https://pubs.acs.org/doi/10.1021/jacs.9b11442
    - Database and models are slightly different from the original paper
        - mainly because of copyright and available module version issues

# Overview

## Chemical database

## Electrolyte database

## Predicted data
- Exported as a csv file
- Log10 (conductivity) is predicted

File: database/Composite-2022-03-16-1.csv (part 15 of 77)
id,title,subtitle,tags,created_at,updated_at,obtained_date,temperature,conductivity,component1,component2,component3,component4,component5,component6,mol_ratio,wt_ratio,melting_temp,inorg_name,inorg_contain_ratio,crystallinity,Tg,mp,reference,special_memo
1927,lit_tr1927,,,2022-03-16 04:02:16,2022-03-16 04:02:16,,-0.8886160028162067,8.715634312855001e-11,420,455,,,,,0.001462/0.998391,,,,,,,,10.1021/cm3005387,"43285 Danielle M. Pesko, Michael A. Webb, Yukyung Jung, Qi Zheng, Thomas F. Miller, III, Geoffrey W. Coates, and Nitash P. Balsara 2016 Department of Chemical and Biomolecular Engineering, University of California, Berkeley, Berkeley, California 94720, United States US Macromolecules Universal Relationship between Conductivity and Solvation-Site Connectivity in Ether-Based Polymer Electrolytes    C2EO4/TFSI"
1928,lit_tr1928,,,2022-03-16 04:02:16,2022-03-16 04:02:16,,4.265134549114407,2.0579413808462956e-10,420,455,,,,,0.001462/0.998391,,,,,,,,10.1021/cm3005387,"43285 Danielle M. Pesko, Michael A. Webb, Yukyung Jung, Qi Zheng, Thomas F. Miller, III, Geoffrey W. Coates, and Nitash P. Balsara 2016 Department of Chemical and Biomolecular Engineering, University of California, Berkeley, Berkeley, California 94720, United States US Macromolecules Universal Relationship between Conductivity and Solvation-Site Connectivity in Ether-Based Polymer Electrolytes    C2EO4/TFSI"
1929,lit_tr1929,,,2022-03-16 04:02:16,2022-03-16 04:02:16,,10.183314444445728,5.029131597827027e-10,420,455,,,,,0.001462/0.998391,,,,,,,,10.1021/cm3005387,"43285 Danielle M. Pesko, Michael A. Webb, Yukyung Jung, Qi Zheng, Thomas F. Miller, III, Geoffrey W. Coates, and Nitash P. Balsara 2016 Department of Chemical and Biomolecular Engineering, University of California, Berkeley, Berkeley, California 94720, United States US Macromolecules Universal Relationship between Conductivity and Solvation-Site Connectivity in Ether-Based Polymer Electrolytes    C2EO4/TFSI"
193,lit_tr193,,,2022-03-16 04:02:11,2022-03-16 04:02:11,,69.14155984317574,2.8285443980304957e-06,1,185,,,,,0.75/0.125,,,,,,,,j.electacta.2013.09.151,"43221 Shaowei Feng a, Dongyang Shi a, Fang Liu a, Liping Zheng a, Jin Nie a,∗, Wengfang Feng a,
Xuejie Huang b, Michel Armand c,∗, Zhibin Zhou 2013 Institute of Physics, Chinese Academy of Sciences, 3rd South Street, Zhongguancun, Beijing 100080, China
c CIC energigune, Alava Technology Park, Albert Einstein, 4801510 MINANO ˜ Álava, Spain China, Spain Electrochimica Acta Single lithium-ion conducting polymer electrolytes based on
poly[(4-styrenesulfonyl)(trifluoromethanesulfonyl)imide] anions poly[(4-styrenesulfonyl)(trifluoromethanesulfonyl)imide] anions 30/1   PEO/poly[(4-styrenesulfonyl)(trifluoromethanesulfonyl)imide]"
1930,lit_tr1930,,,2022-03-16 04:02:16,2022-03-16 04:02:16,,14.790394034911628,7.091628880473739e-07,420,455,,,,,0.001462/0.998391,,,,,,,,10.1021/cm3005387,"43285 Danielle M. Pesko, Michael A. Webb, Yukyung Jung, Qi Zheng, Thomas F. Miller, III, Geoffrey W. Coates, and Nitash P. Balsara 2016 Department of Chemical and Biomolecular Engineering, University of California, Berkeley, Berkeley, California 94720, United States US Macromolecules Universal Relationship between Conductivity and Solvation-Site Connectivity in Ether-Based Polymer Electrolytes    C2EO4/TFSI"
1931,lit_tr1931,,,2022-03-16 04:02:16,2022-03-16 04:02:16,,20.15570784639698,5.386950687450722e-06,420,455,,,,,0.001462/0.998391,,,,,,,,10.1021/cm3005387,"43285 Danielle M. Pesko, Michael A. Webb, Yukyung Jung, Qi Zheng, Thomas F. Miller, III, Geoffrey W. Coates, and Nitash P. Balsara 2016 Department of Chemical and Biomolecular Engineering, University of California, Berkeley, Berkeley, California 94720, United States US Macromolecules Universal Relationship between Conductivity and Solvation-Site Connectivity in Ether-Based Polymer Electrolytes    C2EO4/TFSI"
1932,lit_tr1932,,,2022-03-16 04:02:16,2022-03-16 04:02:16,,25.095629732226143,7.33959337523364e-06,420,455,,,,,0.001462/0.998391,,,,,,,,10.1021/cm3005387,"43285 Danielle M. Pesko, Michael A. Webb, Yukyung Jung, Qi Zheng, Thomas F. Miller, III, Geoffrey W. Coates, and Nitash P. Balsara 2016 Department of Chemical and Biomolecular Engineering, University of California, Berkeley, Berkeley, California 94720, United States US Macromolecules Universal Relationship between Conductivity and Solvation-Site Connectivity in Ether-Based Polymer Electrolytes    C2EO4/TFSI"
1933,lit_tr1933,,,2022-03-16 04:02:16,2022-03-16 04:02:16,,29.77235251922349,9.335745414474665e-06,420,455,,,,,0.001462/0.998391,,,,,,,,10.1021/cm3005387,"43285 Danielle M. Pesko, Michael A. Webb, Yukyung Jung, Qi Zheng, Thomas F. Miller, III, Geoffrey W. Coates, and Nitash P. Balsara 2016 Department of Chemical and Biomolecular Engineering, University of California, Berkeley, Berkeley, California 94720, United States US Macromolecules Universal Relationship between Conductivity and Solvation-Site Connectivity in Ether-Based Polymer Electrolytes    C2EO4/TFSI"
1934,lit_tr1934,,,2022-03-16 04:02:16,2022-03-16 04:02:16,,34.820997755199414,1.229000331416984e-05,420,455,,,,,0.001462/0.998391,,,,,,,,10.1021/cm3005387,"43285 Danielle M. Pesko, Michael A. Webb, Yukyung Jung, Qi Zheng, Thomas F. Miller, III, Geoffrey W. Coates, and Nitash P. Balsara 2016 Department of Chemical and Biomolecular Engineering, University of California, Berkeley, Berkeley, California 94720, United States US Macromolecules Universal Relationship between Conductivity and Solvation-Site Connectivity in Ether-Based Polymer Electrolytes    C4EO5/TFSI"
1935,lit_tr1935,,,2022-03-16 04:02:16,2022-03-16 04:02:16,,40.271852022260475,1.4594156530731618e-05,420,455,,,,,0.001462/0.998391,,,,,,,,10.1021/cm3005387,"43285 Danielle M. Pesko, Michael A. Webb, Yukyung Jung, Qi Zheng, Thomas F. Miller, III, Geoffrey W. Coates, and Nitash P. Balsara 2016 Department of Chemical and Biomolecular Engineering, University of California, Berkeley, Berkeley, California 94720, United States US Macromolecules Universal Relationship between Conductivity and Solvation-Site Connectivity in Ether-Based Polymer Electrolytes    C4EO5/TFSI"
1936,lit_tr1936,,,2022-03-16 04:02:16,2022-03-16 04:02:16,,44.25106926072215,1.9212416809493477e-05,420,455,,,,,0.001462/0.998391,,,,,,,,10.1021/cm3005387,"43285 Danielle M. Pesko, Michael A. Webb, Yukyung Jung, Qi Zheng, Thomas F. Miller, III, Geoffrey W. Coates, and Nitash P. Balsara 2016 Department of Chemical and Biomolecular Engineering, University of California, Berkeley, Berkeley, California 94720, United States US Macromolecules Universal Relationship between Conductivity and Solvation-Site Connectivity in Ether-Based Polymer Electrolytes    C4EO5/TFSI"
1937,lit_tr1937,,,2022-03-16 04:02:16,2022-03-16 04:02:16,,50.536190122910114,2.7091683918194564e-05,420,455,,,,,0.001462/0.998391,,,,,,,,10.1021/cm3005387,"43285 Danielle M. Pesko, Michael A. Webb, Yukyung Jung, Qi Zheng, Thomas F. Miller, III, Geoffrey W. Coates, and Nitash P. Balsara 2016 Department of Chemical and Biomolecular Engineering, University of California, Berkeley, Berkeley, California 94720, United States US Macromolecules Universal Relationship between Conductivity and Solvation-Site Connectivity in Ether-Based Polymer Electrolytes    C4EO5/TFSI"
1938,lit_tr1938,,,2022-03-16 04:02:16,2022-03-16 04:02:16,,61.759417049970466,4.695069225320359e-05,420,455,,,,,0.001462/0.998391,,,,,,,,10.1021/cm3005387,"43285 Danielle M. Pesko, Michael A. Webb, Yukyung Jung, Qi Zheng, Thomas F. Miller, III, Geoffrey W. Coates, and Nitash P. Balsara 2016 Department of Chemical and Biomolecular Engineering, University of California, Berkeley, Berkeley, California 94720, United States US Macromolecules Universal Relationship between Conductivity and Solvation-Site Connectivity in Ether-Based Polymer Electrolytes    C4EO5/TFSI"
1939,lit_tr1939,,,2022-03-16 04:02:16,2022-03-16 04:02:16,,70.97959645298744,6.396906456920568e-05,420,455,,,,,0.001462/0.998391,,,,,,,,10.1021/cm3005387,"43285 Danielle M. Pesko, Michael A. Webb, Yukyung Jung, Qi Zheng, Thomas F. Miller, III, Geoffrey W. Coates, and Nitash P. Balsara 2016 Department of Chemical and Biomolecular Engineering, University of California, Berkeley, Berkeley, California 94720, United States US Macromolecules Universal Relationship between Conductivity and Solvation-Site Connectivity in Ether-Based Polymer Electrolytes    C4EO5/TFSI"
194,lit_tr194,,,2022-03-16 04:02:11,2022-03-16 04:02:11,,59.43114564227244,2.1988064385619376e-06,1,185,,,,,0.75/0.125,,,,,,,,j.electacta.2013.09.151,"43221 Shaowei Feng a, Dongyang Shi a, Fang Liu a, Liping Zheng a, Jin Nie a,∗, Wengfang Feng a,
Xuejie Huang b, Michel Armand c,∗, Zhibin Zhou 2013 Institute of Physics, Chinese Academy of Sciences, 3rd South Street, Zhongguancun, Beijing 100080, China
c CIC energigune, Alava Technology Park, Albert Einstein, 4801510 MINANO ˜ Álava, Spain China, Spain Electrochimica Acta Single lithium-ion conducting polymer electrolytes based on
poly[(4-styrenesulfonyl)(trifluoromethanesulfonyl)imide] anions poly[(4-styrenesulfonyl)(trifluoromethanesulfonyl)imide] anions 30/1   PEO/poly[(4-styrenesulfonyl)(trifluoromethanesulfonyl)imide]"
1940,lit_tr1940,,,2022-03-16 04:02:16,2022-03-16 04:02:16,,80.72181771921123,8.715634312855028e-05,420,455,,,,,0.001462/0.998391,,,,,,,,10.1021/cm3005387,"43285 Danielle M. Pesko, Michael A. Webb, Yukyung Jung, Qi Zheng, Thomas F. Miller, III, Geoffrey W. Coates, and Nitash P. Balsara 2016 Department of Chemical and Biomolecular Engineering, University of California, Berkeley, Berkeley, California 94720, United States US Macromolecules Universal Relationship between Conductivity and Solvation-Site Connectivity in Ether-Based Polymer Electrolytes    C4EO5/TFSI"
1941,lit_tr1941,,,2022-03-16 04:02:16,2022-03-16 04:02:16,,91.65692958058884,0.00011874819035976339,420,455,,,,,0.001462/0.998391,,,,,,,,10.1021/cm3005387,"43285 Danielle M. Pesko, Michael A. Webb, Yukyung Jung, Qi Zheng, Thomas F. Miller, III, Geoffrey W. Coates, and Nitash P. Balsara 2016 Department of Chemical and Biomolecular Engineering, University of California, Berkeley, Berkeley, California 94720, United States US Macromolecules Universal Relationship between Conductivity and Solvation-Site Connectivity in Ether-Based Polymer Electrolytes    C4EO5/TFSI"
1942,lit_tr1942,,,2022-03-16 04:02:16,2022-03-16 04:02:16,,99.33026413320499,0.00014594156530731609,420,455,,,,,0.001462/0.998391,,,,,,,,10.1021/cm3005387,"43285 Danielle M. Pesko, Michael A. Webb, Yukyung Jung, Qi Zheng, Thomas F. Miller, III, Geoffrey W. Coates, and Nitash P. Balsara 2016 Department of Chemical and Biomolecular Engineering, University of California, Berkeley, Berkeley, California 94720, United States US Macromolecules Universal Relationship between Conductivity and Solvation-Site Connectivity in Ether-Based Polymer Electrolytes    C4EO4/TFSI"
1943,lit_tr1943,,,2022-03-16 04:02:16,2022-03-16 04:02:16,,110.42398125627386,0.00014594156530731609,420,455,,,,,0.001462/0.998391,,,,,,,,10.1021/cm3005387,"43285 Danielle M. Pesko, Michael A. Webb, Yukyung Jung, Qi Zheng, Thomas F. Miller, III, Geoffrey W. Coates, and Nitash P. Balsara 2016 Department of Chemical and Biomolecular Engineering, University of California, Berkeley, Berkeley, California 94720, United States US Macromolecules Universal Relationship between Conductivity and Solvation-Site Connectivity in Ether-Based Polymer Electrolytes    C4EO4/TFSI"
1944,lit_tr1944,,,2022-03-16 04:02:16,2022-03-16 04:02:16,,120.73315219960108,0.00019212416809493495,420,455,,,,,0.001462/0.998391,,,,,,,,10.1021/cm3005387,"43285 Danielle M. Pesko, Michael A. Webb, Yukyung Jung, Qi Zheng, Thomas F. Miller, III, Geoffrey W. Coates, and Nitash P. Balsara 2016 Department of Chemical and Biomolecular Engineering, University of California, Berkeley, Berkeley, California 94720, United States US Macromolecules Universal Relationship between Conductivity and Solvation-Site Connectivity in Ether-Based Polymer Electrolytes    C4EO4/TFSI"
1945,lit_tr1945,,,2022-03-16 04:02:16,2022-03-16 04:02:16,,90.22777080092459,8.079379350378406e-06,425,,,,,,1,,,,,,,,10.1038/NMAT3602,"43285 Danielle M. Pesko, Michael A. Webb, Yukyung Jung, Qi Zheng, Thomas F. Miller, III, Geoffrey W. Coates, and Nitash P. Balsara 2016 Department of Chemical and Biomolecular Engineering, University of California, Berkeley, Berkeley, California 94720, United States US Macromolecules Universal Relationship between Conductivity and Solvation-Site Connectivity in Ether-Based Polymer Electrolytes    C4EO4/TFSI"
1946,lit_tr1946,,,2022-03-16 04:02:16,2022-03-16 04:02:16,,85.04595324539866,7.736419305486855e-06,425,,,,,,1,,,,,,,,10.1038/NMAT3602,"43285 Danielle M. Pesko, Michael A. Webb, Yukyung Jung, Qi Zheng, Thomas F. Miller, III, Geoffrey W. Coates, and Nitash P. Balsara 2016 Department of Chemical and Biomolecular Engineering, University of California, Berkeley, Berkeley, California 94720, United States US Macromolecules Universal Relationship between Conductivity and Solvation-Site Connectivity in Ether-Based Polymer Electrolytes    C4EO4/TFSI"
1947,lit_tr1947,,,2022-03-16 04:02:16,2022-03-16 04:02:16,,80.43115836723297,7.3016666196830085e-06,425,,,,,,1,,,,,,,,10.1038/NMAT3602,"43285 Danielle M. Pesko, Michael A. Webb, Yukyung Jung, Qi Zheng, Thomas F. Miller, III, Geoffrey W. Coates, and Nitash P. Balsara 2016 Department of Chemical and Biomolecular Engineering, University of California, Berkeley, Berkeley, California 94720, United States US Macromolecules Universal Relationship between Conductivity and Solvation-Site Connectivity in Ether-Based Polymer Electrolytes    C4EO4/TFSI"
1948,lit_tr1948,,,2022-03-16 04:02:16,2022-03-16 04:02:16,,70.82926217824183,6.991719555302099e-06,425,,,,,,1,,,,,,,,10.1038/NMAT3602,"43285 Danielle M. Pesko, Michael A. Webb, Yukyung Jung, Qi Zheng, Thomas F. Miller, III, Geoffrey W. Coates, and Nitash P. Balsara 2016 Department of Chemical and Biomolecular Engineering, University of California, Berkeley, Berkeley, California 94720, United States US Macromolecules Universal Relationship between Conductivity and Solvation-Site Connectivity in Ether-Based Polymer Electrolytes    C4EO4/TFSI"
1949,lit_tr1949,,,2022-03-16 04:02:16,2022-03-16 04:02:16,,64.6354582684645,5.793633251047012e-06,425,,,,,,1,,,,,,,,10.1038/NMAT3602,"43285 Danielle M. Pesko, Michael A. Webb, Yukyung Jung, Qi Zheng, Thomas F. Miller, III, Geoffrey W. Coates, and Nitash P. Balsara 2016 Department of Chemical and Biomolecular Engineering, University of California, Berkeley, Berkeley, California 94720, United States US Macromolecules Universal Relationship between Conductivity and Solvation-Site Connectivity in Ether-Based Polymer Electrolytes    C4EO4/TFSI"
195,lit_tr195,,,2022-03-16 04:02:11,2022-03-16 04:02:11,,49.649315665450786,1.5233931554764847e-07,1,185,,,,,0.75/0.125,,,,,,,,j.electacta.2013.09.151,"43221 Shaowei Feng a, Dongyang Shi a, Fang Liu a, Liping Zheng a, Jin Nie a,∗, Wengfang Feng a,
Xuejie Huang b, Michel Armand c,∗, Zhibin Zhou 2013 Institute of Physics, Chinese Academy of Sciences, 3rd South Street, Zhongguancun, Beijing 100080, China
c CIC energigune, Alava Technology Park, Albert Einstein, 4801510 MINANO ˜ Álava, Spain China, Spain Electrochimica Acta Single lithium-ion conducting polymer electrolytes based on
poly[(4-styrenesulfonyl)(trifluoromethanesulfonyl)imide] anions poly[(4-styrenesulfonyl)(trifluoromethanesulfonyl)imide] anions 30/1   PEO/poly[(4-styrenesulfonyl)(trifluoromethanesulfonyl)imide]"
1950,lit_tr1950,,,2022-03-16 04:02:16,2022-03-16 04:02:16,,60.1533360330904,5.086698537612941e-06,425,,,,,,1,,,,,,,,10.1038/NMAT3602,"43285 Danielle M. Pesko, Michael A. Webb, Yukyung Jung, Qi Zheng, Thomas F. Miller, III, Geoffrey W. Coates, and Nitash P. Balsara 2016 Department of Chemical and Biomolecular Engineering, University of California, Berkeley, Berkeley, California 94720, United States US Macromolecules Universal Relationship between Conductivity and Solvation-Site Connectivity in Ether-Based Polymer Electrolytes    C6EO5/TFSI"
1951,lit_tr1951,,,2022-03-16 04:02:16,2022-03-16 04:02:16,,54.842199033538236,8.716557512269944e-07,425,,,,,,1,,,,,,,,10.1038/NMAT3602,"43285 Danielle M. Pesko, Michael A. Webb, Yukyung Jung, Qi Zheng, Thomas F. Miller, III, Geoffrey W. Coates, and Nitash P. Balsara 2016 Department of Chemical and Biomolecular Engineering, University of California, Berkeley, Berkeley, California 94720, United States US Macromolecules Universal Relationship between Conductivity and Solvation-Site Connectivity in Ether-Based Polymer Electrolytes    C6EO5/TFSI"
1952,lit_tr1952,,,2022-03-16 04:02:16,2022-03-16 04:02:16,,50.26129054688204,1.9659116666844427e-07,425,,,,,,1,,,,,,,,10.1038/NMAT3602,"43285 Danielle M. Pesko, Michael A. Webb, Yukyung Jung, Qi Zheng, Thomas F. Miller, III, Geoffrey W. Coates, and Nitash P. Balsara 2016 Department of Chemical and Biomolecular Engineering, University of California, Berkeley, Berkeley, California 94720, United States US Macromolecules Universal Relationship between Conductivity and Solvation-Site Connectivity in Ether-Based Polymer Electrolytes    C6EO5/TFSI"
1953,lit_tr1953,,,2022-03-16 04:02:16,2022-03-16 04:02:16,,89.25038066535984,3.430220199258385e-05,426,,,,,,1,,,,,,,,10.1038/NMAT3602,"43285 Danielle M. Pesko, Michael A. Webb, Yukyung Jung, Qi Zheng, Thomas F. Miller, III, Geoffrey W. Coates, and Nitash P. Balsara 2016 Department of Chemical and Biomolecular Engineering, University of California, Berkeley, Berkeley, California 94720, United States US Macromolecules Universal Relationship between Conductivity and Solvation-Site Connectivity in Ether-Based Polymer Electrolytes    C6EO5/TFSI"
1954,lit_tr1954,,,2022-03-16 04:02:16,2022-03-16 04:02:16,,80.00984473680586,2.4244598699563176e-05,426,,,,,,1,,,,,,,,10.1038/NMAT3602,"43285 Danielle M. Pesko, Michael A. Webb, Yukyung Jung, Qi Zheng, Thomas F. Miller, III, Geoffrey W. Coates, and Nitash P. Balsara 2016 Department of Chemical and Biomolecular Engineering, University of California, Berkeley, Berkeley, California 94720, United States US Macromolecules Universal Relationship between Conductivity and Solvation-Site Connectivity in Ether-Based Polymer Electrolytes    C6EO5/TFSI"
1955,lit_tr1955,,,2022-03-16 04:02:16,2022-03-16 04:02:16,,75.27719962091123,2.0090141703261896e-05,426,,,,,,1,,,,,,,,10.1038/NMAT3602,"43285 Danielle M. Pesko, Michael A. Webb, Yukyung Jung, Qi Zheng, Thomas F. Miller, III, Geoffrey W. Coates, and Nitash P. Balsara 2016 Department of Chemical and Biomolecular Engineering, University of California, Berkeley, Berkeley, California 94720, United States US Macromolecules Universal Relationship between Conductivity and Solvation-Site Connectivity in Ether-Based Polymer Electrolytes    C6EO5/TFSI"
1956,lit_tr1956,,,2022-03-16 04:02:16,2022-03-16 04:02:16,,70.58982744948139,1.815628536522898e-05,426,,,,,,1,,,,,,,,10.1038/NMAT3602,"43285 Danielle M. Pesko, Michael A. Webb, Yukyung Jung, Qi Zheng, Thomas F. Miller, III, Geoffrey W. Coates, and Nitash P. Balsara 2016 Department of Chemical and Biomolecular Engineering, University of California, Berkeley, Berkeley, California 94720, United States US Macromolecules Universal Relationship between Conductivity and Solvation-Site Connectivity in Ether-Based Polymer Electrolytes    C6EO5/TFSI"
1957,lit_tr1957,,,2022-03-16 04:02:16,2022-03-16 04:02:16,,64.6354582684645,1.359684040559756e-05,426,,,,,,1,,,,,,,,10.1038/NMAT3602,"43285 Danielle M. Pesko, Michael A. Webb, Yukyung Jung, Qi Zheng, Thomas F. Miller, III, Geoffrey W. Coates, and Nitash P. Balsara 2016 Department of Chemical and Biomolecular Engineering, University of California, Berkeley, Berkeley, California 94720, United States US Macromolecules Universal Relationship between Conductivity and Solvation-Site Connectivity in Ether-Based Polymer Electrolytes    C6EO5/TFSI"
1958,lit_tr1958,,,2022-03-16 04:02:16,2022-03-16 04:02:16,,60.00354147211891,1.0788647412454647e-05,426,,,,,,1,,,,,,,,10.1038/NMAT3602,"43285 Danielle M. Pesko, Michael A. Webb, Yukyung Jung, Qi Zheng, Thomas F. Miller, III, Geoffrey W. Coates, and Nitash P. Balsara 2016 Department of Chemical and Biomolecular Engineering, University of California, Berkeley, Berkeley, California 94720, United States US Macromolecules Universal Relationship between Conductivity and Solvation-Site Connectivity in Ether-Based Polymer Electrolytes    C6EO4/TFSI"
1959,lit_tr1959,,,2022-03-16 04:02:16,2022-03-16 04:02:16,,54.842199033538236,9.070140197119792e-06,426,,,,,,1,,,,,,,,10.1038/NMAT3602,"43285 Danielle M. Pesko, Michael A. Webb, Yukyung Jung, Qi Zheng, Thomas F. Miller, III, Geoffrey W. Coates, and Nitash P. Balsara 2016 Department of Chemical and Biomolecular Engineering, University of California, Berkeley, Berkeley, California 94720, United States US Macromolecules Universal Relationship between Conductivity and Solvation-Site Connectivity in Ether-Based Polymer Electrolytes    C6EO4/TFSI"
196,lit_tr196,,,2022-03-16 04:02:11,2022-03-16 04:02:11,,39.47622283747069,7.156291128563851e-08,1,185,,,,,0.75/0.125,,,,,,,,j.electacta.2013.09.151,"43221 Shaowei Feng a, Dongyang Shi a, Fang Liu a, Liping Zheng a, Jin Nie a,∗, Wengfang Feng a,
Xuejie Huang b, Michel Armand c,∗, Zhibin Zhou 2013 Institute of Physics, Chinese Academy of Sciences, 3rd South Street, Zhongguancun, Beijing 100080, China
c CIC energigune, Alava Technology Park, Albert Einstein, 4801510 MINANO ˜ Álava, Spain China, Spain Electrochimica Acta Single lithium-ion conducting polymer electrolytes based on
poly[(4-styrenesulfonyl)(trifluoromethanesulfonyl)imide] anions poly[(4-styrenesulfonyl)(trifluoromethanesulfonyl)imide] anions 30/1   PEO/poly[(4-styrenesulfonyl)(trifluoromethanesulfonyl)imide]"
1960,lit_tr1960,,,2022-03-16 04:02:16,2022-03-16 04:02:16,,50.04972902934719,5.648875459874461e-07,426,,,,,,1,,,,,,,,10.1038/NMAT3602,"43285 Danielle M. Pesko, Michael A. Webb, Yukyung Jung, Qi Zheng, Thomas F. Miller, III, Geoffrey W. Coates, and Nitash P. Balsara 2016 Department of Chemical and Biomolecular Engineering, University of California, Berkeley, Berkeley, California 94720, United States US Macromolecules Universal Relationship between Conductivity and Solvation-Site Connectivity in Ether-Based Polymer Electrolytes    C6EO4/TFSI"
1961,lit_tr1961,,,2022-03-16 04:02:16,2022-03-16 04:02:16,,45.258365734037966,2.03091618202505e-08,426,,,,,,1,,,,,,,,10.1038/NMAT3602,"43285 Danielle M. Pesko, Michael A. Webb, Yukyung Jung, Qi Zheng, Thomas F. Miller, III, Geoffrey W. Coates, and Nitash P. Balsara 2016 Department of Chemical and Biomolecular Engineering, University of California, Berkeley, Berkeley, California 94720, United States US Macromolecules Universal Relationship between Conductivity and Solvation-Site Connectivity in Ether-Based Polymer Electrolytes    C6EO4/TFSI"
1962,lit_tr1962,,,2022-03-16 04:02:16,2022-03-16 04:02:16,,44.57579501348425,2.5968268923859194e-08,427,,,,,,1,,,,,,,,10.1038/NMAT3602,"43285 Danielle M. Pesko, Michael A. Webb, Yukyung Jung, Qi Zheng, Thomas F. Miller, III, Geoffrey W. Coates, and Nitash P. Balsara 2016 Department of Chemical and Biomolecular Engineering, University of California, Berkeley, Berkeley, California 94720, United States US Macromolecules Universal Relationship between Conductivity and Solvation-Site Connectivity in Ether-Based Polymer Electrolytes    C6EO4/TFSI"
1963,lit_tr1963,,,2022-03-16 04:02:16,2022-03-16 04:02:16,,49.90877214406356,5.487859701575474e-07,427,,,,,,1,,,,,,,,10.1038/NMAT3602,"43285 Danielle M. Pesko, Michael A. Webb, Yukyung Jung, Qi Zheng, Thomas F. Miller, III, Geoffrey W. Coates, and Nitash P. Balsara 2016 Department of Chemical and Biomolecular Engineering, University of California, Berkeley, Berkeley, California 94720, United States US Macromolecules Universal Relationship between Conductivity and Solvation-Site Connectivity in Ether-Based Polymer Electrolytes    C6EO4/TFSI"
1964,lit_tr1964,,,2022-03-16 04:02:16,2022-03-16 04:02:16,,54.842199033538236,7.625371378847421e-06,427,,,,,,1,,,,,,,,10.1038/NMAT3602,"43285 Danielle M. Pesko, Michael A. Webb, Yukyung Jung, Qi Zheng, Thomas F. Miller, III, Geoffrey W. Coates, and Nitash P. Balsara 2016 Department of Chemical and Biomolecular Engineering, University of California, Berkeley, Berkeley, California 94720, United States US Macromolecules Universal Relationship between Conductivity and Solvation-Site Connectivity in Ether-Based Polymer Electrolytes    C6EO4/TFSI"
1965,lit_tr1965,,,2022-03-16 04:02:16,2022-03-16 04:02:16,,59.928639200557996,9.750143329927926e-06,427,,,,,,1,,,,,,,,10.1038/NMAT3602,"43285 Danielle M. Pesko, Michael A. Webb, Yukyung Jung, Qi Zheng, Thomas F. Miller, III, Geoffrey W. Coates, and Nitash P. Balsara 2016 Department of Chemical and Biomolecular Engineering, University of California, Berkeley, Berkeley, California 94720, United States US Macromolecules Universal Relationship between Conductivity and Solvation-Site Connectivity in Ether-Based Polymer Electrolytes    C6EO4/TFSI"
1966,lit_tr1966,,,2022-03-16 04:02:16,2022-03-16 04:02:16,,65.32980595629687,1.2466972456954247e-05,427,,,,,,1,,,,,,,,10.1038/NMAT3602,"43285 Qianru Shi, Lixin Xue, Dejun Qin, Bing Du, Jian Wang and Liquan Chen 2014 Ningbo Institute of Materials Technology & Engineering, Chinese Academy of Sciences, Ningbo, 315201, China China J. Mater. Chem. A Single ion solid-state composite electrolytes with high electrochemical stability based on a poly(perfluoroalkylsulfonyl)-imide ionene polymer  8  PEO60000/PFSI"
1967,lit_tr1967,,,2022-03-16 04:02:16,2022-03-16 04:02:16,,69.79446631668043,1.4829107038907868e-05,427,,,,,,1,,,,,,,,10.1038/NMAT3602,"43285 Qianru Shi, Lixin Xue, Dejun Qin, Bing Du, Jian Wang and Liquan Chen 2014 Ningbo Institute of Materials Technology & Engineering, Chinese Academy of Sciences, Ningbo, 315201, China China J. Mater. Chem. A Single ion solid-state composite electrolytes with high electrochemical stability based on a poly(perfluoroalkylsulfonyl)-imide ionene polymer  8  PEO60000/PFSI"
1968,lit_tr1968,,,2022-03-16 04:02:16,2022-03-16 04:02:16,,75.68716873986409,1.8420694499566427e-05,427,,,,,,1,,,,,,,,10.1038/NMAT3602,"43285 Qianru Shi, Lixin Xue, Dejun Qin, Bing Du, Jian Wang and Liquan Chen 2014 Ningbo Institute of Materials Technology & Engineering, Chinese Academy of Sciences, Ningbo, 315201, China China J. Mater. Chem. A Single ion solid-state composite electrolytes with high electrochemical stability based on a poly(perfluoroalkylsulfonyl)-imide ionene polymer  8  PEO60000/PFSI"
1969,lit_tr1969,,,2022-03-16 04:02:16,2022-03-16 04:02:16,,79.92567753457143,2.4244598699563176e-05,427,,,,,,1,,,,,,,,10.1038/NMAT3602,"43285 Qianru Shi, Lixin Xue, Dejun Qin, Bing Du, Jian Wang and Liquan Chen 2014 Ningbo Institute of Materials Technology & Engineering, Chinese Academy of Sciences, Ningbo, 315201, China China J. Mater. Chem. A Single ion solid-state composite electrolytes with high electrochemical stability based on a poly(perfluoroalkylsulfonyl)-imide ionene polymer  8  PEO60000/PFSI"
197,lit_tr197,,,2022-03-16 04:02:11,2022-03-16 04:02:11,,29.56905280419255,2.679939562434505e-08,1,185,,,,,0.75/0.125,,,,,,,,j.electacta.2013.09.151,"43221 Shaowei Feng a, Dongyang Shi a, Fang Liu a, Liping Zheng a, Jin Nie a,∗, Wengfang Feng a,
Xuejie Huang b, Michel Armand c,∗, Zhibin Zhou 2013 Institute of Physics, Chinese Academy of Sciences, 3rd South Street, Zhongguancun, Beijing 100080, China
c CIC energigune, Alava Technology Park, Albert Einstein, 4801510 MINANO ˜ Álava, Spain China, Spain Electrochimica Acta Single lithium-ion conducting polymer electrolytes based on
poly[(4-styrenesulfonyl)(trifluoromethanesulfonyl)imide] anions poly[(4-styrenesulfonyl)(trifluoromethanesulfonyl)imide] anions 30/1   PEO/poly[(4-styrenesulfonyl)(trifluoromethanesulfonyl)imide]"
1970,lit_tr1970,,,2022-03-16 04:02:16,2022-03-16 04:02:16,,89.3390528306046,3.332445073848132e-05,427,,,,,,1,,,,,,,,10.1038/NMAT3602,"43285 Qianru Shi, Lixin Xue, Dejun Qin, Bing Du, Jian Wang and Liquan Chen 2014 Ningbo Institute of Materials Technology & Engineering, Chinese Academy of Sciences, Ningbo, 315201, China China J. Mater. Chem. A Single ion solid-state composite electrolytes with high electrochemical stability based on a poly(perfluoroalkylsulfonyl)-imide ionene polymer  8  PEO60000/PFSI"
1971,lit_tr1971,,,2022-03-16 04:02:16,2022-03-16 04:02:16,,89.7828019029293,1.8688997244713845e-05,428,,,,,,1,,,,,,,,10.1038/NMAT3602,"43285 Qianru Shi, Lixin Xue, Dejun Qin, Bing Du, Jian Wang and Liquan Chen 2014 Ningbo Institute of Materials Technology & Engineering, Chinese Academy of Sciences, Ningbo, 315201, China China J. Mater. Chem. A Single ion solid-state composite electrolytes with high electrochemical stability based on a poly(perfluoroalkylsulfonyl)-imide ionene polymer  8  PEO60000/PFSI"
1972,lit_tr1972,,,2022-03-16 04:02:16,2022-03-16 04:02:16,,85.04595324539866,1.6647537429043117e-05,428,,,,,,1,,,,,,,,10.1038/NMAT3602,"43285 Qianru Shi, Lixin Xue, Dejun Qin, Bing Du, Jian Wang and Liquan Chen 2014 Ningbo Institute of Materials Technology & Engineering, Chinese Academy of Sciences, Ningbo, 315201, China China J. Mater. Chem. A Single ion solid-state composite electrolytes with high electrochemical stability based on a poly(perfluoroalkylsulfonyl)-imide ionene polymer  8  PEO60000/PFSI"
1973,lit_tr1973,,,2022-03-16 04:02:16,2022-03-16 04:02:16,,79.84167504433577,1.264855751792773e-05,428,,,,,,1,,,,,,,,10.1038/NMAT3602,"43285 Qianru Shi, Lixin Xue, Dejun Qin, Bing Du, Jian Wang and Liquan Chen 2014 Ningbo Institute of Materials Technology & Engineering, Chinese Academy of Sciences, Ningbo, 315201, China China J. Mater. Chem. A Single ion solid-state composite electrolytes with high electrochemical stability based on a poly(perfluoroalkylsulfonyl)-imide ionene polymer  8  PEO60000/PFSI"
1974,lit_tr1974,,,2022-03-16 04:02:16,2022-03-16 04:02:16,,74.70464128533683,1.0330682160368617e-05,428,,,,,,1,,,,,,,,10.1038/NMAT3602,"43285 Qianru Shi, Lixin Xue, Dejun Qin, Bing Du, Jian Wang and Liquan Chen 2014 Ningbo Institute of Materials Technology & Engineering, Chinese Academy of Sciences, Ningbo, 315201, China China J. Mater. Chem. A Single ion solid-state composite electrolytes with high electrochemical stability based on a poly(perfluoroalkylsulfonyl)-imide ionene polymer  8  PEO60000/PFSI"
1975,lit_tr1975,,,2022-03-16 04:02:16,2022-03-16 04:02:16,,69.63576506697694,7.96340860345204e-06,428,,,,,,1,,,,,,,,10.1038/NMAT3602,"43285 Qianru Shi, Lixin Xue, Dejun Qin, Bing Du, Jian Wang and Liquan Chen 2014 Ningbo Institute of Materials Technology & Engineering, Chinese Academy of Sciences, Ningbo, 315201, China China J. Mater. Chem. A Single ion solid-state composite electrolytes with high electrochemical stability based on a poly(perfluoroalkylsulfonyl)-imide ionene polymer  16  PEO60000/PFSI"
1976,lit_tr1976,,,2022-03-16 04:02:16,2022-03-16 04:02:16,,65.17532348129998,6.050482372473829e-06,428,,,,,,1,,,,,,,,10.1038/NMAT3602,"43285 Qianru Shi, Lixin Xue, Dejun Qin, Bing Du, Jian Wang and Liquan Chen 2014 Ningbo Institute of Materials Technology & Engineering, Chinese Academy of Sciences, Ningbo, 315201, China China J. Mater. Chem. A Single ion solid-state composite electrolytes with high electrochemical stability based on a poly(perfluoroalkylsulfonyl)-imide ionene polymer  16  PEO60000/PFSI"
1977,lit_tr1977,,,2022-03-16 04:02:16,2022-03-16 04:02:16,,59.55474317190061,4.731937502397163e-06,428,,,,,,1,,,,,,,,10.1038/NMAT3602,"43285 Qianru Shi, Lixin Xue, Dejun Qin, Bing Du, Jian Wang and Liquan Chen 2014 Ningbo Institute of Materials Technology & Engineering, Chinese Academy of Sciences, Ningbo, 315201, China China J. Mater. Chem. A Single ion solid-state composite electrolytes with high electrochemical stability based on a poly(perfluoroalkylsulfonyl)-imide ionene polymer  16  PEO60000/PFSI"
1978,lit_tr1978,,,2022-03-16 04:02:16,2022-03-16 04:02:16,,54.98749486054652,3.2964993921571894e-06,428,,,,,,1,,,,,,,,10.1038/NMAT3602,"43285 Qianru Shi, Lixin Xue, Dejun Qin, Bing Du, Jian Wang and Liquan Chen 2014 Ningbo Institute of Materials Technology & Engineering, Chinese Academy of Sciences, Ningbo, 315201, China China J. Mater. Chem. A Single ion solid-state composite electrolytes with high electrochemical stability based on a poly(perfluoroalkylsulfonyl)-imide ionene polymer  16  PEO60000/PFSI"
1979,lit_tr1979,,,2022-03-16 04:02:16,2022-03-16 04:02:16,,50.26129054688204,2.1056733470310675e-06,428,,,,,,1,,,,,,,,10.1038/NMAT3602,"43285 Qianru Shi, Lixin Xue, Dejun Qin, Bing Du, Jian Wang and Liquan Chen 2014 Ningbo Institute of Materials Technology & Engineering, Chinese Academy of Sciences, Ningbo, 315201, China China J. Mater. Chem. A Single ion solid-state composite electrolytes with high electrochemical stability based on a poly(perfluoroalkylsulfonyl)-imide ionene polymer  16  PEO60000/PFSI"
198,lit_tr198,,,2022-03-16 04:02:11,2022-03-16 04:02:11,,19.770721299700995,1.0554508160105573e-08,1,185,,,,,0.75/0.125,,,,,,,,j.electacta.2013.09.151,"43221 Shaowei Feng a, Dongyang Shi a, Fang Liu a, Liping Zheng a, Jin Nie a,∗, Wengfang Feng a,
Xuejie Huang b, Michel Armand c,∗, Zhibin Zhou 2013 Institute of Physics, Chinese Academy of Sciences, 3rd South Street, Zhongguancun, Beijing 100080, China
c CIC energigune, Alava Technology Park, Albert Einstein, 4801510 MINANO ˜ Álava, Spain China, Spain Electrochimica Acta Single lithium-ion conducting polymer electrolytes based on
poly[(4-styrenesulfonyl)(trifluoromethanesulfonyl)imide] anions poly[(4-styrenesulfonyl)(trifluoromethanesulfonyl)imide] anions 30/1   PEO/poly[(4-styrenesulfonyl)(trifluoromethanesulfonyl)imide]"
1980,lit_tr1980,,,2022-03-16 04:02:16,2022-03-16 04:02:16,,45.46380056560321,9.64497263969538e-07,428,,,,,,1,,,,,,,,10.1038/NMAT3602,"43285 Qianru Shi, Lixin Xue, Dejun Qin, Bing Du, Jian Wang and Liquan Chen 2014 Ningbo Institute of Materials Technology & Engineering, Chinese Academy of Sciences, Ningbo, 315201, China China J. Mater. Chem. A Single ion solid-state composite electrolytes with high electrochemical stability based on a poly(perfluoroalkylsulfonyl)-imide ionene polymer  16  PEO60000/PFSI"
1981,lit_tr1981,,,2022-03-16 04:02:16,2022-03-16 04:02:16,,44.57579501348425,3.4055087462224296e-07,429,,,,,,1,,,,,,,,10.1038/NMAT3602,"43285 Qianru Shi, Lixin Xue, Dejun Qin, Bing Du, Jian Wang and Liquan Chen 2014 Ningbo Institute of Materials Technology & Engineering, Chinese Academy of Sciences, Ningbo, 315201, China China J. Mater. Chem. A Single ion solid-state composite electrolytes with high electrochemical stability based on a poly(perfluoroalkylsulfonyl)-imide ionene polymer  16  PEO60000/PFSI"
1982,lit_tr1982,,,2022-03-16 04:02:16,2022-03-16 04:02:16,,49.97923521449485,5.567791965961646e-07,429,,,,,,1,,,,,,,,10.1038/NMAT3602,"43285 Qianru Shi, Lixin Xue, Dejun Qin, Bing Du, Jian Wang and Liquan Chen 2014 Ningbo Institute of Materials Technology & Engineering, Chinese Academy of Sciences, Ningbo, 315201, China China J. Mater. Chem. A Single ion solid-state composite electrolytes with high electrochemical stability based on a poly(perfluoroalkylsulfonyl)-imide ionene polymer  16  PEO60000/PFSI"
1983,lit_tr1983,,,2022-03-16 04:02:16,2022-03-16 04:02:16,,54.914830859615165,9.235555021579357e-07,429,,,,,,1,,,,,,,,10.1038/NMAT3602,"43285 Qianru Shi, Lixin Xue, Dejun Qin, Bing Du, Jian Wang and Liquan Chen 2014 Ningbo Institute of Materials Technology & Engineering, Chinese Academy of Sciences, Ningbo, 315201, China China J. Mater. Chem. A Single ion solid-state composite electrolytes with high electrochemical stability based on a poly(perfluoroalkylsulfonyl)-imide ionene polymer  16  PEO60000/PFSI"
1984,lit_tr1984,,,2022-03-16 04:02:16,2022-03-16 04:02:16,,59.928639200557996,1.4669151705940906e-06,429,,,,,,1,,,,,,,,10.1038/NMAT3602,"43285 Qianru Shi, Lixin Xue, Dejun Qin, Bing Du, Jian Wang and Liquan Chen 2014 Ningbo Institute of Materials Technology & Engineering, Chinese Academy of Sciences, Ningbo, 315201, China China J. Mater. Chem. A Single ion solid-state composite electrolytes with high electrochemical stability based on a poly(perfluoroalkylsulfonyl)-imide ionene polymer  20  PEO60000/PFSI"
1985,lit_tr1985,,,2022-03-16 04:02:16,2022-03-16 04:02:16,,64.71249266838396,1.95881761125366e-06,429,,,,,,1,,,,,,,,10.1038/NMAT3602,"43285 Qianru Shi, Lixin Xue, Dejun Qin, Bing Du, Jian Wang and Liquan Chen 2014 Ningbo Institute of Materials Technology & Engineering, Chinese Academy of Sciences, Ningbo, 315201, China China J. Mater. Chem. A Single ion solid-state composite electrolytes with high electrochemical stability based on a poly(perfluoroalkylsulfonyl)-imide ionene polymer  20  PEO60000/PFSI"
1986,lit_tr1986,,,2022-03-16 04:02:16,2022-03-16 04:02:16,,69.87375439499192,2.8942630488903652e-06,429,,,,,,1,,,,,,,,10.1038/NMAT3602,"43285 Qianru Shi, Lixin Xue, Dejun Qin, Bing Du, Jian Wang and Liquan Chen 2014 Ningbo Institute of Materials Technology & Engineering, Chinese Academy of Sciences, Ningbo, 315201, China China J. Mater. Chem. A Single ion solid-state composite electrolytes with high electrochemical stability based on a poly(perfluoroalkylsulfonyl)-imide ionene polymer  20  PEO60000/PFSI"
1987,lit_tr1987,,,2022-03-16 04:02:16,2022-03-16 04:02:16,,75.03153488866025,4.0361286430310844e-06,429,,,,,,1,,,,,,,,10.1038/NMAT3602,"43285 Qianru Shi, Lixin Xue, Dejun Qin, Bing Du, Jian Wang and Liquan Chen 2014 Ningbo Institute of Materials Technology & Engineering, Chinese Academy of Sciences, Ningbo, 315201, China China J. Mater. Chem. A Single ion solid-state composite electrolytes with high electrochemical stability based on a poly(perfluoroalkylsulfonyl)-imide ionene polymer  20  PEO60000/PFSI"
1988,lit_tr1988,,,2022-03-16 04:02:16,2022-03-16 04:02:16,,79.589533953473,5.3122071250115045e-06,429,,,,,,1,,,,,,,,10.1038/NMAT3602,"43285 Qianru Shi, Lixin Xue, Dejun Qin, Bing Du, Jian Wang and Liquan Chen 2014 Ningbo Institute of Materials Technology & Engineering, Chinese Academy of Sciences, Ningbo, 315201, China China J. Mater. Chem. A Single ion solid-state composite electrolytes with high electrochemical stability based on a poly(perfluoroalkylsulfonyl)-imide ionene polymer  20  PEO60000/PFSI"
1989,lit_tr1989,,,2022-03-16 04:02:16,2022-03-16 04:02:16,,85.04595324539866,8.079379350378406e-06,429,,,,,,1,,,,,,,,10.1038/NMAT3602,"43285 Qianru Shi, Lixin Xue, Dejun Qin, Bing Du, Jian Wang and Liquan Chen 2014 Ningbo Institute of Materials Technology & Engineering, Chinese Academy of Sciences, Ningbo, 315201, China China J. Mater. Chem. A Single ion solid-state composite electrolytes with high electrochemical stability based on a poly(perfluoroalkylsulfonyl)-imide ionene polymer  20  PEO60000/PFSI"
199,lit_tr199,,,2022-03-16 04:02:11,2022-03-16 04:02:11,,130.15988355233736,5.131921445582305e-06,1,185,,,,,0.8/0.1,,,,,,,,j.electacta.2013.09.151,"43221 Shaowei Feng a, Dongyang Shi a, Fang Liu a, Liping Zheng a, Jin Nie a,∗, Wengfang Feng a,
Xuejie Huang b, Michel Armand c,∗, Zhibin Zhou 2013 Institute of Physics, Chinese Academy of Sciences, 3rd South Street, Zhongguancun, Beijing 100080, China
c CIC energigune, Alava Technology Park, Albert Einstein, 4801510 MINANO ˜ Álava, Spain China, Spain Electrochimica Acta Single lithium-ion conducting polymer electrolytes based on
poly[(4-styrenesulfonyl)(trifluoromethanesulfonyl)imide] anions poly[(4-styrenesulfonyl)(trifluoromethanesulfonyl)imide] anions 30/1   PEO/poly[(4-styrenesulfonyl)(trifluoromethanesulfonyl)imide]"
1990,lit_tr1990,,,2022-03-16 04:02:16,2022-03-16 04:02:16,,89.42763693650903,9.610190574205679e-06,429,,,,,,1,,,,,,,,10.1038/NMAT3602,"43285 Qianru Shi, Lixin Xue, Dejun Qin, Bing Du, Jian Wang and Liquan Chen 2014 Ningbo Institute of Materials Technology & Engineering, Chinese Academy of Sciences, Ningbo, 315201, China China J. Mater. Chem. A Single ion solid-state composite electrolytes with high electrochemical stability based on a poly(perfluoroalkylsulfonyl)-imide ionene polymer  20  PEO60000/PFSI"
