Repository: KanHatakeyama/ion_predictor

# Ionic conductivity predictor 
- Database of Li conducting liquid and solid electrolytes (organic)
    - polymers, liquids, etc
- Predict thier ionic conductivity by machine learning
- Related paper
    - https://pubs.acs.org/doi/10.1021/jacs.9b11442
    - Database and models are slightly different from the original paper
        - mainly because of copyright and available module version issues

# Overview

## Chemical database

## Electrolyte database

## Predicted data
- Exported as a csv file
- Log10 (conductivity) is predicted

File: database/Composite-2022-03-16-1.csv (part 16 of 77)
id,title,subtitle,tags,created_at,updated_at,obtained_date,temperature,conductivity,component1,component2,component3,component4,component5,component6,mol_ratio,wt_ratio,melting_temp,inorg_name,inorg_contain_ratio,crystallinity,Tg,mp,reference,special_memo
1991,lit_tr1991,,,2022-03-16 04:02:16,2022-03-16 04:02:16,,25.0,2.04e-07,367,358,,,,,0.360917656698075/0.319541171650963,,,,,,,,10.1179/143307509X440451,"43285 Qianru Shi, Lixin Xue, Dejun Qin, Bing Du, Jian Wang and Liquan Chen 2014 Ningbo Institute of Materials Technology & Engineering, Chinese Academy of Sciences, Ningbo, 315201, China China J. Mater. Chem. A Single ion solid-state composite electrolytes with high electrochemical stability based on a poly(perfluoroalkylsulfonyl)-imide ionene polymer  20  PEO60000/PFSI"
1992,lit_tr1992,,,2022-03-16 04:02:16,2022-03-16 04:02:16,,25.0,3e-06,367,358,,,,,0.360917656698075/0.319541171650963,,,,,,,,10.1179/143307509X440451,"43285 Qianru Shi, Lixin Xue, Dejun Qin, Bing Du, Jian Wang and Liquan Chen 2014 Ningbo Institute of Materials Technology & Engineering, Chinese Academy of Sciences, Ningbo, 315201, China China J. Mater. Chem. A Single ion solid-state composite electrolytes with high electrochemical stability based on a poly(perfluoroalkylsulfonyl)-imide ionene polymer  20  PEO60000/PFSI"
1993,lit_tr1993,,,2022-03-16 04:02:16,2022-03-16 04:02:16,,25.0,8e-06,367,358,,,,,0.360917656698075/0.319541171650963,,,,,,,,10.1179/143307509X440451,"43285 Qianru Shi, Lixin Xue, Dejun Qin, Bing Du, Jian Wang and Liquan Chen 2014 Ningbo Institute of Materials Technology & Engineering, Chinese Academy of Sciences, Ningbo, 315201, China China J. Mater. Chem. A Single ion solid-state composite electrolytes with high electrochemical stability based on a poly(perfluoroalkylsulfonyl)-imide ionene polymer  20  PEO60000/PFSI"
1994,lit_tr1994,,,2022-03-16 04:02:16,2022-03-16 04:02:16,,25.0,3e-06,367,358,,,,,0.360917656698075/0.319541171650963,,,,,,,,10.1179/143307509X440451,"43285 Qianru Shi, Lixin Xue, Dejun Qin, Bing Du, Jian Wang and Liquan Chen 2014 Ningbo Institute of Materials Technology & Engineering, Chinese Academy of Sciences, Ningbo, 315201, China China J. Mater. Chem. A Single ion solid-state composite electrolytes with high electrochemical stability based on a poly(perfluoroalkylsulfonyl)-imide ionene polymer  25  PEO60000/PFSI"
1995,lit_tr1995,,,2022-03-16 04:02:16,2022-03-16 04:02:16,,25.0,2e-06,367,358,,,,,0.360917656698075/0.319541171650963,,,,,,,,10.1179/143307509X440451,"43285 Qianru Shi, Lixin Xue, Dejun Qin, Bing Du, Jian Wang and Liquan Chen 2014 Ningbo Institute of Materials Technology & Engineering, Chinese Academy of Sciences, Ningbo, 315201, China China J. Mater. Chem. A Single ion solid-state composite electrolytes with high electrochemical stability based on a poly(perfluoroalkylsulfonyl)-imide ionene polymer  25  PEO60000/PFSI"
1996,lit_tr1996,,,2022-03-16 04:02:16,2022-03-16 04:02:16,,25.0,9e-05,367,358,,,,,0.360917656698075/0.319541171650963,,,,,,,,10.1179/143307509X440451,"43285 Qianru Shi, Lixin Xue, Dejun Qin, Bing Du, Jian Wang and Liquan Chen 2014 Ningbo Institute of Materials Technology & Engineering, Chinese Academy of Sciences, Ningbo, 315201, China China J. Mater. Chem. A Single ion solid-state composite electrolytes with high electrochemical stability based on a poly(perfluoroalkylsulfonyl)-imide ionene polymer  25  PEO60000/PFSI"
1997,lit_tr1997,,,2022-03-16 04:02:16,2022-03-16 04:02:16,,25.0,5e-05,367,358,,,,,0.360917656698075/0.319541171650963,,,,,,,,10.1179/143307509X440451,"43285 Qianru Shi, Lixin Xue, Dejun Qin, Bing Du, Jian Wang and Liquan Chen 2014 Ningbo Institute of Materials Technology & Engineering, Chinese Academy of Sciences, Ningbo, 315201, China China J. Mater. Chem. A Single ion solid-state composite electrolytes with high electrochemical stability based on a poly(perfluoroalkylsulfonyl)-imide ionene polymer  25  PEO60000/PFSI"
1998,lit_tr1998,,,2022-03-16 04:02:16,2022-03-16 04:02:16,,25.0,3.0000000000000004e-05,367,358,,,,,0.360917656698075/0.319541171650963,,,,,,,,10.1179/143307509X440451,"43285 Qianru Shi, Lixin Xue, Dejun Qin, Bing Du, Jian Wang and Liquan Chen 2014 Ningbo Institute of Materials Technology & Engineering, Chinese Academy of Sciences, Ningbo, 315201, China China J. Mater. Chem. A Single ion solid-state composite electrolytes with high electrochemical stability based on a poly(perfluoroalkylsulfonyl)-imide ionene polymer  25  PEO60000/PFSI"
1999,lit_tr1999,,,2022-03-16 04:02:16,2022-03-16 04:02:16,,117.41931335961868,6.572158065381374e-05,372,365,,,,,7.5/1,,,,,,,,10.1021/acs.macromol.5b02513 ,"43285 Qianru Shi, Lixin Xue, Dejun Qin, Bing Du, Jian Wang and Liquan Chen 2014 Ningbo Institute of Materials Technology & Engineering, Chinese Academy of Sciences, Ningbo, 315201, China China J. Mater. Chem. A Single ion solid-state composite electrolytes with high electrochemical stability based on a poly(perfluoroalkylsulfonyl)-imide ionene polymer  25  PEO60000/PFSI"
2,lit_tr2,,,2022-03-16 04:02:10,2022-03-16 04:02:10,,27.0,7e-07,1,357,,,,,0.909/0.0455,,,,,,,,10.1007/s11581-011-0640-5,"43221 Masaru Heishi a,c, Hiroki Niwa a, Takahiro Uno a, Masataka Kubo b, Takahito Itoh 2013 Division of Chemistry for Materials, Graduate School of Engineering, Mie University, 1577 Kurimamachiya-cho, Tsu, Mie 514-8507, Japan Japan Electrochimica Acta Polymer electrolytes based on polyanionic lithium salts PEO/ poly(lithium vinylsulfonate)  = 1/6(li/eo)   PEO600000/poly(lithium vinylsulfonate) mn7140"
20,lit_tr20,,,2022-03-16 04:02:10,2022-03-16 04:02:10,,100.48357531089118,0.0058168290644608454,1,364,,,,,0.566/0.127,,,,,58.0,-68.0,65.0,not available,"43221 Masaru Heishi a,c, Hiroki Niwa a, Takahiro Uno a, Masataka Kubo b, Takahito Itoh 2013 Division of Chemistry for Materials, Graduate School of Engineering, Mie University, 1577 Kurimamachiya-cho, Tsu, Mie 514-8507, Japan Japan Electrochimica Acta Polymer electrolytes based on polyanionic lithium salts PEO/ poly(lithium vinylsulfonate)  = 1/8(li/eo)   PEO600000/poly(lithium vinylsulfonate) mn7140"
200,lit_tr200,,,2022-03-16 04:02:11,2022-03-16 04:02:11,,120.91677303842431,4.094020377678636e-06,1,185,,,,,0.8/0.1,,,,,,,,j.electacta.2013.09.151,"43221 Shaowei Feng a, Dongyang Shi a, Fang Liu a, Liping Zheng a, Jin Nie a,∗, Wengfang Feng a,
Xuejie Huang b, Michel Armand c,∗, Zhibin Zhou 2013 Institute of Physics, Chinese Academy of Sciences, 3rd South Street, Zhongguancun, Beijing 100080, China
c CIC energigune, Alava Technology Park, Albert Einstein, 4801510 MINANO ˜ Álava, Spain China, Spain Electrochimica Acta Single lithium-ion conducting polymer electrolytes based on
poly[(4-styrenesulfonyl)(trifluoromethanesulfonyl)imide] anions poly[(4-styrenesulfonyl)(trifluoromethanesulfonyl)imide] anions 30/1   PEO/poly[(4-styrenesulfonyl)(trifluoromethanesulfonyl)imide]"
2000,lit_tr2000,,,2022-03-16 04:02:16,2022-03-16 04:02:16,,108.48001046811123,4.754260781079642e-05,372,365,,,,,7.5/1,,,,,,,,10.1021/acs.macromol.5b02513 ,"43285 Qianru Shi, Lixin Xue, Dejun Qin, Bing Du, Jian Wang and Liquan Chen 2014 Ningbo Institute of Materials Technology & Engineering, Chinese Academy of Sciences, Ningbo, 315201, China China J. Mater. Chem. A Single ion solid-state composite electrolytes with high electrochemical stability based on a poly(perfluoroalkylsulfonyl)-imide ionene polymer  25  PEO60000/PFSI"
2001,lit_tr2001,,,2022-03-16 04:02:16,2022-03-16 04:02:16,,93.51985669441996,3.087329622956291e-05,372,365,,,,,7.5/1,,,,,,,,10.1021/acs.macromol.5b02513 ,"43285 Qianru Shi, Lixin Xue, Dejun Qin, Bing Du, Jian Wang and Liquan Chen 2014 Ningbo Institute of Materials Technology & Engineering, Chinese Academy of Sciences, Ningbo, 315201, China China J. Mater. Chem. A Single ion solid-state composite electrolytes with high electrochemical stability based on a poly(perfluoroalkylsulfonyl)-imide ionene polymer  25  PEO60000/PFSI"
2002,lit_tr2002,,,2022-03-16 04:02:16,2022-03-16 04:02:16,,80.33879299130706,1.9109529749704382e-05,372,365,,,,,7.5/1,,,,,,,,10.1021/acs.macromol.5b02513 ,"43285 Qianru Shi, Lixin Xue, Dejun Qin, Bing Du, Jian Wang and Liquan Chen 2014 Ningbo Institute of Materials Technology & Engineering, Chinese Academy of Sciences, Ningbo, 315201, China China J. Mater. Chem. A Single ion solid-state composite electrolytes with high electrochemical stability based on a poly(perfluoroalkylsulfonyl)-imide ionene polymer  25  PEO60000/PFSI"
2003,lit_tr2003,,,2022-03-16 04:02:16,2022-03-16 04:02:16,,69.44422625950489,1.2863969449369728e-05,372,365,,,,,7.5/1,,,,,,,,10.1021/acs.macromol.5b02513 ,"43285 Qianru Shi, Lixin Xue, Dejun Qin, Bing Du, Jian Wang and Liquan Chen 2014 Ningbo Institute of Materials Technology & Engineering, Chinese Academy of Sciences, Ningbo, 315201, China China J. Mater. Chem. A Single ion solid-state composite electrolytes with high electrochemical stability based on a poly(perfluoroalkylsulfonyl)-imide ionene polymer  30  PEO60000/PFSI"
2004,lit_tr2004,,,2022-03-16 04:02:16,2022-03-16 04:02:16,,59.922759411220625,8.659643233600642e-06,372,365,,,,,7.5/1,,,,,,,,10.1021/acs.macromol.5b02513 ,"43285 Qianru Shi, Lixin Xue, Dejun Qin, Bing Du, Jian Wang and Liquan Chen 2014 Ningbo Institute of Materials Technology & Engineering, Chinese Academy of Sciences, Ningbo, 315201, China China J. Mater. Chem. A Single ion solid-state composite electrolytes with high electrochemical stability based on a poly(perfluoroalkylsulfonyl)-imide ionene polymer  30  PEO60000/PFSI"
2005,lit_tr2005,,,2022-03-16 04:02:16,2022-03-16 04:02:16,,53.67803910039936,6.4938163157621005e-06,372,365,,,,,7.5/1,,,,,,,,10.1021/acs.macromol.5b02513 ,"43285 Qianru Shi, Lixin Xue, Dejun Qin, Bing Du, Jian Wang and Liquan Chen 2014 Ningbo Institute of Materials Technology & Engineering, Chinese Academy of Sciences, Ningbo, 315201, China China J. Mater. Chem. A Single ion solid-state composite electrolytes with high electrochemical stability based on a poly(perfluoroalkylsulfonyl)-imide ionene polymer  30  PEO60000/PFSI"
2006,lit_tr2006,,,2022-03-16 04:02:16,2022-03-16 04:02:16,,47.52901858110437,4.869675251658628e-06,372,365,,,,,7.5/1,,,,,,,,10.1021/acs.macromol.5b02513 ,"43285 Qianru Shi, Lixin Xue, Dejun Qin, Bing Du, Jian Wang and Liquan Chen 2014 Ningbo Institute of Materials Technology & Engineering, Chinese Academy of Sciences, Ningbo, 315201, China China J. Mater. Chem. A Single ion solid-state composite electrolytes with high electrochemical stability based on a poly(perfluoroalkylsulfonyl)-imide ionene polymer  30  PEO60000/PFSI"
2007,lit_tr2007,,,2022-03-16 04:02:16,2022-03-16 04:02:16,,43.03433799852786,3.6957960758470017e-06,372,365,,,,,7.5/1,,,,,,,,10.1021/acs.macromol.5b02513 ,"43285 Qianru Shi, Lixin Xue, Dejun Qin, Bing Du, Jian Wang and Liquan Chen 2014 Ningbo Institute of Materials Technology & Engineering, Chinese Academy of Sciences, Ningbo, 315201, China China J. Mater. Chem. A Single ion solid-state composite electrolytes with high electrochemical stability based on a poly(perfluoroalkylsulfonyl)-imide ionene polymer  30  PEO60000/PFSI"
2008,lit_tr2008,,,2022-03-16 04:02:16,2022-03-16 04:02:16,,38.664009179804395,2.872982628257156e-06,372,365,,,,,7.5/1,,,,,,,,10.1021/acs.macromol.5b02513 ,"43285 Qianru Shi, Lixin Xue, Dejun Qin, Bing Du, Jian Wang and Liquan Chen 2014 Ningbo Institute of Materials Technology & Engineering, Chinese Academy of Sciences, Ningbo, 315201, China China J. Mater. Chem. A Single ion solid-state composite electrolytes with high electrochemical stability based on a poly(perfluoroalkylsulfonyl)-imide ionene polymer  30  PEO60000/PFSI"
2009,lit_tr2009,,,2022-03-16 04:02:16,2022-03-16 04:02:16,,36.02444240389315,2.487900457703928e-06,372,365,,,,,7.5/1,,,,,,,,10.1021/acs.macromol.5b02513 ,"43285 Qianru Shi, Lixin Xue, Dejun Qin, Bing Du, Jian Wang and Liquan Chen 2014 Ningbo Institute of Materials Technology & Engineering, Chinese Academy of Sciences, Ningbo, 315201, China China J. Mater. Chem. A Single ion solid-state composite electrolytes with high electrochemical stability based on a poly(perfluoroalkylsulfonyl)-imide ionene polymer  30  PEO60000/PFSI"
201,lit_tr201,,,2022-03-16 04:02:11,2022-03-16 04:02:11,,110.36925707717671,3.7969860363672226e-06,1,185,,,,,0.8/0.1,,,,,,,,j.electacta.2013.09.151,"43221 Shaowei Feng a, Dongyang Shi a, Fang Liu a, Liping Zheng a, Jin Nie a,∗, Wengfang Feng a,
Xuejie Huang b, Michel Armand c,∗, Zhibin Zhou 2013 Institute of Physics, Chinese Academy of Sciences, 3rd South Street, Zhongguancun, Beijing 100080, China
c CIC energigune, Alava Technology Park, Albert Einstein, 4801510 MINANO ˜ Álava, Spain China, Spain Electrochimica Acta Single lithium-ion conducting polymer electrolytes based on
poly[(4-styrenesulfonyl)(trifluoromethanesulfonyl)imide] anions poly[(4-styrenesulfonyl)(trifluoromethanesulfonyl)imide] anions 30/1   PEO/poly[(4-styrenesulfonyl)(trifluoromethanesulfonyl)imide]"
2010,lit_tr2010,,,2022-03-16 04:02:16,2022-03-16 04:02:16,,33.55189649117699,2.1033764154874744e-06,372,365,,,,,7.5/1,,,,,,,,10.1021/acs.macromol.5b02513 ,"43285 Qianru Shi, Lixin Xue, Dejun Qin, Bing Du, Jian Wang and Liquan Chen 2014 Ningbo Institute of Materials Technology & Engineering, Chinese Academy of Sciences, Ningbo, 315201, China China J. Mater. Chem. A Single ion solid-state composite electrolytes with high electrochemical stability based on a poly(perfluoroalkylsulfonyl)-imide ionene polymer  30  PEO60000/PFSI"
2011,lit_tr2011,,,2022-03-16 04:02:16,2022-03-16 04:02:16,,31.239262729635072,1.8434229924091065e-06,372,365,,,,,7.5/1,,,,,,,,10.1021/acs.macromol.5b02513 ,"43285 Qianru Shi, Lixin Xue, Dejun Qin, Bing Du, Jian Wang and Liquan Chen 2014 Ningbo Institute of Materials Technology & Engineering, Chinese Academy of Sciences, Ningbo, 315201, China China J. Mater. Chem. A Single ion solid-state composite electrolytes with high electrochemical stability based on a poly(perfluoroalkylsulfonyl)-imide ionene polymer  30  PEO60000/PFSI"
2012,lit_tr2012,,,2022-03-16 04:02:16,2022-03-16 04:02:16,,29.676950144993555,1.6548170999431787e-06,372,365,,,,,7.5/1,,,,,,,,10.1021/acs.macromol.5b02513 ,"43277 Aneeka Zaheen Kamal1 · Sevim Ünügür Çelik1 · Ayhan Bozkurt1 2018 Department of Biophysics, Institute for Research and Medical Consultations (IRMC), Imam Abdulrahman Bin Faisal University, PO Box 1982, Dammam 31441, Saudi Arabia Journal of Inorganic and Organometallic Polymers and Materials Single Ion Conducting Blend Polymer Electrolytes Based on LiPAAOB and PPEGMA  LiPAAOB  LiPAAOB/"
2013,lit_tr2013,,,2022-03-16 04:02:16,2022-03-16 04:02:16,,28.130502391263406,1.5215702210016293e-06,372,365,,,,,7.5/1,,,,,,,,10.1021/acs.macromol.5b02513 ,"43277 Aneeka Zaheen Kamal1 · Sevim Ünügür Çelik1 · Ayhan Bozkurt1 2018 Department of Biophysics, Institute for Research and Medical Consultations (IRMC), Imam Abdulrahman Bin Faisal University, PO Box 1982, Dammam 31441, Saudi Arabia Journal of Inorganic and Organometallic Polymers and Materials Single Ion Conducting Blend Polymer Electrolytes Based on LiPAAOB and PPEGMA  LiPAAOB  LiPAAOB/"
2014,lit_tr2014,,,2022-03-16 04:02:16,2022-03-16 04:02:16,,27.06915998679034,1.3019161069321519e-06,372,365,,,,,7.5/1,,,,,,,,10.1021/acs.macromol.5b02513 ,"43277 Aneeka Zaheen Kamal1 · Sevim Ünügür Çelik1 · Ayhan Bozkurt1 2018 Department of Biophysics, Institute for Research and Medical Consultations (IRMC), Imam Abdulrahman Bin Faisal University, PO Box 1982, Dammam 31441, Saudi Arabia Journal of Inorganic and Organometallic Polymers and Materials Single Ion Conducting Blend Polymer Electrolytes Based on LiPAAOB and PPEGMA  LiPAAOB  LiPAAOB/"
2015,lit_tr2015,,,2022-03-16 04:02:16,2022-03-16 04:02:16,,26.015269066251392,1.1828154808593513e-06,372,365,,,,,7.5/1,,,,,,,,10.1021/acs.macromol.5b02513 ,"43277 Aneeka Zaheen Kamal1 · Sevim Ünügür Çelik1 · Ayhan Bozkurt1 2018 Department of Biophysics, Institute for Research and Medical Consultations (IRMC), Imam Abdulrahman Bin Faisal University, PO Box 1982, Dammam 31441, Saudi Arabia Journal of Inorganic and Organometallic Polymers and Materials Single Ion Conducting Blend Polymer Electrolytes Based on LiPAAOB and PPEGMA  LiPAAOB  LiPAAOB/"
2016,lit_tr2016,,,2022-03-16 04:02:16,2022-03-16 04:02:16,,25.200717235124273,1.0491389238921157e-06,372,365,,,,,7.5/1,,,,,,,,10.1021/acs.macromol.5b02513 ,"43277 Aneeka Zaheen Kamal1 · Sevim Ünügür Çelik1 · Ayhan Bozkurt1 2018 Department of Biophysics, Institute for Research and Medical Consultations (IRMC), Imam Abdulrahman Bin Faisal University, PO Box 1982, Dammam 31441, Saudi Arabia Journal of Inorganic and Organometallic Polymers and Materials Single Ion Conducting Blend Polymer Electrolytes Based on LiPAAOB and PPEGMA  LiPAAOB  LiPAAOB/"
2017,lit_tr2017,,,2022-03-16 04:02:16,2022-03-16 04:02:16,,24.96875143097003,9.30572040929698e-07,372,365,,,,,7.5/1,,,,,,,,10.1021/acs.macromol.5b02513 ,"43277 Aneeka Zaheen Kamal1 · Sevim Ünügür Çelik1 · Ayhan Bozkurt1 2018 Department of Biophysics, Institute for Research and Medical Consultations (IRMC), Imam Abdulrahman Bin Faisal University, PO Box 1982, Dammam 31441, Saudi Arabia Journal of Inorganic and Organometallic Polymers and Materials Single Ion Conducting Blend Polymer Electrolytes Based on LiPAAOB and PPEGMA  LiPAAOB  LiPAAOB/"
2018,lit_tr2018,,,2022-03-16 04:02:16,2022-03-16 04:02:16,,24.621566924606327,8.0584218776148e-07,372,365,,,,,7.5/1,,,,,,,,10.1021/acs.macromol.5b02513 ,"43277 Aneeka Zaheen Kamal1 · Sevim Ünügür Çelik1 · Ayhan Bozkurt1 2018 Department of Biophysics, Institute for Research and Medical Consultations (IRMC), Imam Abdulrahman Bin Faisal University, PO Box 1982, Dammam 31441, Saudi Arabia Journal of Inorganic and Organometallic Polymers and Materials Single Ion Conducting Blend Polymer Electrolytes Based on LiPAAOB and PPEGMA  LiPAAOB  LiPAAOB/"
2019,lit_tr2019,,,2022-03-16 04:02:16,2022-03-16 04:02:16,,115.04725078706991,8.556418144482279e-05,373,365,,,,,5/1,,,,,,,,10.1021/acs.macromol.5b02513 ,"43277 Aneeka Zaheen Kamal1 · Sevim Ünügür Çelik1 · Ayhan Bozkurt1 2018 Department of Biophysics, Institute for Research and Medical Consultations (IRMC), Imam Abdulrahman Bin Faisal University, PO Box 1982, Dammam 31441, Saudi Arabia Journal of Inorganic and Organometallic Polymers and Materials Single Ion Conducting Blend Polymer Electrolytes Based on LiPAAOB and PPEGMA  LiPAAOB  LiPAAOB/"
202,lit_tr202,,,2022-03-16 04:02:11,2022-03-16 04:02:11,,100.37164800739276,3.185040800230995e-06,1,185,,,,,0.8/0.1,,,,,,,,j.electacta.2013.09.151,"43221 Shaowei Feng a, Dongyang Shi a, Fang Liu a, Liping Zheng a, Jin Nie a,∗, Wengfang Feng a,
Xuejie Huang b, Michel Armand c,∗, Zhibin Zhou 2013 Institute of Physics, Chinese Academy of Sciences, 3rd South Street, Zhongguancun, Beijing 100080, China
c CIC energigune, Alava Technology Park, Albert Einstein, 4801510 MINANO ˜ Álava, Spain China, Spain Electrochimica Acta Single lithium-ion conducting polymer electrolytes based on
poly[(4-styrenesulfonyl)(trifluoromethanesulfonyl)imide] anions poly[(4-styrenesulfonyl)(trifluoromethanesulfonyl)imide] anions 30/1   PEO/poly[(4-styrenesulfonyl)(trifluoromethanesulfonyl)imide]"
2020,lit_tr2020,,,2022-03-16 04:02:16,2022-03-16 04:02:16,,105.65280132247636,6.264335366568851e-05,373,365,,,,,5/1,,,,,,,,10.1021/acs.macromol.5b02513 ,"43277 Aneeka Zaheen Kamal1 · Sevim Ünügür Çelik1 · Ayhan Bozkurt1 2018 Department of Biophysics, Institute for Research and Medical Consultations (IRMC), Imam Abdulrahman Bin Faisal University, PO Box 1982, Dammam 31441, Saudi Arabia Journal of Inorganic and Organometallic Polymers and Materials Single Ion Conducting Blend Polymer Electrolytes Based on LiPAAOB and PPEGMA  10  LiPAAOB/PPEGMA"
2021,lit_tr2021,,,2022-03-16 04:02:16,2022-03-16 04:02:16,,91.94901667881834,4.166697768102826e-05,373,365,,,,,5/1,,,,,,,,10.1021/acs.macromol.5b02513 ,"43277 Aneeka Zaheen Kamal1 · Sevim Ünügür Çelik1 · Ayhan Bozkurt1 2018 Department of Biophysics, Institute for Research and Medical Consultations (IRMC), Imam Abdulrahman Bin Faisal University, PO Box 1982, Dammam 31441, Saudi Arabia Journal of Inorganic and Organometallic Polymers and Materials Single Ion Conducting Blend Polymer Electrolytes Based on LiPAAOB and PPEGMA  10  LiPAAOB/PPEGMA"
2022,lit_tr2022,,,2022-03-16 04:02:16,2022-03-16 04:02:16,,78.55573765706299,2.579039537131114e-05,373,365,,,,,5/1,,,,,,,,10.1021/acs.macromol.5b02513 ,"43277 Aneeka Zaheen Kamal1 · Sevim Ünügür Çelik1 · Ayhan Bozkurt1 2018 Department of Biophysics, Institute for Research and Medical Consultations (IRMC), Imam Abdulrahman Bin Faisal University, PO Box 1982, Dammam 31441, Saudi Arabia Journal of Inorganic and Organometallic Polymers and Materials Single Ion Conducting Blend Polymer Electrolytes Based on LiPAAOB and PPEGMA  10  LiPAAOB/PPEGMA"
2023,lit_tr2023,,,2022-03-16 04:02:16,2022-03-16 04:02:16,,67.01324434095926,1.7782794100389215e-05,373,365,,,,,5/1,,,,,,,,10.1021/acs.macromol.5b02513 ,"43277 Aneeka Zaheen Kamal1 · Sevim Ünügür Çelik1 · Ayhan Bozkurt1 2018 Department of Biophysics, Institute for Research and Medical Consultations (IRMC), Imam Abdulrahman Bin Faisal University, PO Box 1982, Dammam 31441, Saudi Arabia Journal of Inorganic and Organometallic Polymers and Materials Single Ion Conducting Blend Polymer Electrolytes Based on LiPAAOB and PPEGMA  10  LiPAAOB/PPEGMA"
2024,lit_tr2024,,,2022-03-16 04:02:16,2022-03-16 04:02:16,,59.057261452762305,1.2115267287471004e-05,373,365,,,,,5/1,,,,,,,,10.1021/acs.macromol.5b02513 ,"43277 Aneeka Zaheen Kamal1 · Sevim Ünügür Çelik1 · Ayhan Bozkurt1 2018 Department of Biophysics, Institute for Research and Medical Consultations (IRMC), Imam Abdulrahman Bin Faisal University, PO Box 1982, Dammam 31441, Saudi Arabia Journal of Inorganic and Organometallic Polymers and Materials Single Ion Conducting Blend Polymer Electrolytes Based on LiPAAOB and PPEGMA  10  LiPAAOB/PPEGMA"
2025,lit_tr2025,,,2022-03-16 04:02:16,2022-03-16 04:02:16,,52.153223266987766,9.305720409296975e-06,373,365,,,,,5/1,,,,,,,,10.1021/acs.macromol.5b02513 ,"43277 Aneeka Zaheen Kamal1 · Sevim Ünügür Çelik1 · Ayhan Bozkurt1 2018 Department of Biophysics, Institute for Research and Medical Consultations (IRMC), Imam Abdulrahman Bin Faisal University, PO Box 1982, Dammam 31441, Saudi Arabia Journal of Inorganic and Organometallic Polymers and Materials Single Ion Conducting Blend Polymer Electrolytes Based on LiPAAOB and PPEGMA  10  LiPAAOB/PPEGMA"
2026,lit_tr2026,,,2022-03-16 04:02:16,2022-03-16 04:02:16,,46.72655324057342,6.97830584859866e-06,373,365,,,,,5/1,,,,,,,,10.1021/acs.macromol.5b02513 ,"43277 Aneeka Zaheen Kamal1 · Sevim Ünügür Çelik1 · Ayhan Bozkurt1 2018 Department of Biophysics, Institute for Research and Medical Consultations (IRMC), Imam Abdulrahman Bin Faisal University, PO Box 1982, Dammam 31441, Saudi Arabia Journal of Inorganic and Organometallic Polymers and Materials Single Ion Conducting Blend Polymer Electrolytes Based on LiPAAOB and PPEGMA  10  LiPAAOB/PPEGMA"
2027,lit_tr2027,,,2022-03-16 04:02:16,2022-03-16 04:02:16,,42.64382831489576,5.623413251903484e-06,373,365,,,,,5/1,,,,,,,,10.1021/acs.macromol.5b02513 ,"43277 Aneeka Zaheen Kamal1 · Sevim Ünügür Çelik1 · Ayhan Bozkurt1 2018 Department of Biophysics, Institute for Research and Medical Consultations (IRMC), Imam Abdulrahman Bin Faisal University, PO Box 1982, Dammam 31441, Saudi Arabia Journal of Inorganic and Organometallic Polymers and Materials Single Ion Conducting Blend Polymer Electrolytes Based on LiPAAOB and PPEGMA  10  LiPAAOB/PPEGMA"
2028,lit_tr2028,,,2022-03-16 04:02:16,2022-03-16 04:02:16,,38.410644656361114,4.5315836376008155e-06,373,365,,,,,5/1,,,,,,,,10.1021/acs.macromol.5b02513 ,"43277 Aneeka Zaheen Kamal1 · Sevim Ünügür Çelik1 · Ayhan Bozkurt1 2018 Department of Biophysics, Institute for Research and Medical Consultations (IRMC), Imam Abdulrahman Bin Faisal University, PO Box 1982, Dammam 31441, Saudi Arabia Journal of Inorganic and Organometallic Polymers and Materials Single Ion Conducting Blend Polymer Electrolytes Based on LiPAAOB and PPEGMA  20  LiPAAOB/PPEGMA"
2029,lit_tr2029,,,2022-03-16 04:02:16,2022-03-16 04:02:16,,35.526749078214095,3.877412446000666e-06,373,365,,,,,5/1,,,,,,,,10.1021/acs.macromol.5b02513 ,"43277 Aneeka Zaheen Kamal1 · Sevim Ünügür Çelik1 · Ayhan Bozkurt1 2018 Department of Biophysics, Institute for Research and Medical Consultations (IRMC), Imam Abdulrahman Bin Faisal University, PO Box 1982, Dammam 31441, Saudi Arabia Journal of Inorganic and Organometallic Polymers and Materials Single Ion Conducting Blend Polymer Electrolytes Based on LiPAAOB and PPEGMA  20  LiPAAOB/PPEGMA"
203,lit_tr203,,,2022-03-16 04:02:11,2022-03-16 04:02:11,,90.88203336280776,2.6717203597729913e-06,1,185,,,,,0.8/0.1,,,,,,,,j.electacta.2013.09.151,"43221 Shaowei Feng a, Dongyang Shi a, Fang Liu a, Liping Zheng a, Jin Nie a,∗, Wengfang Feng a,
Xuejie Huang b, Michel Armand c,∗, Zhibin Zhou 2013 Institute of Physics, Chinese Academy of Sciences, 3rd South Street, Zhongguancun, Beijing 100080, China
c CIC energigune, Alava Technology Park, Albert Einstein, 4801510 MINANO ˜ Álava, Spain China, Spain Electrochimica Acta Single lithium-ion conducting polymer electrolytes based on
poly[(4-styrenesulfonyl)(trifluoromethanesulfonyl)imide] anions poly[(4-styrenesulfonyl)(trifluoromethanesulfonyl)imide] anions 30/1   PEO/poly[(4-styrenesulfonyl)(trifluoromethanesulfonyl)imide]"
2030,lit_tr2030,,,2022-03-16 04:02:16,2022-03-16 04:02:16,,33.06203162190411,3.1622776601683767e-06,373,365,,,,,5/1,,,,,,,,10.1021/acs.macromol.5b02513 ,"43277 Aneeka Zaheen Kamal1 · Sevim Ünügür Çelik1 · Ayhan Bozkurt1 2018 Department of Biophysics, Institute for Research and Medical Consultations (IRMC), Imam Abdulrahman Bin Faisal University, PO Box 1982, Dammam 31441, Saudi Arabia Journal of Inorganic and Organometallic Polymers and Materials Single Ion Conducting Blend Polymer Electrolytes Based on LiPAAOB and PPEGMA  20  LiPAAOB/PPEGMA"
2031,lit_tr2031,,,2022-03-16 04:02:16,2022-03-16 04:02:16,,30.9978158384975,2.907649140449491e-06,373,365,,,,,5/1,,,,,,,,10.1021/acs.macromol.5b02513 ,"43277 Aneeka Zaheen Kamal1 · Sevim Ünügür Çelik1 · Ayhan Bozkurt1 2018 Department of Biophysics, Institute for Research and Medical Consultations (IRMC), Imam Abdulrahman Bin Faisal University, PO Box 1982, Dammam 31441, Saudi Arabia Journal of Inorganic and Organometallic Polymers and Materials Single Ion Conducting Blend Polymer Electrolytes Based on LiPAAOB and PPEGMA  20  LiPAAOB/PPEGMA"
2032,lit_tr2032,,,2022-03-16 04:02:16,2022-03-16 04:02:16,,29.676950144993555,2.579039537131116e-06,373,365,,,,,5/1,,,,,,,,10.1021/acs.macromol.5b02513 ,"43277 Aneeka Zaheen Kamal1 · Sevim Ünügür Çelik1 · Ayhan Bozkurt1 2018 Department of Biophysics, Institute for Research and Medical Consultations (IRMC), Imam Abdulrahman Bin Faisal University, PO Box 1982, Dammam 31441, Saudi Arabia Journal of Inorganic and Organometallic Polymers and Materials Single Ion Conducting Blend Polymer Electrolytes Based on LiPAAOB and PPEGMA  20  LiPAAOB/PPEGMA"
2033,lit_tr2033,,,2022-03-16 04:02:16,2022-03-16 04:02:16,,28.367416550532255,2.3999820857064852e-06,373,365,,,,,5/1,,,,,,,,10.1021/acs.macromol.5b02513 ,"43277 Aneeka Zaheen Kamal1 · Sevim Ünügür Çelik1 · Ayhan Bozkurt1 2018 Department of Biophysics, Institute for Research and Medical Consultations (IRMC), Imam Abdulrahman Bin Faisal University, PO Box 1982, Dammam 31441, Saudi Arabia Journal of Inorganic and Organometallic Polymers and Materials Single Ion Conducting Blend Polymer Electrolytes Based on LiPAAOB and PPEGMA  20  LiPAAOB/PPEGMA"
2034,lit_tr2034,,,2022-03-16 04:02:16,2022-03-16 04:02:16,,27.304407245518178,2.2333562276906e-06,373,365,,,,,5/1,,,,,,,,10.1021/acs.macromol.5b02513 ,"43277 Aneeka Zaheen Kamal1 · Sevim Ünügür Çelik1 · Ayhan Bozkurt1 2018 Department of Biophysics, Institute for Research and Medical Consultations (IRMC), Imam Abdulrahman Bin Faisal University, PO Box 1982, Dammam 31441, Saudi Arabia Journal of Inorganic and Organometallic Polymers and Materials Single Ion Conducting Blend Polymer Electrolytes Based on LiPAAOB and PPEGMA  20  LiPAAOB/PPEGMA"
2035,lit_tr2035,,,2022-03-16 04:02:16,2022-03-16 04:02:16,,26.365802753269065,2.1287516617963708e-06,373,365,,,,,5/1,,,,,,,,10.1021/acs.macromol.5b02513 ,"43277 Aneeka Zaheen Kamal1 · Sevim Ünügür Çelik1 · Ayhan Bozkurt1 2018 Department of Biophysics, Institute for Research and Medical Consultations (IRMC), Imam Abdulrahman Bin Faisal University, PO Box 1982, Dammam 31441, Saudi Arabia Journal of Inorganic and Organometallic Polymers and Materials Single Ion Conducting Blend Polymer Electrolytes Based on LiPAAOB and PPEGMA  20  LiPAAOB/PPEGMA"
2036,lit_tr2036,,,2022-03-16 04:02:16,2022-03-16 04:02:16,,25.665644194236222,2.053525026457145e-06,373,365,,,,,5/1,,,,,,,,10.1021/acs.macromol.5b02513 ,"43277 Aneeka Zaheen Kamal1 · Sevim Ünügür Çelik1 · Ayhan Bozkurt1 2018 Department of Biophysics, Institute for Research and Medical Consultations (IRMC), Imam Abdulrahman Bin Faisal University, PO Box 1982, Dammam 31441, Saudi Arabia Journal of Inorganic and Organometallic Polymers and Materials Single Ion Conducting Blend Polymer Electrolytes Based on LiPAAOB and PPEGMA  40  LiPAAOB/PPEGMA"
2037,lit_tr2037,,,2022-03-16 04:02:16,2022-03-16 04:02:16,,24.390500469072606,1.8214489344091282e-06,373,365,,,,,5/1,,,,,,,,10.1021/acs.macromol.5b02513 ,"43277 Aneeka Zaheen Kamal1 · Sevim Ünügür Çelik1 · Ayhan Bozkurt1 2018 Department of Biophysics, Institute for Research and Medical Consultations (IRMC), Imam Abdulrahman Bin Faisal University, PO Box 1982, Dammam 31441, Saudi Arabia Journal of Inorganic and Organometallic Polymers and Materials Single Ion Conducting Blend Polymer Electrolytes Based on LiPAAOB and PPEGMA  40  LiPAAOB/PPEGMA"
2038,lit_tr2038,,,2022-03-16 04:02:16,2022-03-16 04:02:16,,117.61833260324784,8.155639112960723e-05,374,365,,,,,5/1,,,,,,,,10.1021/acs.macromol.5b02513 ,"43277 Aneeka Zaheen Kamal1 · Sevim Ünügür Çelik1 · Ayhan Bozkurt1 2018 Department of Biophysics, Institute for Research and Medical Consultations (IRMC), Imam Abdulrahman Bin Faisal University, PO Box 1982, Dammam 31441, Saudi Arabia Journal of Inorganic and Organometallic Polymers and Materials Single Ion Conducting Blend Polymer Electrolytes Based on LiPAAOB and PPEGMA  40  LiPAAOB/PPEGMA"
2039,lit_tr2039,,,2022-03-16 04:02:16,2022-03-16 04:02:16,,106.96699240792339,6.042963902381325e-05,374,365,,,,,5/1,,,,,,,,10.1021/acs.macromol.5b02513 ,"43277 Aneeka Zaheen Kamal1 · Sevim Ünügür Çelik1 · Ayhan Bozkurt1 2018 Department of Biophysics, Institute for Research and Medical Consultations (IRMC), Imam Abdulrahman Bin Faisal University, PO Box 1982, Dammam 31441, Saudi Arabia Journal of Inorganic and Organometallic Polymers and Materials Single Ion Conducting Blend Polymer Electrolytes Based on LiPAAOB and PPEGMA  40  LiPAAOB/PPEGMA"
204,lit_tr204,,,2022-03-16 04:02:11,2022-03-16 04:02:11,,79.67715103718837,2.0785333636928663e-06,1,185,,,,,0.8/0.1,,,,,,,,j.electacta.2013.09.151,"43221 Shaowei Feng a, Dongyang Shi a, Fang Liu a, Liping Zheng a, Jin Nie a,∗, Wengfang Feng a,
Xuejie Huang b, Michel Armand c,∗, Zhibin Zhou 2013 Institute of Physics, Chinese Academy of Sciences, 3rd South Street, Zhongguancun, Beijing 100080, China
c CIC energigune, Alava Technology Park, Albert Einstein, 4801510 MINANO ˜ Álava, Spain China, Spain Electrochimica Acta Single lithium-ion conducting polymer electrolytes based on
poly[(4-styrenesulfonyl)(trifluoromethanesulfonyl)imide] anions poly[(4-styrenesulfonyl)(trifluoromethanesulfonyl)imide] anions 1a   Li[PSTFSI-co-MPEGA]/"
2040,lit_tr2040,,,2022-03-16 04:02:16,2022-03-16 04:02:16,,93.51985669441996,3.877412446000664e-05,374,365,,,,,5/1,,,,,,,,10.1021/acs.macromol.5b02513 ,"43277 Aneeka Zaheen Kamal1 · Sevim Ünügür Çelik1 · Ayhan Bozkurt1 2018 Department of Biophysics, Institute for Research and Medical Consultations (IRMC), Imam Abdulrahman Bin Faisal University, PO Box 1982, Dammam 31441, Saudi Arabia Journal of Inorganic and Organometallic Polymers and Materials Single Ion Conducting Blend Polymer Electrolytes Based on LiPAAOB and PPEGMA  40  LiPAAOB/PPEGMA"
2041,lit_tr2041,,,2022-03-16 04:02:16,2022-03-16 04:02:16,,78.8786354173194,2.4582440689201964e-05,374,365,,,,,5/1,,,,,,,,10.1021/acs.macromol.5b02513 ,"43277 Aneeka Zaheen Kamal1 · Sevim Ünügür Çelik1 · Ayhan Bozkurt1 2018 Department of Biophysics, Institute for Research and Medical Consultations (IRMC), Imam Abdulrahman Bin Faisal University, PO Box 1982, Dammam 31441, Saudi Arabia Journal of Inorganic and Organometallic Polymers and Materials Single Ion Conducting Blend Polymer Electrolytes Based on LiPAAOB and PPEGMA  40  LiPAAOB/PPEGMA"
2042,lit_tr2042,,,2022-03-16 04:02:16,2022-03-16 04:02:16,,68.37643875696676,1.6747809025217598e-05,374,365,,,,,5/1,,,,,,,,10.1021/acs.macromol.5b02513 ,"43277 Aneeka Zaheen Kamal1 · Sevim Ünügür Çelik1 · Ayhan Bozkurt1 2018 Department of Biophysics, Institute for Research and Medical Consultations (IRMC), Imam Abdulrahman Bin Faisal University, PO Box 1982, Dammam 31441, Saudi Arabia Journal of Inorganic and Organometallic Polymers and Materials Single Ion Conducting Blend Polymer Electrolytes Based on LiPAAOB and PPEGMA  40  LiPAAOB/PPEGMA"
2043,lit_tr2043,,,2022-03-16 04:02:16,2022-03-16 04:02:16,,59.489447445961105,1.1828154808593525e-05,374,365,,,,,5/1,,,,,,,,10.1021/acs.macromol.5b02513 ,"43277 Aneeka Zaheen Kamal1 · Sevim Ünügür Çelik1 · Ayhan Bozkurt1 2018 Department of Biophysics, Institute for Research and Medical Consultations (IRMC), Imam Abdulrahman Bin Faisal University, PO Box 1982, Dammam 31441, Saudi Arabia Journal of Inorganic and Organometallic Polymers and Materials Single Ion Conducting Blend Polymer Electrolytes Based on LiPAAOB and PPEGMA  40  LiPAAOB/PPEGMA"
2044,lit_tr2044,,,2022-03-16 04:02:16,2022-03-16 04:02:16,,52.56772715472863,8.764113635751107e-06,374,365,,,,,5/1,,,,,,,,10.1021/acs.macromol.5b02513 ,"43277 Aneeka Zaheen Kamal1 · Sevim Ünügür Çelik1 · Ayhan Bozkurt1 2018 Department of Biophysics, Institute for Research and Medical Consultations (IRMC), Imam Abdulrahman Bin Faisal University, PO Box 1982, Dammam 31441, Saudi Arabia Journal of Inorganic and Organometallic Polymers and Materials Single Ion Conducting Blend Polymer Electrolytes Based on LiPAAOB and PPEGMA  60  LiPAAOB/PPEGMA"
2045,lit_tr2045,,,2022-03-16 04:02:16,2022-03-16 04:02:16,,46.99362923782127,6.895122716951636e-06,374,365,,,,,5/1,,,,,,,,10.1021/acs.macromol.5b02513 ,"43277 Aneeka Zaheen Kamal1 · Sevim Ünügür Çelik1 · Ayhan Bozkurt1 2018 Department of Biophysics, Institute for Research and Medical Consultations (IRMC), Imam Abdulrahman Bin Faisal University, PO Box 1982, Dammam 31441, Saudi Arabia Journal of Inorganic and Organometallic Polymers and Materials Single Ion Conducting Blend Polymer Electrolytes Based on LiPAAOB and PPEGMA  60  LiPAAOB/PPEGMA"
2046,lit_tr2046,,,2022-03-16 04:02:16,2022-03-16 04:02:16,,42.124613646724754,5.490134700506403e-06,374,365,,,,,5/1,,,,,,,,10.1021/acs.macromol.5b02513 ,"43277 Aneeka Zaheen Kamal1 · Sevim Ünügür Çelik1 · Ayhan Bozkurt1 2018 Department of Biophysics, Institute for Research and Medical Consultations (IRMC), Imam Abdulrahman Bin Faisal University, PO Box 1982, Dammam 31441, Saudi Arabia Journal of Inorganic and Organometallic Polymers and Materials Single Ion Conducting Blend Polymer Electrolytes Based on LiPAAOB and PPEGMA  60  LiPAAOB/PPEGMA"
2047,lit_tr2047,,,2022-03-16 04:02:16,2022-03-16 04:02:16,,38.917688729956296,4.586252906556574e-06,374,365,,,,,5/1,,,,,,,,10.1021/acs.macromol.5b02513 ,"43277 Aneeka Zaheen Kamal1 · Sevim Ünügür Çelik1 · Ayhan Bozkurt1 2018 Department of Biophysics, Institute for Research and Medical Consultations (IRMC), Imam Abdulrahman Bin Faisal University, PO Box 1982, Dammam 31441, Saudi Arabia Journal of Inorganic and Organometallic Polymers and Materials Single Ion Conducting Blend Polymer Electrolytes Based on LiPAAOB and PPEGMA  60  LiPAAOB/PPEGMA"
2048,lit_tr2048,,,2022-03-16 04:02:16,2022-03-16 04:02:16,,35.27845523916619,3.785515249258624e-06,374,365,,,,,5/1,,,,,,,,10.1021/acs.macromol.5b02513 ,"43277 Aneeka Zaheen Kamal1 · Sevim Ünügür Çelik1 · Ayhan Bozkurt1 2018 Department of Biophysics, Institute for Research and Medical Consultations (IRMC), Imam Abdulrahman Bin Faisal University, PO Box 1982, Dammam 31441, Saudi Arabia Journal of Inorganic and Organometallic Polymers and Materials Single Ion Conducting Blend Polymer Electrolytes Based on LiPAAOB and PPEGMA  60  LiPAAOB/PPEGMA"
2049,lit_tr2049,,,2022-03-16 04:02:16,2022-03-16 04:02:16,,33.30676829692476,3.278121151393456e-06,374,365,,,,,5/1,,,,,,,,10.1021/acs.macromol.5b02513 ,"43277 Aneeka Zaheen Kamal1 · Sevim Ünügür Çelik1 · Ayhan Bozkurt1 2018 Department of Biophysics, Institute for Research and Medical Consultations (IRMC), Imam Abdulrahman Bin Faisal University, PO Box 1982, Dammam 31441, Saudi Arabia Journal of Inorganic and Organometallic Polymers and Materials Single Ion Conducting Blend Polymer Electrolytes Based on LiPAAOB and PPEGMA  60  LiPAAOB/PPEGMA"
205,lit_tr205,,,2022-03-16 04:02:11,2022-03-16 04:02:11,,70.73888812469136,1.743544354547336e-06,1,185,,,,,0.8/0.1,,,,,,,,j.electacta.2013.09.151,"43221 Shaowei Feng a, Dongyang Shi a, Fang Liu a, Liping Zheng a, Jin Nie a,∗, Wengfang Feng a,
Xuejie Huang b, Michel Armand c,∗, Zhibin Zhou 2013 Institute of Physics, Chinese Academy of Sciences, 3rd South Street, Zhongguancun, Beijing 100080, China
c CIC energigune, Alava Technology Park, Albert Einstein, 4801510 MINANO ˜ Álava, Spain China, Spain Electrochimica Acta Single lithium-ion conducting polymer electrolytes based on
poly[(4-styrenesulfonyl)(trifluoromethanesulfonyl)imide] anions poly[(4-styrenesulfonyl)(trifluoromethanesulfonyl)imide] anions 1a   Li[PSTFSI-co-MPEGA]/"
2050,lit_tr2050,,,2022-03-16 04:02:16,2022-03-16 04:02:16,,30.9978158384975,2.97822839528085e-06,374,365,,,,,5/1,,,,,,,,10.1021/acs.macromol.5b02513 ,"43277 Aneeka Zaheen Kamal1 · Sevim Ünügür Çelik1 · Ayhan Bozkurt1 2018 Department of Biophysics, Institute for Research and Medical Consultations (IRMC), Imam Abdulrahman Bin Faisal University, PO Box 1982, Dammam 31441, Saudi Arabia Journal of Inorganic and Organometallic Polymers and Materials Single Ion Conducting Blend Polymer Electrolytes Based on LiPAAOB and PPEGMA  60  LiPAAOB/PPEGMA"
2051,lit_tr2051,,,2022-03-16 04:02:16,2022-03-16 04:02:16,,29.318627953908617,2.7714560761512834e-06,374,365,,,,,5/1,,,,,,,,10.1021/acs.macromol.5b02513 ,"43277 Aneeka Zaheen Kamal1 · Sevim Ünügür Çelik1 · Ayhan Bozkurt1 2018 Department of Biophysics, Institute for Research and Medical Consultations (IRMC), Imam Abdulrahman Bin Faisal University, PO Box 1982, Dammam 31441, Saudi Arabia Journal of Inorganic and Organometallic Polymers and Materials Single Ion Conducting Blend Polymer Electrolytes Based on LiPAAOB and PPEGMA  60  LiPAAOB/PPEGMA"
2052,lit_tr2052,,,2022-03-16 04:02:16,2022-03-16 04:02:16,,28.130502391263406,2.487900457703928e-06,374,365,,,,,5/1,,,,,,,,10.1021/acs.macromol.5b02513 ," Sasithorn Klongkan a, Jantrawan Pumchusak 2014 aDepartment of Industrial Chemistry, Faculty of Science, Chiang Mai University, Muang, Chiang Mai 50200, Thailand
bMaterials Science Research Center, Faculty of Science, Chiang Mai University, Muang, Chiang Mai 50200 Thailand Electrochimica acta Effects of Nano Alumina and Plasticizers on Morphology, Ionic
Conductivity, Thermal and Mechanical Properties of PEO-LiCF3SO3
Solid Polymer Electrolyte PEO　15wtLiCF3SO3-5ｗｔAl2O3   PEO6000000/CF3SO3"
2053,lit_tr2053,,,2022-03-16 04:02:16,2022-03-16 04:02:16,,27.18673755014123,2.3999820857064852e-06,374,365,,,,,5/1,,,,,,,,10.1021/acs.macromol.5b02513 ," Sasithorn Klongkan a, Jantrawan Pumchusak 2014 aDepartment of Industrial Chemistry, Faculty of Science, Chiang Mai University, Muang, Chiang Mai 50200, Thailand
bMaterials Science Research Center, Faculty of Science, Chiang Mai University, Muang, Chiang Mai 50200 Thailand Electrochimica acta Effects of Nano Alumina and Plasticizers on Morphology, Ionic
Conductivity, Thermal and Mechanical Properties of PEO-LiCF3SO3
