Repository: KanHatakeyama/ion_predictor

# Ionic conductivity predictor 
- Database of Li conducting liquid and solid electrolytes (organic)
    - polymers, liquids, etc
- Predict thier ionic conductivity by machine learning
- Related paper
    - https://pubs.acs.org/doi/10.1021/jacs.9b11442
    - Database and models are slightly different from the original paper
        - mainly because of copyright and available module version issues

# Overview

## Chemical database

## Electrolyte database

## Predicted data
- Exported as a csv file
- Log10 (conductivity) is predicted

File: database/Composite-2022-03-16-1.csv (part 17 of 77)
id,title,subtitle,tags,created_at,updated_at,obtained_date,temperature,conductivity,component1,component2,component3,component4,component5,component6,mol_ratio,wt_ratio,melting_temp,inorg_name,inorg_contain_ratio,crystallinity,Tg,mp,reference,special_memo
Solid Polymer Electrolyte PEO　15wtLiCF3SO3-10ｗｔAl2O3   PEO6000000/CF3SO3"
2054,lit_tr2054,,,2022-03-16 04:02:16,2022-03-16 04:02:16,,26.365802753269065,2.2333562276906e-06,374,365,,,,,5/1,,,,,,,,10.1021/acs.macromol.5b02513 ," Sasithorn Klongkan a, Jantrawan Pumchusak 2014 aDepartment of Industrial Chemistry, Faculty of Science, Chiang Mai University, Muang, Chiang Mai 50200, Thailand
bMaterials Science Research Center, Faculty of Science, Chiang Mai University, Muang, Chiang Mai 50200 Thailand Electrochimica acta Effects of Nano Alumina and Plasticizers on Morphology, Ionic
Conductivity, Thermal and Mechanical Properties of PEO-LiCF3SO3
Solid Polymer Electrolyte PEO　15wtLiCF3SO3-15ｗｔAl2O3   PEO6000000/CF3SO3"
2055,lit_tr2055,,,2022-03-16 04:02:16,2022-03-16 04:02:16,,25.665644194236222,2.1287516617963708e-06,374,365,,,,,5/1,,,,,,,,10.1021/acs.macromol.5b02513 ," Sasithorn Klongkan a, Jantrawan Pumchusak 2014 aDepartment of Industrial Chemistry, Faculty of Science, Chiang Mai University, Muang, Chiang Mai 50200, Thailand
bMaterials Science Research Center, Faculty of Science, Chiang Mai University, Muang, Chiang Mai 50200 Thailand Electrochimica acta Effects of Nano Alumina and Plasticizers on Morphology, Ionic
Conductivity, Thermal and Mechanical Properties of PEO-LiCF3SO3
Solid Polymer Electrolyte PEO　15wtLiCF3SO3-20ｗｔAl2O3   PEO6000000/CF3SO3"
2056,lit_tr2056,,,2022-03-16 04:02:16,2022-03-16 04:02:16,,24.737234787271348,1.9809567785503375e-06,374,365,,,,,5/1,,,,,,,,10.1021/acs.macromol.5b02513 ,"43472 F. Croce, L. Persi, F. Ronci, B. Scrosati 2000 Dipartimento di Chimica, Universita ‘‘La Sapienza’’, 00185 Rome, Italy Italy Solid State Ionics Nanocomposite polymer electrolytes and their impact on the lithium battery technology   Fig6 [EO]/[LiClO4]"
2057,lit_tr2057,,,2022-03-16 04:02:16,2022-03-16 04:02:16,,115.83473040440805,3.087329622956291e-05,375,365,,,,,5/1,,,,,,,,10.1021/acs.macromol.5b02513 ,"43472 F. Croce, L. Persi, F. Ronci, B. Scrosati 2000 Dipartimento di Chimica, Universita ‘‘La Sapienza’’, 00185 Rome, Italy Italy Solid State Ionics Nanocomposite polymer electrolytes and their impact on the lithium battery technology   Fig6 [EO]/[LiClO4]"
2058,lit_tr2058,,,2022-03-16 04:02:16,2022-03-16 04:02:16,,114.26280306335053,2.7714560761512816e-05,375,365,,,,,5/1,,,,,,,,10.1021/acs.macromol.5b02513 ,"43472 F. Croce, L. Persi, F. Ronci, B. Scrosati 2000 Dipartimento di Chimica, Universita ‘‘La Sapienza’’, 00185 Rome, Italy Italy Solid State Ionics Nanocomposite polymer electrolytes and their impact on the lithium battery technology   Fig6 [EO]/[LiClO4]"
2059,lit_tr2059,,,2022-03-16 04:02:16,2022-03-16 04:02:16,,104.16207406183241,2.0290465002471577e-05,375,365,,,,,5/1,,,,,,,,10.1021/acs.macromol.5b02513 ,"43472 F. Croce, L. Persi, F. Ronci, B. Scrosati 2000 Dipartimento di Chimica, Universita ‘‘La Sapienza’’, 00185 Rome, Italy Italy Solid State Ionics Nanocomposite polymer electrolytes and their impact on the lithium battery technology   Fig6 [EO]/[LiClO4]"
206,lit_tr206,,,2022-03-16 04:02:11,2022-03-16 04:02:11,,60.29103478756974,1.426283966057694e-06,1,185,,,,,0.8/0.1,,,,,,,,j.electacta.2013.09.151,"43221 Shaowei Feng a, Dongyang Shi a, Fang Liu a, Liping Zheng a, Jin Nie a,∗, Wengfang Feng a,
Xuejie Huang b, Michel Armand c,∗, Zhibin Zhou 2013 Institute of Physics, Chinese Academy of Sciences, 3rd South Street, Zhongguancun, Beijing 100080, China
c CIC energigune, Alava Technology Park, Albert Einstein, 4801510 MINANO ˜ Álava, Spain China, Spain Electrochimica Acta Single lithium-ion conducting polymer electrolytes based on
poly[(4-styrenesulfonyl)(trifluoromethanesulfonyl)imide] anions poly[(4-styrenesulfonyl)(trifluoromethanesulfonyl)imide] anions 1a   Li[PSTFSI-co-MPEGA]/"
2060,lit_tr2060,,,2022-03-16 04:02:16,2022-03-16 04:02:16,,90.73645287124606,1.301916106932151e-05,375,365,,,,,5/1,,,,,,,,10.1021/acs.macromol.5b02513 ,"43472 F. Croce, L. Persi, F. Ronci, B. Scrosati 2000 Dipartimento di Chimica, Universita ‘‘La Sapienza’’, 00185 Rome, Italy Italy Solid State Ionics Nanocomposite polymer electrolytes and their impact on the lithium battery technology   Fig6 [EO]/[LiClO4]"
2061,lit_tr2061,,,2022-03-16 04:02:16,2022-03-16 04:02:16,,76.95046132737792,8.353625469578252e-06,375,365,,,,,5/1,,,,,,,,10.1021/acs.macromol.5b02513 ,"43472 F. Croce, L. Persi, F. Ronci, B. Scrosati 2000 Dipartimento di Chimica, Universita ‘‘La Sapienza’’, 00185 Rome, Italy Italy Solid State Ionics Nanocomposite polymer electrolytes and their impact on the lithium battery technology   Fig6 [EO]/[LiClO4]"
2062,lit_tr2062,,,2022-03-16 04:02:16,2022-03-16 04:02:16,,66.41087987015192,5.623413251903484e-06,375,365,,,,,5/1,,,,,,,,10.1021/acs.macromol.5b02513 ,"43472 F. Croce, L. Persi, F. Ronci, B. Scrosati 2000 Dipartimento di Chimica, Universita ‘‘La Sapienza’’, 00185 Rome, Italy Italy Solid State Ionics Nanocomposite polymer electrolytes and their impact on the lithium battery technology   Fig6 [EO]/[LiClO4]"
2063,lit_tr2063,,,2022-03-16 04:02:16,2022-03-16 04:02:16,,57.91005429384893,3.92418975848453e-06,375,365,,,,,5/1,,,,,,,,10.1021/acs.macromol.5b02513 ,"43472 F. Croce, L. Persi, F. Ronci, B. Scrosati 2000 Dipartimento di Chimica, Universita ‘‘La Sapienza’’, 00185 Rome, Italy Italy Solid State Ionics Nanocomposite polymer electrolytes and their impact on the lithium battery technology   Fig6 [EO]/[LiClO4]"
2064,lit_tr2064,,,2022-03-16 04:02:16,2022-03-16 04:02:16,,51.7398785756568,3.0505278902670238e-06,375,365,,,,,5/1,,,,,,,,10.1021/acs.macromol.5b02513 ,"43472 F. Croce, L. Persi, F. Ronci, B. Scrosati 2000 Dipartimento di Chimica, Universita ‘‘La Sapienza’’, 00185 Rome, Italy Italy Solid State Ionics Nanocomposite polymer electrolytes and their impact on the lithium battery technology   Fig6 [EO]/[LiClO4]"
2065,lit_tr2065,,,2022-03-16 04:02:16,2022-03-16 04:02:16,,46.59318227599596,2.3713737056616522e-06,375,365,,,,,5/1,,,,,,,,10.1021/acs.macromol.5b02513 ,43549       gel   
2066,lit_tr2066,,,2022-03-16 04:02:16,2022-03-16 04:02:16,,41.995051812997986,1.8214489344091282e-06,375,365,,,,,5/1,,,,,,,,10.1021/acs.macromol.5b02513 ,43549       gel   
2067,lit_tr2067,,,2022-03-16 04:02:16,2022-03-16 04:02:16,,38.410644656361114,1.53992652605949e-06,375,365,,,,,5/1,,,,,,,,10.1021/acs.macromol.5b02513 ,43549       gel   
2068,lit_tr2068,,,2022-03-16 04:02:16,2022-03-16 04:02:16,,34.90685743806364,1.3019161069321519e-06,375,365,,,,,5/1,,,,,,,,10.1021/acs.macromol.5b02513 ,43549       gel   
2069,lit_tr2069,,,2022-03-16 04:02:16,2022-03-16 04:02:16,,32.695752200101424,1.127412900611072e-06,375,365,,,,,5/1,,,,,,,,10.1021/acs.macromol.5b02513 ,43549       gel   
207,lit_tr207,,,2022-03-16 04:02:11,2022-03-16 04:02:11,,49.851484837825865,2.1699463678116104e-07,1,185,,,,,0.8/0.1,,,,,,,,j.electacta.2013.09.151,"43221 Shaowei Feng a, Dongyang Shi a, Fang Liu a, Liping Zheng a, Jin Nie a,∗, Wengfang Feng a,
Xuejie Huang b, Michel Armand c,∗, Zhibin Zhou 2013 Institute of Physics, Chinese Academy of Sciences, 3rd South Street, Zhongguancun, Beijing 100080, China
c CIC energigune, Alava Technology Park, Albert Einstein, 4801510 MINANO ˜ Álava, Spain China, Spain Electrochimica Acta Single lithium-ion conducting polymer electrolytes based on
poly[(4-styrenesulfonyl)(trifluoromethanesulfonyl)imide] anions poly[(4-styrenesulfonyl)(trifluoromethanesulfonyl)imide] anions 1a   Li[PSTFSI-co-MPEGA]/"
2070,lit_tr2070,,,2022-03-16 04:02:16,2022-03-16 04:02:16,,30.63645513408221,1.0120640538336608e-06,375,365,,,,,5/1,,,,,,,,10.1021/acs.macromol.5b02513 ,43549       gel   
2071,lit_tr2071,,,2022-03-16 04:02:16,2022-03-16 04:02:16,,29.199375588069586,8.659643233600647e-07,375,365,,,,,5/1,,,,,,,,10.1021/acs.macromol.5b02513 ,43549       gel   
2072,lit_tr2072,,,2022-03-16 04:02:16,2022-03-16 04:02:16,,27.657879722570954,8.25404818789385e-07,375,365,,,,,5/1,,,,,,,,10.1021/acs.macromol.5b02513 ,43549       gel   
2073,lit_tr2073,,,2022-03-16 04:02:16,2022-03-16 04:02:16,,26.59985874287912,7.773650302387742e-07,375,365,,,,,5/1,,,,,,,,10.1021/acs.macromol.5b02513 ,43549       gel   
2074,lit_tr2074,,,2022-03-16 04:02:16,2022-03-16 04:02:16,,26.015269066251392,7.233941627366735e-07,375,365,,,,,5/1,,,,,,,,10.1021/acs.macromol.5b02513 ,43549       gel   
2075,lit_tr2075,,,2022-03-16 04:02:16,2022-03-16 04:02:16,,25.43295515313872,7.233941627366735e-07,375,365,,,,,5/1,,,,,,,,10.1021/acs.macromol.5b02513 ,43549       gel   
2076,lit_tr2076,,,2022-03-16 04:02:16,2022-03-16 04:02:16,,24.852992546051155,6.189662939652656e-07,375,365,,,,,5/1,,,,,,,,10.1021/acs.macromol.5b02513 ,43549       gel   
2077,lit_tr2077,,,2022-03-16 04:02:16,2022-03-16 04:02:16,,24.275190129052817,4.928423276047093e-07,375,365,,,,,5/1,,,,,,,,10.1021/acs.macromol.5b02513 ,43549       gel   
2078,lit_tr2078,,,2022-03-16 04:02:16,2022-03-16 04:02:16,,116.52607786351518,0.00021402524358537673,376,365,,,,,10/1,,,,,,,,10.1021/acs.macromol.5b02513 ,43549       gel   
2079,lit_tr2079,,,2022-03-16 04:02:16,2022-03-16 04:02:16,,113.78461114619319,0.00019230607325835262,376,365,,,,,10/1,,,,,,,,10.1021/acs.macromol.5b02513 ,43549       gel   
208,lit_tr208,,,2022-03-16 04:02:11,2022-03-16 04:02:11,,39.85569983379395,6.184107066645691e-08,1,185,,,,,0.8/0.1,,,,,,,,j.electacta.2013.09.151,"43221 Shaowei Feng a, Dongyang Shi a, Fang Liu a, Liping Zheng a, Jin Nie a,∗, Wengfang Feng a,
Xuejie Huang b, Michel Armand c,∗, Zhibin Zhou 2013 Institute of Physics, Chinese Academy of Sciences, 3rd South Street, Zhongguancun, Beijing 100080, China
c CIC energigune, Alava Technology Park, Albert Einstein, 4801510 MINANO ˜ Álava, Spain China, Spain Electrochimica Acta Single lithium-ion conducting polymer electrolytes based on
poly[(4-styrenesulfonyl)(trifluoromethanesulfonyl)imide] anions poly[(4-styrenesulfonyl)(trifluoromethanesulfonyl)imide] anions 1a   Li[PSTFSI-co-MPEGA]/"
2080,lit_tr2080,,,2022-03-16 04:02:16,2022-03-16 04:02:16,,99.55085501303148,0.00012684402074857965,376,365,,,,,10/1,,,,,,,,10.1021/acs.macromol.5b02513 ,43549       gel   
2081,lit_tr2081,,,2022-03-16 04:02:16,2022-03-16 04:02:16,,84.158622821802,8.073409846605931e-05,376,365,,,,,10/1,,,,,,,,10.1021/acs.macromol.5b02513 ,43549       gel   
2082,lit_tr2082,,,2022-03-16 04:02:16,2022-03-16 04:02:16,,70.59998925781281,4.7847802854440445e-05,376,365,,,,,10/1,,,,,,,,10.1021/acs.macromol.5b02513 ,43549       gel   
2083,lit_tr2083,,,2022-03-16 04:02:16,2022-03-16 04:02:16,,60.906454204534725,3.1187172326483105e-05,376,365,,,,,10/1,,,,,,,,10.1021/acs.macromol.5b02513 ,43549       gel   
2084,lit_tr2084,,,2022-03-16 04:02:16,2022-03-16 04:02:16,,52.43134991888138,1.985006805228725e-05,376,365,,,,,10/1,,,,,,,,10.1021/acs.macromol.5b02513 ,43549       gel   
2085,lit_tr2085,,,2022-03-16 04:02:16,2022-03-16 04:02:16,,45.42675198895432,1.4399519490349337e-05,376,365,,,,,10/1,,,,,,,,10.1021/acs.macromol.5b02513 ,43549       gel   
2086,lit_tr2086,,,2022-03-16 04:02:16,2022-03-16 04:02:16,,40.623429854224014,1.0200136885062596e-05,376,365,,,,,10/1,,,,,,,,10.1021/acs.macromol.5b02513 ,43549       gel   
2087,lit_tr2087,,,2022-03-16 04:02:16,2022-03-16 04:02:16,,36.709128744298994,7.5773613774987834e-06,376,365,,,,,10/1,,,,,,,,10.1021/acs.macromol.5b02513 ,43549       gel   
2088,lit_tr2088,,,2022-03-16 04:02:16,2022-03-16 04:02:16,,33.134811183071065,6.264724831136477e-06,376,365,,,,,10/1,,,,,,,,10.1021/acs.macromol.5b02513 ,43549       gel   
2089,lit_tr2089,,,2022-03-16 04:02:16,2022-03-16 04:02:16,,30.35809835483434,5.057769113797396e-06,376,365,,,,,10/1,,,,,,,,10.1021/acs.macromol.5b02513 ,43549       gel   
209,lit_tr209,,,2022-03-16 04:02:11,2022-03-16 04:02:11,,29.746844844725956,2.6336678366000812e-08,1,185,,,,,0.8/0.1,,,,,,,,j.electacta.2013.09.151,"43221 Shaowei Feng a, Dongyang Shi a, Fang Liu a, Liping Zheng a, Jin Nie a,∗, Wengfang Feng a,
Xuejie Huang b, Michel Armand c,∗, Zhibin Zhou 2013 Institute of Physics, Chinese Academy of Sciences, 3rd South Street, Zhongguancun, Beijing 100080, China
c CIC energigune, Alava Technology Park, Albert Einstein, 4801510 MINANO ˜ Álava, Spain China, Spain Electrochimica Acta Single lithium-ion conducting polymer electrolytes based on
poly[(4-styrenesulfonyl)(trifluoromethanesulfonyl)imide] anions poly[(4-styrenesulfonyl)(trifluoromethanesulfonyl)imide] anions 1a   Li[PSTFSI-co-MPEGA]/"
2090,lit_tr2090,,,2022-03-16 04:02:16,2022-03-16 04:02:16,,28.574111920335156,4.2822301016962705e-06,376,365,,,,,10/1,,,,,,,,10.1021/acs.macromol.5b02513 ,43549       gel   
2091,lit_tr2091,,,2022-03-16 04:02:16,2022-03-16 04:02:16,,26.811065053756067,3.6689686425341596e-06,376,365,,,,,10/1,,,,,,,,10.1021/acs.macromol.5b02513 ,43549       gel   
2092,lit_tr2092,,,2022-03-16 04:02:16,2022-03-16 04:02:16,,25.87911227825498,3.2966436142487896e-06,376,365,,,,,10/1,,,,,,,,10.1021/acs.macromol.5b02513 ,43549       gel   
2093,lit_tr2093,,,2022-03-16 04:02:16,2022-03-16 04:02:16,,24.607114757378554,2.997533186575361e-06,376,365,,,,,10/1,,,,,,,,10.1021/acs.macromol.5b02513 ,43549       gel   
2094,lit_tr2094,,,2022-03-16 04:02:16,2022-03-16 04:02:16,,23.803377131976788,2.7581634557937235e-06,376,365,,,,,10/1,,,,,,,,10.1021/acs.macromol.5b02513 ,"43459 Ru-Jun Chen, Yi-Bo Zhang, Ting Liu, Bing-Qing Xu, Yuan-Hua Lin, Ce-Wen Nan,* and Yang Shen* 2017 School of Materials Science and Engineering, State Key Lab of New Ceramics and Fine Processing, Tsinghua University, Beijing 100084, China CN ACS Appl. Mater. Interfaces Addressing the Interface Issues in All-Solid-State Bulk-Type Lithium Ion Battery via an All-Composite Approach   Fig2Tab1 "
2095,lit_tr2095,,,2022-03-16 04:02:16,2022-03-16 04:02:16,,22.548940628975288,2.50791030519841e-06,376,365,,,,,10/1,,,,,,,,10.1021/acs.macromol.5b02513 ,"43459 Ru-Jun Chen, Yi-Bo Zhang, Ting Liu, Bing-Qing Xu, Yuan-Hua Lin, Ce-Wen Nan,* and Yang Shen* 2017 School of Materials Science and Engineering, State Key Lab of New Ceramics and Fine Processing, Tsinghua University, Beijing 100084, China CN ACS Appl. Mater. Interfaces Addressing the Interface Issues in All-Solid-State Bulk-Type Lithium Ion Battery via an All-Composite Approach   Fig2Tab1 "
2096,lit_tr2096,,,2022-03-16 04:02:16,2022-03-16 04:02:16,,110.88991557266496,4.672346043148357e-05,377,365,,,,,5.71/1,,,,,,,,10.1021/acs.macromol.5b02513 ,"43459 Ru-Jun Chen, Yi-Bo Zhang, Ting Liu, Bing-Qing Xu, Yuan-Hua Lin, Ce-Wen Nan,* and Yang Shen* 2017 School of Materials Science and Engineering, State Key Lab of New Ceramics and Fine Processing, Tsinghua University, Beijing 100084, China CN ACS Appl. Mater. Interfaces Addressing the Interface Issues in All-Solid-State Bulk-Type Lithium Ion Battery via an All-Composite Approach   Fig2Tab1 "
2097,lit_tr2097,,,2022-03-16 04:02:16,2022-03-16 04:02:16,,108.03806408686211,4.051100338375819e-05,377,365,,,,,5.71/1,,,,,,,,10.1021/acs.macromol.5b02513 ,"43459 Ru-Jun Chen, Yi-Bo Zhang, Ting Liu, Bing-Qing Xu, Yuan-Hua Lin, Ce-Wen Nan,* and Yang Shen* 2017 School of Materials Science and Engineering, State Key Lab of New Ceramics and Fine Processing, Tsinghua University, Beijing 100084, China CN ACS Appl. Mater. Interfaces Addressing the Interface Issues in All-Solid-State Bulk-Type Lithium Ion Battery via an All-Composite Approach   Fig2Tab1 "
2098,lit_tr2098,,,2022-03-16 04:02:16,2022-03-16 04:02:16,,94.91884948670958,2.6405050352918323e-05,377,365,,,,,5.71/1,,,,,,,,10.1021/acs.macromol.5b02513 ,"43459 Ru-Jun Chen, Yi-Bo Zhang, Ting Liu, Bing-Qing Xu, Yuan-Hua Lin, Ce-Wen Nan,* and Yang Shen* 2017 School of Materials Science and Engineering, State Key Lab of New Ceramics and Fine Processing, Tsinghua University, Beijing 100084, China CN ACS Appl. Mater. Interfaces Addressing the Interface Issues in All-Solid-State Bulk-Type Lithium Ion Battery via an All-Composite Approach   Fig2Tab1 "
2099,lit_tr2099,,,2022-03-16 04:02:16,2022-03-16 04:02:16,,79.57559888397623,1.4746026159240771e-05,377,365,,,,,5.71/1,,,,,,,,10.1021/acs.macromol.5b02513 ,"43459 Ru-Jun Chen, Yi-Bo Zhang, Ting Liu, Bing-Qing Xu, Yuan-Hua Lin, Ce-Wen Nan,* and Yang Shen* 2017 School of Materials Science and Engineering, State Key Lab of New Ceramics and Fine Processing, Tsinghua University, Beijing 100084, China CN ACS Appl. Mater. Interfaces Addressing the Interface Issues in All-Solid-State Bulk-Type Lithium Ion Battery via an All-Composite Approach   Fig2Tab1 "
21,lit_tr21,,,2022-03-16 04:02:10,2022-03-16 04:02:10,,95.1474016250018,0.006038020817233331,1,364,,,,,0.566/0.127,,,,,58.0,-68.0,65.0,not available,"43221 Masaru Heishi a,c, Hiroki Niwa a, Takahiro Uno a, Masataka Kubo b, Takahito Itoh 2013 Division of Chemistry for Materials, Graduate School of Engineering, Mie University, 1577 Kurimamachiya-cho, Tsu, Mie 514-8507, Japan Japan Electrochimica Acta Polymer electrolytes based on polyanionic lithium salts PEO/ poly(lithium vinylsulfonate)  = 1/8(li/eo)   PEO600000/poly(lithium vinylsulfonate) mn7140"
210,lit_tr210,,,2022-03-16 04:02:11,2022-03-16 04:02:11,,19.60444459797793,1.2716306876838342e-08,1,185,,,,,0.8/0.1,,,,,,,,j.electacta.2013.09.151,"43221 Shaowei Feng a, Dongyang Shi a, Fang Liu a, Liping Zheng a, Jin Nie a,∗, Wengfang Feng a,
Xuejie Huang b, Michel Armand c,∗, Zhibin Zhou 2013 Institute of Physics, Chinese Academy of Sciences, 3rd South Street, Zhongguancun, Beijing 100080, China
c CIC energigune, Alava Technology Park, Albert Einstein, 4801510 MINANO ˜ Álava, Spain China, Spain Electrochimica Acta Single lithium-ion conducting polymer electrolytes based on
poly[(4-styrenesulfonyl)(trifluoromethanesulfonyl)imide] anions poly[(4-styrenesulfonyl)(trifluoromethanesulfonyl)imide] anions 1a   Li[PSTFSI-co-MPEGA]/"
2100,lit_tr2100,,,2022-03-16 04:02:16,2022-03-16 04:02:16,,67.25675884427818,8.739367453894268e-06,377,365,,,,,5.71/1,,,,,,,,10.1021/acs.macromol.5b02513 ,"43459 Ru-Jun Chen, Yi-Bo Zhang, Ting Liu, Bing-Qing Xu, Yuan-Hua Lin, Ce-Wen Nan,* and Yang Shen* 2017 School of Materials Science and Engineering, State Key Lab of New Ceramics and Fine Processing, Tsinghua University, Beijing 100084, China CN ACS Appl. Mater. Interfaces Addressing the Interface Issues in All-Solid-State Bulk-Type Lithium Ion Battery via an All-Composite Approach   Fig2Tab1 "
2101,lit_tr2101,,,2022-03-16 04:02:16,2022-03-16 04:02:16,,57.60597254328525,5.118255950294459e-06,377,365,,,,,5.71/1,,,,,,,,10.1021/acs.macromol.5b02513 ,"43459 Ru-Jun Chen, Yi-Bo Zhang, Ting Liu, Bing-Qing Xu, Yuan-Hua Lin, Ce-Wen Nan,* and Yang Shen* 2017 School of Materials Science and Engineering, State Key Lab of New Ceramics and Fine Processing, Tsinghua University, Beijing 100084, China CN ACS Appl. Mater. Interfaces Addressing the Interface Issues in All-Solid-State Bulk-Type Lithium Ion Battery via an All-Composite Approach   Fig2Tab1 "
2102,lit_tr2102,,,2022-03-16 04:02:16,2022-03-16 04:02:16,,50.10781815196094,3.257684338819683e-06,377,365,,,,,5.71/1,,,,,,,,10.1021/acs.macromol.5b02513 ,"43459 Ru-Jun Chen, Yi-Bo Zhang, Ting Liu, Bing-Qing Xu, Yuan-Hua Lin, Ce-Wen Nan,* and Yang Shen* 2017 School of Materials Science and Engineering, State Key Lab of New Ceramics and Fine Processing, Tsinghua University, Beijing 100084, China CN ACS Appl. Mater. Interfaces Addressing the Interface Issues in All-Solid-State Bulk-Type Lithium Ion Battery via an All-Composite Approach   Fig2Tab1 "
2103,lit_tr2103,,,2022-03-16 04:02:16,2022-03-16 04:02:16,,43.72244363156102,2.0982585429691824e-06,377,365,,,,,5.71/1,,,,,,,,10.1021/acs.macromol.5b02513 ,"43459 Ru-Jun Chen, Yi-Bo Zhang, Ting Liu, Bing-Qing Xu, Yuan-Hua Lin, Ce-Wen Nan,* and Yang Shen* 2017 School of Materials Science and Engineering, State Key Lab of New Ceramics and Fine Processing, Tsinghua University, Beijing 100084, China CN ACS Appl. Mater. Interfaces Addressing the Interface Issues in All-Solid-State Bulk-Type Lithium Ion Battery via an All-Composite Approach   Fig2Tab1 "
2104,lit_tr2104,,,2022-03-16 04:02:16,2022-03-16 04:02:16,,39.223196005746445,1.522102853031056e-06,377,365,,,,,5.71/1,,,,,,,,10.1021/acs.macromol.5b02513 ,"43459 Ru-Jun Chen, Yi-Bo Zhang, Ting Liu, Bing-Qing Xu, Yuan-Hua Lin, Ce-Wen Nan,* and Yang Shen* 2017 School of Materials Science and Engineering, State Key Lab of New Ceramics and Fine Processing, Tsinghua University, Beijing 100084, China CN ACS Appl. Mater. Interfaces Addressing the Interface Issues in All-Solid-State Bulk-Type Lithium Ion Battery via an All-Composite Approach   Fig2Tab1 "
2105,lit_tr2105,,,2022-03-16 04:02:16,2022-03-16 04:02:16,,35.34363176595946,1.1717824791064788e-06,377,365,,,,,5.71/1,,,,,,,,10.1021/acs.macromol.5b02513 ,"43459 Ru-Jun Chen, Yi-Bo Zhang, Ting Liu, Bing-Qing Xu, Yuan-Hua Lin, Ce-Wen Nan,* and Yang Shen* 2017 School of Materials Science and Engineering, State Key Lab of New Ceramics and Fine Processing, Tsinghua University, Beijing 100084, China CN ACS Appl. Mater. Interfaces Addressing the Interface Issues in All-Solid-State Bulk-Type Lithium Ion Battery via an All-Composite Approach   Fig2Tab1 "
2106,lit_tr2106,,,2022-03-16 04:02:16,2022-03-16 04:02:16,,32.284349024717585,8.914274431858227e-07,377,365,,,,,5.71/1,,,,,,,,10.1021/acs.macromol.5b02513 ,"43459 Ru-Jun Chen, Yi-Bo Zhang, Ting Liu, Bing-Qing Xu, Yuan-Hua Lin, Ce-Wen Nan,* and Yang Shen* 2017 School of Materials Science and Engineering, State Key Lab of New Ceramics and Fine Processing, Tsinghua University, Beijing 100084, China CN ACS Appl. Mater. Interfaces Addressing the Interface Issues in All-Solid-State Bulk-Type Lithium Ion Battery via an All-Composite Approach   Fig2Tab1 "
2107,lit_tr2107,,,2022-03-16 04:02:16,2022-03-16 04:02:16,,29.642014890100143,7.111791242624487e-07,377,365,,,,,5.71/1,,,,,,,,10.1021/acs.macromol.5b02513 ,"43459 Ru-Jun Chen, Yi-Bo Zhang, Ting Liu, Bing-Qing Xu, Yuan-Hua Lin, Ce-Wen Nan,* and Yang Shen* 2017 School of Materials Science and Engineering, State Key Lab of New Ceramics and Fine Processing, Tsinghua University, Beijing 100084, China CN ACS Appl. Mater. Interfaces Addressing the Interface Issues in All-Solid-State Bulk-Type Lithium Ion Battery via an All-Composite Approach   Fig2Tab1 "
2108,lit_tr2108,,,2022-03-16 04:02:16,2022-03-16 04:02:16,,116.1321287192502,0.00011397221797094259,378,365,,,,,10/1,,,,,,,,10.1021/acs.macromol.5b02513 ,"43459 Ru-Jun Chen, Yi-Bo Zhang, Ting Liu, Bing-Qing Xu, Yuan-Hua Lin, Ce-Wen Nan,* and Yang Shen* 2017 School of Materials Science and Engineering, State Key Lab of New Ceramics and Fine Processing, Tsinghua University, Beijing 100084, China CN ACS Appl. Mater. Interfaces Addressing the Interface Issues in All-Solid-State Bulk-Type Lithium Ion Battery via an All-Composite Approach   Fig2Tab1 "
2109,lit_tr2109,,,2022-03-16 04:02:16,2022-03-16 04:02:16,,114.36894483241554,0.00010739424272808226,378,365,,,,,10/1,,,,,,,,10.1021/acs.macromol.5b02513 ,"43459 Ru-Jun Chen, Yi-Bo Zhang, Ting Liu, Bing-Qing Xu, Yuan-Hua Lin, Ce-Wen Nan,* and Yang Shen* 2017 School of Materials Science and Engineering, State Key Lab of New Ceramics and Fine Processing, Tsinghua University, Beijing 100084, China CN ACS Appl. Mater. Interfaces Addressing the Interface Issues in All-Solid-State Bulk-Type Lithium Ion Battery via an All-Composite Approach   Fig2Tab1 "
211,lit_tr211,,,2022-03-16 04:02:11,2022-03-16 04:02:11,,129.84473447079944,4.304829944383606e-06,1,185,,,,,0.833/0.0833,,,,,,,,j.electacta.2013.09.151,"43221 Shaowei Feng a, Dongyang Shi a, Fang Liu a, Liping Zheng a, Jin Nie a,∗, Wengfang Feng a,
Xuejie Huang b, Michel Armand c,∗, Zhibin Zhou 2013 Institute of Physics, Chinese Academy of Sciences, 3rd South Street, Zhongguancun, Beijing 100080, China
c CIC energigune, Alava Technology Park, Albert Einstein, 4801510 MINANO ˜ Álava, Spain China, Spain Electrochimica Acta Single lithium-ion conducting polymer electrolytes based on
poly[(4-styrenesulfonyl)(trifluoromethanesulfonyl)imide] anions poly[(4-styrenesulfonyl)(trifluoromethanesulfonyl)imide] anions 1a   Li[PSTFSI-co-MPEGA]/"
2110,lit_tr2110,,,2022-03-16 04:02:16,2022-03-16 04:02:16,,104.30093043541615,7.254124417275922e-05,378,365,,,,,10/1,,,,,,,,10.1021/acs.macromol.5b02513 ,"43459 Ru-Jun Chen, Yi-Bo Zhang, Ting Liu, Bing-Qing Xu, Yuan-Hua Lin, Ce-Wen Nan,* and Yang Shen* 2017 School of Materials Science and Engineering, State Key Lab of New Ceramics and Fine Processing, Tsinghua University, Beijing 100084, China CN ACS Appl. Mater. Interfaces Addressing the Interface Issues in All-Solid-State Bulk-Type Lithium Ion Battery via an All-Composite Approach   Fig2Tab1 "
2111,lit_tr2111,,,2022-03-16 04:02:16,2022-03-16 04:02:16,,90.40056570285776,4.508634189336648e-05,378,365,,,,,10/1,,,,,,,,10.1021/acs.macromol.5b02513 ,"43459 Ru-Jun Chen, Yi-Bo Zhang, Ting Liu, Bing-Qing Xu, Yuan-Hua Lin, Ce-Wen Nan,* and Yang Shen* 2017 School of Materials Science and Engineering, State Key Lab of New Ceramics and Fine Processing, Tsinghua University, Beijing 100084, China CN ACS Appl. Mater. Interfaces Addressing the Interface Issues in All-Solid-State Bulk-Type Lithium Ion Battery via an All-Composite Approach   Fig2Tab1 "
2112,lit_tr2112,,,2022-03-16 04:02:16,2022-03-16 04:02:16,,76.84998250000086,2.7363837329580054e-05,378,365,,,,,10/1,,,,,,,,10.1021/acs.macromol.5b02513 ,"43472 H. Y. Sun, H.-J. Sohn,* O. Yamamoto,* Y. Takeda, and N. Imanishi 1999 Department of Mineral and Petroleum Engineering, College of Engineering, Seoul National University, Seoul, Korea, Division of Materials Science and Engineering, College of Engineering, Seoul National University, Seoul, Korea, Department of Chemistry, Faculty of Engineering, Mie University, Tsu, Japan Korea, Japan Journal of The Electrochemical Society Enhanced Lithium-Ion Transport in PEO-Based Composite Polymer Electrolytes with Ferroelectric BaTiO3   Fig.1 O:Li"
2113,lit_tr2113,,,2022-03-16 04:02:16,2022-03-16 04:02:16,,66.05704248093315,1.660771945751048e-05,378,365,,,,,10/1,,,,,,,,10.1021/acs.macromol.5b02513 ,"43472 H. Y. Sun, H.-J. Sohn,* O. Yamamoto,* Y. Takeda, and N. Imanishi 1999 Department of Mineral and Petroleum Engineering, College of Engineering, Seoul National University, Seoul, Korea, Division of Materials Science and Engineering, College of Engineering, Seoul National University, Seoul, Korea, Department of Chemistry, Faculty of Engineering, Mie University, Tsu, Japan Korea, Japan Journal of The Electrochemical Society Enhanced Lithium-Ion Transport in PEO-Based Composite Polymer Electrolytes with Ferroelectric BaTiO3   Fig.1 O:Li"
2114,lit_tr2114,,,2022-03-16 04:02:16,2022-03-16 04:02:16,,58.175281245465044,1.0954359764940765e-05,378,365,,,,,10/1,,,,,,,,10.1021/acs.macromol.5b02513 ,"43472 H. Y. Sun, H.-J. Sohn,* O. Yamamoto,* Y. Takeda, and N. Imanishi 1999 Department of Mineral and Petroleum Engineering, College of Engineering, Seoul National University, Seoul, Korea, Division of Materials Science and Engineering, College of Engineering, Seoul National University, Seoul, Korea, Department of Chemistry, Faculty of Engineering, Mie University, Tsu, Japan Korea, Japan Journal of The Electrochemical Society Enhanced Lithium-Ion Transport in PEO-Based Composite Polymer Electrolytes with Ferroelectric BaTiO3   Fig.1 O:Li"
2115,lit_tr2115,,,2022-03-16 04:02:16,2022-03-16 04:02:16,,51.74452299311031,7.399306203748916e-06,378,365,,,,,10/1,,,,,,,,10.1021/acs.macromol.5b02513 ,"43472 H. Y. Sun, H.-J. Sohn,* O. Yamamoto,* Y. Takeda, and N. Imanishi 1999 Department of Mineral and Petroleum Engineering, College of Engineering, Seoul National University, Seoul, Korea, Division of Materials Science and Engineering, College of Engineering, Seoul National University, Seoul, Korea, Department of Chemistry, Faculty of Engineering, Mie University, Tsu, Japan Korea, Japan Journal of The Electrochemical Society Enhanced Lithium-Ion Transport in PEO-Based Composite Polymer Electrolytes with Ferroelectric BaTiO3   Fig.1 O:Li"
2116,lit_tr2116,,,2022-03-16 04:02:16,2022-03-16 04:02:16,,46.35208794614471,5.367548780351628e-06,378,365,,,,,10/1,,,,,,,,10.1021/acs.macromol.5b02513 ,"43472 H. Y. Sun, H.-J. Sohn,* O. Yamamoto,* Y. Takeda, and N. Imanishi 1999 Department of Mineral and Petroleum Engineering, College of Engineering, Seoul National University, Seoul, Korea, Division of Materials Science and Engineering, College of Engineering, Seoul National University, Seoul, Korea, Department of Chemistry, Faculty of Engineering, Mie University, Tsu, Japan Korea, Japan Journal of The Electrochemical Society Enhanced Lithium-Ion Transport in PEO-Based Composite Polymer Electrolytes with Ferroelectric BaTiO3   Fig.1 O:Li"
2117,lit_tr2117,,,2022-03-16 04:02:16,2022-03-16 04:02:16,,41.77839315660606,4.035078610791962e-06,378,365,,,,,10/1,,,,,,,,10.1021/acs.macromol.5b02513 ,"43472 H. Y. Sun, H.-J. Sohn,* O. Yamamoto,* Y. Takeda, and N. Imanishi 1999 Department of Mineral and Petroleum Engineering, College of Engineering, Seoul National University, Seoul, Korea, Division of Materials Science and Engineering, College of Engineering, Seoul National University, Seoul, Korea, Department of Chemistry, Faculty of Engineering, Mie University, Tsu, Japan Korea, Japan Journal of The Electrochemical Society Enhanced Lithium-Ion Transport in PEO-Based Composite Polymer Electrolytes with Ferroelectric BaTiO3   Fig.1 O:Li"
2118,lit_tr2118,,,2022-03-16 04:02:16,2022-03-16 04:02:16,,38.464722050574494,3.0696651240381264e-06,378,365,,,,,10/1,,,,,,,,10.1021/acs.macromol.5b02513 ,"43472 H. Y. Sun, H.-J. Sohn,* O. Yamamoto,* Y. Takeda, and N. Imanishi 1999 Department of Mineral and Petroleum Engineering, College of Engineering, Seoul National University, Seoul, Korea, Division of Materials Science and Engineering, College of Engineering, Seoul National University, Seoul, Korea, Department of Chemistry, Faculty of Engineering, Mie University, Tsu, Japan Korea, Japan Journal of The Electrochemical Society Enhanced Lithium-Ion Transport in PEO-Based Composite Polymer Electrolytes with Ferroelectric BaTiO3   Fig.1 O:Li"
2119,lit_tr2119,,,2022-03-16 04:02:16,2022-03-16 04:02:16,,35.590982061840236,2.50791030519841e-06,378,365,,,,,10/1,,,,,,,,10.1021/acs.macromol.5b02513 ,"43472 H. Y. Sun, H.-J. Sohn,* O. Yamamoto,* Y. Takeda, and N. Imanishi 1999 Department of Mineral and Petroleum Engineering, College of Engineering, Seoul National University, Seoul, Korea, Division of Materials Science and Engineering, College of Engineering, Seoul National University, Seoul, Korea, Department of Chemistry, Faculty of Engineering, Mie University, Tsu, Japan Korea, Japan Journal of The Electrochemical Society Enhanced Lithium-Ion Transport in PEO-Based Composite Polymer Electrolytes with Ferroelectric BaTiO3   Fig.1 O:Li"
212,lit_tr212,,,2022-03-16 04:02:11,2022-03-16 04:02:11,,120.6158982981438,3.89352529038333e-06,1,185,,,,,0.833/0.0833,,,,,,,,j.electacta.2013.09.151,"43221 Shaowei Feng a, Dongyang Shi a, Fang Liu a, Liping Zheng a, Jin Nie a,∗, Wengfang Feng a,
Xuejie Huang b, Michel Armand c,∗, Zhibin Zhou 2013 Institute of Physics, Chinese Academy of Sciences, 3rd South Street, Zhongguancun, Beijing 100080, China
c CIC energigune, Alava Technology Park, Albert Einstein, 4801510 MINANO ˜ Álava, Spain China, Spain Electrochimica Acta Single lithium-ion conducting polymer electrolytes based on
poly[(4-styrenesulfonyl)(trifluoromethanesulfonyl)imide] anions poly[(4-styrenesulfonyl)(trifluoromethanesulfonyl)imide] anions 1a   Li[PSTFSI-co-MPEGA]/"
2120,lit_tr2120,,,2022-03-16 04:02:16,2022-03-16 04:02:16,,33.01299995652488,2.1487505457533394e-06,378,365,,,,,10/1,,,,,,,,10.1021/acs.macromol.5b02513 ,"43472 H. Y. Sun, H.-J. Sohn,* O. Yamamoto,* Y. Takeda, and N. Imanishi 1999 Department of Mineral and Petroleum Engineering, College of Engineering, Seoul National University, Seoul, Korea, Division of Materials Science and Engineering, College of Engineering, Seoul National University, Seoul, Korea, Department of Chemistry, Faculty of Engineering, Mie University, Tsu, Japan Korea, Japan Journal of The Electrochemical Society Enhanced Lithium-Ion Transport in PEO-Based Composite Polymer Electrolytes with Ferroelectric BaTiO3   Fig.1 O:Li"
2121,lit_tr2121,,,2022-03-16 04:02:16,2022-03-16 04:02:16,,31.438596751197167,1.8853283580926442e-06,378,365,,,,,10/1,,,,,,,,10.1021/acs.macromol.5b02513 ,"43472 H. Y. Sun, H.-J. Sohn,* O. Yamamoto,* Y. Takeda, and N. Imanishi 1999 Department of Mineral and Petroleum Engineering, College of Engineering, Seoul National University, Seoul, Korea, Division of Materials Science and Engineering, College of Engineering, Seoul National University, Seoul, Korea, Department of Chemistry, Faculty of Engineering, Mie University, Tsu, Japan Korea, Japan Journal of The Electrochemical Society Enhanced Lithium-Ion Transport in PEO-Based Composite Polymer Electrolytes with Ferroelectric BaTiO3   Fig.1 O:Li"
2122,lit_tr2122,,,2022-03-16 04:02:16,2022-03-16 04:02:16,,30.11896651698322,1.7142691119379925e-06,378,365,,,,,10/1,,,,,,,,10.1021/acs.macromol.5b02513 ,"43472 H. Y. Sun, H.-J. Sohn,* O. Yamamoto,* Y. Takeda, and N. Imanishi 1999 Department of Mineral and Petroleum Engineering, College of Engineering, Seoul National University, Seoul, Korea, Division of Materials Science and Engineering, College of Engineering, Seoul National University, Seoul, Korea, Department of Chemistry, Faculty of Engineering, Mie University, Tsu, Japan Korea, Japan Journal of The Electrochemical Society Enhanced Lithium-Ion Transport in PEO-Based Composite Polymer Electrolytes with Ferroelectric BaTiO3   Fig.1 O:Li"
2123,lit_tr2123,,,2022-03-16 04:02:16,2022-03-16 04:02:16,,28.810812733566706,1.4342570721041585e-06,378,365,,,,,10/1,,,,,,,,10.1021/acs.macromol.5b02513 ,"43472 H. Y. Sun, H.-J. Sohn,* O. Yamamoto,* Y. Takeda, and N. Imanishi 1999 Department of Mineral and Petroleum Engineering, College of Engineering, Seoul National University, Seoul, Korea, Division of Materials Science and Engineering, College of Engineering, Seoul National University, Seoul, Korea, Department of Chemistry, Faculty of Engineering, Mie University, Tsu, Japan Korea, Japan Journal of The Electrochemical Society Enhanced Lithium-Ion Transport in PEO-Based Composite Polymer Electrolytes with Ferroelectric BaTiO3   Fig.1 O:Li"
2124,lit_tr2124,,,2022-03-16 04:02:16,2022-03-16 04:02:16,,27.396423452478984,1.304121335345941e-06,378,365,,,,,10/1,,,,,,,,10.1021/acs.macromol.5b02513 ,"43472 H. Y. Sun, H.-J. Sohn,* O. Yamamoto,* Y. Takeda, and N. Imanishi 1999 Department of Mineral and Petroleum Engineering, College of Engineering, Seoul National University, Seoul, Korea, Division of Materials Science and Engineering, College of Engineering, Seoul National University, Seoul, Korea, Department of Chemistry, Faculty of Engineering, Mie University, Tsu, Japan Korea, Japan Journal of The Electrochemical Society Enhanced Lithium-Ion Transport in PEO-Based Composite Polymer Electrolytes with Ferroelectric BaTiO3   Fig.1 O:Li"
2125,lit_tr2125,,,2022-03-16 04:02:16,2022-03-16 04:02:16,,26.460925252467177,1.1857960518159364e-06,378,365,,,,,10/1,,,,,,,,10.1021/acs.macromol.5b02513 ,"43472 H. Y. Sun, H.-J. Sohn,* O. Yamamoto,* Y. Takeda, and N. Imanishi 1999 Department of Mineral and Petroleum Engineering, College of Engineering, Seoul National University, Seoul, Korea, Division of Materials Science and Engineering, College of Engineering, Seoul National University, Seoul, Korea, Department of Chemistry, Faculty of Engineering, Mie University, Tsu, Japan Korea, Japan Journal of The Electrochemical Society Enhanced Lithium-Ion Transport in PEO-Based Composite Polymer Electrolytes with Ferroelectric BaTiO3   Fig.1 O:Li"
2126,lit_tr2126,,,2022-03-16 04:02:16,2022-03-16 04:02:16,,25.53114354257343,1.10415234717779e-06,378,365,,,,,10/1,,,,,,,,10.1021/acs.macromol.5b02513 ,"43472 H. Y. Sun, H.-J. Sohn,* O. Yamamoto,* Y. Takeda, and N. Imanishi 1999 Department of Mineral and Petroleum Engineering, College of Engineering, Seoul National University, Seoul, Korea, Division of Materials Science and Engineering, College of Engineering, Seoul National University, Seoul, Korea, Department of Chemistry, Faculty of Engineering, Mie University, Tsu, Japan Korea, Japan Journal of The Electrochemical Society Enhanced Lithium-Ion Transport in PEO-Based Composite Polymer Electrolytes with Ferroelectric BaTiO3   Fig.1 O:Li"
2127,lit_tr2127,,,2022-03-16 04:02:16,2022-03-16 04:02:16,,24.262098367267072,9.921058260610547e-07,378,365,,,,,10/1,,,,,,,,10.1021/acs.macromol.5b02513 ,"43472 H. Y. Sun, H.-J. Sohn,* O. Yamamoto,* Y. Takeda, and N. Imanishi 1999 Department of Mineral and Petroleum Engineering, College of Engineering, Seoul National University, Seoul, Korea, Division of Materials Science and Engineering, College of Engineering, Seoul National University, Seoul, Korea, Department of Chemistry, Faculty of Engineering, Mie University, Tsu, Japan Korea, Japan Journal of The Electrochemical Society Enhanced Lithium-Ion Transport in PEO-Based Composite Polymer Electrolytes with Ferroelectric BaTiO3   Fig.1 O:Li"
2128,lit_tr2128,,,2022-03-16 04:02:16,2022-03-16 04:02:16,,110.31616601324038,6.364832807222668e-05,379,365,,,,,10/1,,,,,,,,10.1021/acs.macromol.5b02513 ,"43472 H. Y. Sun, H.-J. Sohn,* O. Yamamoto,* Y. Takeda, and N. Imanishi 1999 Department of Mineral and Petroleum Engineering, College of Engineering, Seoul National University, Seoul, Korea, Division of Materials Science and Engineering, College of Engineering, Seoul National University, Seoul, Korea, Department of Chemistry, Faculty of Engineering, Mie University, Tsu, Japan Korea, Japan Journal of The Electrochemical Society Enhanced Lithium-Ion Transport in PEO-Based Composite Polymer Electrolytes with Ferroelectric BaTiO3   Fig.1 O:Li"
2129,lit_tr2129,,,2022-03-16 04:02:16,2022-03-16 04:02:16,,108.98401210524128,5.787326708197047e-05,379,365,,,,,10/1,,,,,,,,10.1021/acs.macromol.5b02513 ,"43472 H. Y. Sun, H.-J. Sohn,* O. Yamamoto,* Y. Takeda, and N. Imanishi 1999 Department of Mineral and Petroleum Engineering, College of Engineering, Seoul National University, Seoul, Korea, Division of Materials Science and Engineering, College of Engineering, Seoul National University, Seoul, Korea, Department of Chemistry, Faculty of Engineering, Mie University, Tsu, Japan Korea, Japan Journal of The Electrochemical Society Enhanced Lithium-Ion Transport in PEO-Based Composite Polymer Electrolytes with Ferroelectric BaTiO3   Fig.1 O:Li"
213,lit_tr213,,,2022-03-16 04:02:11,2022-03-16 04:02:11,,110.36925707717671,3.6110375122780165e-06,1,185,,,,,0.833/0.0833,,,,,,,,j.electacta.2013.09.151,"43221 Shaowei Feng a, Dongyang Shi a, Fang Liu a, Liping Zheng a, Jin Nie a,∗, Wengfang Feng a,
Xuejie Huang b, Michel Armand c,∗, Zhibin Zhou 2013 Institute of Physics, Chinese Academy of Sciences, 3rd South Street, Zhongguancun, Beijing 100080, China
c CIC energigune, Alava Technology Park, Albert Einstein, 4801510 MINANO ˜ Álava, Spain China, Spain Electrochimica Acta Single lithium-ion conducting polymer electrolytes based on
poly[(4-styrenesulfonyl)(trifluoromethanesulfonyl)imide] anions poly[(4-styrenesulfonyl)(trifluoromethanesulfonyl)imide] anions 1a   Li[PSTFSI-co-MPEGA]/"
2130,lit_tr2130,,,2022-03-16 04:02:16,2022-03-16 04:02:16,,98.6511161469507,4.0995576683664394e-05,379,365,,,,,10/1,,,,,,,,10.1021/acs.macromol.5b02513 ,"43472 H. Y. Sun, H.-J. Sohn,* O. Yamamoto,* Y. Takeda, and N. Imanishi 1999 Department of Mineral and Petroleum Engineering, College of Engineering, Seoul National University, Seoul, Korea, Division of Materials Science and Engineering, College of Engineering, Seoul National University, Seoul, Korea, Department of Chemistry, Faculty of Engineering, Mie University, Tsu, Japan Korea, Japan Journal of The Electrochemical Society Enhanced Lithium-Ion Transport in PEO-Based Composite Polymer Electrolytes with Ferroelectric BaTiO3   Fig.1 O:Li"
