Repository: KanHatakeyama/ion_predictor

# Ionic conductivity predictor 
- Database of Li conducting liquid and solid electrolytes (organic)
    - polymers, liquids, etc
- Predict thier ionic conductivity by machine learning
- Related paper
    - https://pubs.acs.org/doi/10.1021/jacs.9b11442
    - Database and models are slightly different from the original paper
        - mainly because of copyright and available module version issues

# Overview

## Chemical database

## Electrolyte database

## Predicted data
- Exported as a csv file
- Log10 (conductivity) is predicted

File: database/Composite-2022-03-16-1.csv (part 18 of 77)
id,title,subtitle,tags,created_at,updated_at,obtained_date,temperature,conductivity,component1,component2,component3,component4,component5,component6,mol_ratio,wt_ratio,melting_temp,inorg_name,inorg_contain_ratio,crystallinity,Tg,mp,reference,special_memo
2131,lit_tr2131,,,2022-03-16 04:02:16,2022-03-16 04:02:16,,85.4899226485415,2.6405050352918323e-05,379,365,,,,,10/1,,,,,,,,10.1021/acs.macromol.5b02513 ,"43472 H. Y. Sun, H.-J. Sohn,* O. Yamamoto,* Y. Takeda, and N. Imanishi 1999 Department of Mineral and Petroleum Engineering, College of Engineering, Seoul National University, Seoul, Korea, Division of Materials Science and Engineering, College of Engineering, Seoul National University, Seoul, Korea, Department of Chemistry, Faculty of Engineering, Mie University, Tsu, Japan Korea, Japan Journal of The Electrochemical Society Enhanced Lithium-Ion Transport in PEO-Based Composite Polymer Electrolytes with Ferroelectric BaTiO3   Fig.1 O:Li"
2132,lit_tr2132,,,2022-03-16 04:02:16,2022-03-16 04:02:16,,73.07298422054129,1.5836383126201522e-05,379,365,,,,,10/1,,,,,,,,10.1021/acs.macromol.5b02513 ,"43472 H. Y. Sun, H.-J. Sohn,* O. Yamamoto,* Y. Takeda, and N. Imanishi 1999 Department of Mineral and Petroleum Engineering, College of Engineering, Seoul National University, Seoul, Korea, Division of Materials Science and Engineering, College of Engineering, Seoul National University, Seoul, Korea, Department of Chemistry, Faculty of Engineering, Mie University, Tsu, Japan Korea, Japan Journal of The Electrochemical Society Enhanced Lithium-Ion Transport in PEO-Based Composite Polymer Electrolytes with Ferroelectric BaTiO3   Fig.1 O:Li"
2133,lit_tr2133,,,2022-03-16 04:02:16,2022-03-16 04:02:16,,63.24146817047114,1.0079569877845434e-05,379,365,,,,,10/1,,,,,,,,10.1021/acs.macromol.5b02513 ,"43472 H. Y. Sun, H.-J. Sohn,* O. Yamamoto,* Y. Takeda, and N. Imanishi 1999 Department of Mineral and Petroleum Engineering, College of Engineering, Seoul National University, Seoul, Korea, Division of Materials Science and Engineering, College of Engineering, Seoul National University, Seoul, Korea, Department of Chemistry, Faculty of Engineering, Mie University, Tsu, Japan Korea, Japan Journal of The Electrochemical Society Enhanced Lithium-Ion Transport in PEO-Based Composite Polymer Electrolytes with Ferroelectric BaTiO3   Fig.1 O:Li"
2134,lit_tr2134,,,2022-03-16 04:02:16,2022-03-16 04:02:16,,55.769237170505164,6.492201639556922e-06,379,365,,,,,10/1,,,,,,,,10.1021/acs.macromol.5b02513 ,"43472 H. Y. Sun, H.-J. Sohn,* O. Yamamoto,* Y. Takeda, and N. Imanishi 1999 Department of Mineral and Petroleum Engineering, College of Engineering, Seoul National University, Seoul, Korea, Division of Materials Science and Engineering, College of Engineering, Seoul National University, Seoul, Korea, Department of Chemistry, Faculty of Engineering, Mie University, Tsu, Japan Korea, Japan Journal of The Electrochemical Society Enhanced Lithium-Ion Transport in PEO-Based Composite Polymer Electrolytes with Ferroelectric BaTiO3   Fig.1 O:Li"
2135,lit_tr2135,,,2022-03-16 04:02:16,2022-03-16 04:02:16,,49.56587352248573,4.653867346194914e-06,379,365,,,,,10/1,,,,,,,,10.1021/acs.macromol.5b02513 ,"43472 H. Y. Sun, H.-J. Sohn,* O. Yamamoto,* Y. Takeda, and N. Imanishi 1999 Department of Mineral and Petroleum Engineering, College of Engineering, Seoul National University, Seoul, Korea, Division of Materials Science and Engineering, College of Engineering, Seoul National University, Seoul, Korea, Department of Chemistry, Faculty of Engineering, Mie University, Tsu, Japan Korea, Japan Journal of The Electrochemical Society Enhanced Lithium-Ion Transport in PEO-Based Composite Polymer Electrolytes with Ferroelectric BaTiO3   Fig.1 O:Li"
2136,lit_tr2136,,,2022-03-16 04:02:16,2022-03-16 04:02:16,,44.63789120086642,3.3759732750795657e-06,379,365,,,,,10/1,,,,,,,,10.1021/acs.macromol.5b02513 ,"43472 H. Y. Sun, H.-J. Sohn,* O. Yamamoto,* Y. Takeda, and N. Imanishi 1999 Department of Mineral and Petroleum Engineering, College of Engineering, Seoul National University, Seoul, Korea, Division of Materials Science and Engineering, College of Engineering, Seoul National University, Seoul, Korea, Department of Chemistry, Faculty of Engineering, Mie University, Tsu, Japan Korea, Japan Journal of The Electrochemical Society Enhanced Lithium-Ion Transport in PEO-Based Composite Polymer Electrolytes with Ferroelectric BaTiO3   Fig.1 O:Li"
2137,lit_tr2137,,,2022-03-16 04:02:16,2022-03-16 04:02:16,,40.240322318812616,7.729012327807414e-07,379,365,,,,,10/1,,,,,,,,10.1021/acs.macromol.5b02513 ,"43472 H. Y. Sun, H.-J. Sohn,* O. Yamamoto,* Y. Takeda, and N. Imanishi 1999 Department of Mineral and Petroleum Engineering, College of Engineering, Seoul National University, Seoul, Korea, Division of Materials Science and Engineering, College of Engineering, Seoul National University, Seoul, Korea, Department of Chemistry, Faculty of Engineering, Mie University, Tsu, Japan Korea, Japan Journal of The Electrochemical Society Enhanced Lithium-Ion Transport in PEO-Based Composite Polymer Electrolytes with Ferroelectric BaTiO3   Fig.1 O:Li"
2138,lit_tr2138,,,2022-03-16 04:02:16,2022-03-16 04:02:16,,36.95877065130594,6.781488037530267e-07,379,365,,,,,10/1,,,,,,,,10.1021/acs.macromol.5b02513 ,"43472 H. Y. Sun, H.-J. Sohn,* O. Yamamoto,* Y. Takeda, and N. Imanishi 1999 Department of Mineral and Petroleum Engineering, College of Engineering, Seoul National University, Seoul, Korea, Division of Materials Science and Engineering, College of Engineering, Seoul National University, Seoul, Korea, Department of Chemistry, Faculty of Engineering, Mie University, Tsu, Japan Korea, Japan Journal of The Electrochemical Society Enhanced Lithium-Ion Transport in PEO-Based Composite Polymer Electrolytes with Ferroelectric BaTiO3   Fig.1 O:Li"
2139,lit_tr2139,,,2022-03-16 04:02:16,2022-03-16 04:02:16,,34.35799213271554,6.021296316802668e-07,379,365,,,,,10/1,,,,,,,,10.1021/acs.macromol.5b02513 ,"43472 H. Y. Sun, H.-J. Sohn,* O. Yamamoto,* Y. Takeda, and N. Imanishi 1999 Department of Mineral and Petroleum Engineering, College of Engineering, Seoul National University, Seoul, Korea, Division of Materials Science and Engineering, College of Engineering, Seoul National University, Seoul, Korea, Department of Chemistry, Faculty of Engineering, Mie University, Tsu, Japan Korea, Japan Journal of The Electrochemical Society Enhanced Lithium-Ion Transport in PEO-Based Composite Polymer Electrolytes with Ferroelectric BaTiO3   Fig.1 O:Li"
214,lit_tr214,,,2022-03-16 04:02:11,2022-03-16 04:02:11,,100.10131757715112,2.953962651516342e-06,1,185,,,,,0.833/0.0833,,,,,,,,j.electacta.2013.09.151,"43221 Shaowei Feng a, Dongyang Shi a, Fang Liu a, Liping Zheng a, Jin Nie a,∗, Wengfang Feng a,
Xuejie Huang b, Michel Armand c,∗, Zhibin Zhou 2013 Institute of Physics, Chinese Academy of Sciences, 3rd South Street, Zhongguancun, Beijing 100080, China
c CIC energigune, Alava Technology Park, Albert Einstein, 4801510 MINANO ˜ Álava, Spain China, Spain Electrochimica Acta Single lithium-ion conducting polymer electrolytes based on
poly[(4-styrenesulfonyl)(trifluoromethanesulfonyl)imide] anions poly[(4-styrenesulfonyl)(trifluoromethanesulfonyl)imide] anions 1a   Li[PSTFSI-co-MPEGA]/"
2140,lit_tr2140,,,2022-03-16 04:02:16,2022-03-16 04:02:16,,32.0422665500426,5.346320620797738e-07,379,365,,,,,10/1,,,,,,,,10.1021/acs.macromol.5b02513 ,"43472 H. Y. Sun, H.-J. Sohn,* O. Yamamoto,* Y. Takeda, and N. Imanishi 1999 Department of Mineral and Petroleum Engineering, College of Engineering, Seoul National University, Seoul, Korea, Division of Materials Science and Engineering, College of Engineering, Seoul National University, Seoul, Korea, Department of Chemistry, Faculty of Engineering, Mie University, Tsu, Japan Korea, Japan Journal of The Electrochemical Society Enhanced Lithium-Ion Transport in PEO-Based Composite Polymer Electrolytes with Ferroelectric BaTiO3   Fig.1 O:Li"
2141,lit_tr2141,,,2022-03-16 04:02:16,2022-03-16 04:02:16,,30.23848531478376,4.919375795851294e-07,379,365,,,,,10/1,,,,,,,,10.1021/acs.macromol.5b02513 ,"43472 H. Y. Sun, H.-J. Sohn,* O. Yamamoto,* Y. Takeda, and N. Imanishi 1999 Department of Mineral and Petroleum Engineering, College of Engineering, Seoul National University, Seoul, Korea, Division of Materials Science and Engineering, College of Engineering, Seoul National University, Seoul, Korea, Department of Chemistry, Faculty of Engineering, Mie University, Tsu, Japan Korea, Japan Journal of The Electrochemical Society Enhanced Lithium-Ion Transport in PEO-Based Composite Polymer Electrolytes with Ferroelectric BaTiO3   Fig.1 O:Li"
2142,lit_tr2142,,,2022-03-16 04:02:16,2022-03-16 04:02:16,,29.047793895664995,4.5265362219175225e-07,379,365,,,,,10/1,,,,,,,,10.1021/acs.macromol.5b02513 ,"43472 H. Y. Sun, H.-J. Sohn,* O. Yamamoto,* Y. Takeda, and N. Imanishi 1999 Department of Mineral and Petroleum Engineering, College of Engineering, Seoul National University, Seoul, Korea, Division of Materials Science and Engineering, College of Engineering, Seoul National University, Seoul, Korea, Department of Chemistry, Faculty of Engineering, Mie University, Tsu, Japan Korea, Japan Journal of The Electrochemical Society Enhanced Lithium-Ion Transport in PEO-Based Composite Polymer Electrolytes with Ferroelectric BaTiO3   Fig.1 O:Li"
2143,lit_tr2143,,,2022-03-16 04:02:16,2022-03-16 04:02:16,,27.984161592807027,4.4730319472704113e-07,379,365,,,,,10/1,,,,,,,,10.1021/acs.macromol.5b02513 ,"43472 H. Y. Sun, H.-J. Sohn,* O. Yamamoto,* Y. Takeda, and N. Imanishi 1999 Department of Mineral and Petroleum Engineering, College of Engineering, Seoul National University, Seoul, Korea, Division of Materials Science and Engineering, College of Engineering, Seoul National University, Seoul, Korea, Department of Chemistry, Faculty of Engineering, Mie University, Tsu, Japan Korea, Japan Journal of The Electrochemical Society Enhanced Lithium-Ion Transport in PEO-Based Composite Polymer Electrolytes with Ferroelectric BaTiO3   Fig.1 O:Li"
2144,lit_tr2144,,,2022-03-16 04:02:16,2022-03-16 04:02:16,,27.162024193136688,4.214877917970445e-07,379,365,,,,,10/1,,,,,,,,10.1021/acs.macromol.5b02513 ,"43472 H. Y. Sun, H.-J. Sohn,* O. Yamamoto,* Y. Takeda, and N. Imanishi 1999 Department of Mineral and Petroleum Engineering, College of Engineering, Seoul National University, Seoul, Korea, Division of Materials Science and Engineering, College of Engineering, Seoul National University, Seoul, Korea, Department of Chemistry, Faculty of Engineering, Mie University, Tsu, Japan Korea, Japan Journal of The Electrochemical Society Enhanced Lithium-Ion Transport in PEO-Based Composite Polymer Electrolytes with Ferroelectric BaTiO3   Fig.1 O:Li"
2145,lit_tr2145,,,2022-03-16 04:02:16,2022-03-16 04:02:16,,26.460925252467177,4.0671856820077156e-07,379,365,,,,,10/1,,,,,,,,10.1021/acs.macromol.5b02513 ,"43472 H. Y. Sun, H.-J. Sohn,* O. Yamamoto,* Y. Takeda, and N. Imanishi 1999 Department of Mineral and Petroleum Engineering, College of Engineering, Seoul National University, Seoul, Korea, Division of Materials Science and Engineering, College of Engineering, Seoul National University, Seoul, Korea, Department of Chemistry, Faculty of Engineering, Mie University, Tsu, Japan Korea, Japan Journal of The Electrochemical Society Enhanced Lithium-Ion Transport in PEO-Based Composite Polymer Electrolytes with Ferroelectric BaTiO3   Fig.1 O:Li"
2146,lit_tr2146,,,2022-03-16 04:02:16,2022-03-16 04:02:16,,25.183983701417787,3.8782874957914603e-07,379,365,,,,,10/1,,,,,,,,10.1021/acs.macromol.5b02513 ,"43472 H. Y. Sun, H.-J. Sohn,* O. Yamamoto,* Y. Takeda, and N. Imanishi 1999 Department of Mineral and Petroleum Engineering, College of Engineering, Seoul National University, Seoul, Korea, Division of Materials Science and Engineering, College of Engineering, Seoul National University, Seoul, Korea, Department of Chemistry, Faculty of Engineering, Mie University, Tsu, Japan Korea, Japan Journal of The Electrochemical Society Enhanced Lithium-Ion Transport in PEO-Based Composite Polymer Electrolytes with Ferroelectric BaTiO3   Fig.1 O:Li"
2147,lit_tr2147,,,2022-03-16 04:02:16,2022-03-16 04:02:16,,24.37704446452426,3.698162581204693e-07,379,365,,,,,10/1,,,,,,,,10.1021/acs.macromol.5b02513 ,"43472 H. Y. Sun, H.-J. Sohn,* O. Yamamoto,* Y. Takeda, and N. Imanishi 1999 Department of Mineral and Petroleum Engineering, College of Engineering, Seoul National University, Seoul, Korea, Division of Materials Science and Engineering, College of Engineering, Seoul National University, Seoul, Korea, Department of Chemistry, Faculty of Engineering, Mie University, Tsu, Japan Korea, Japan Journal of The Electrochemical Society Enhanced Lithium-Ion Transport in PEO-Based Composite Polymer Electrolytes with Ferroelectric BaTiO3   Fig.1 O:Li"
2148,lit_tr2148,,,2022-03-16 04:02:16,2022-03-16 04:02:16,,111.52057004716448,0.00011539207952233606,368,365,,,,,10/1,,,,,,,,10.1021/acs.macromol.5b02513 ,"43472 H. Y. Sun, H.-J. Sohn,* O. Yamamoto,* Y. Takeda, and N. Imanishi 1999 Department of Mineral and Petroleum Engineering, College of Engineering, Seoul National University, Seoul, Korea, Division of Materials Science and Engineering, College of Engineering, Seoul National University, Seoul, Korea, Department of Chemistry, Faculty of Engineering, Mie University, Tsu, Japan Korea, Japan Journal of The Electrochemical Society Enhanced Lithium-Ion Transport in PEO-Based Composite Polymer Electrolytes with Ferroelectric BaTiO3   Fig.1 O:Li"
2149,lit_tr2149,,,2022-03-16 04:02:16,2022-03-16 04:02:16,,107.09967954458256,0.00010160334357549295,368,365,,,,,10/1,,,,,,,,10.1021/acs.macromol.5b02513 ,"43472 H. Y. Sun, H.-J. Sohn,* O. Yamamoto,* Y. Takeda, and N. Imanishi 1999 Department of Mineral and Petroleum Engineering, College of Engineering, Seoul National University, Seoul, Korea, Division of Materials Science and Engineering, College of Engineering, Seoul National University, Seoul, Korea, Department of Chemistry, Faculty of Engineering, Mie University, Tsu, Japan Korea, Japan Journal of The Electrochemical Society Enhanced Lithium-Ion Transport in PEO-Based Composite Polymer Electrolytes with Ferroelectric BaTiO3   Fig.1 O:Li"
215,lit_tr215,,,2022-03-16 04:02:11,2022-03-16 04:02:11,,89.60204011747368,2.6054815369399802e-06,1,185,,,,,0.833/0.0833,,,,,,,,j.electacta.2013.09.151,"43221 Shaowei Feng a, Dongyang Shi a, Fang Liu a, Liping Zheng a, Jin Nie a,∗, Wengfang Feng a,
Xuejie Huang b, Michel Armand c,∗, Zhibin Zhou 2013 Institute of Physics, Chinese Academy of Sciences, 3rd South Street, Zhongguancun, Beijing 100080, China
c CIC energigune, Alava Technology Park, Albert Einstein, 4801510 MINANO ˜ Álava, Spain China, Spain Electrochimica Acta Single lithium-ion conducting polymer electrolytes based on
poly[(4-styrenesulfonyl)(trifluoromethanesulfonyl)imide] anions poly[(4-styrenesulfonyl)(trifluoromethanesulfonyl)imide] anions 1a   Li[PSTFSI-co-MPEGA]/"
2150,lit_tr2150,,,2022-03-16 04:02:16,2022-03-16 04:02:16,,92.62046805817948,7.274966536696324e-05,368,365,,,,,10/1,,,,,,,,10.1021/acs.macromol.5b02513 ,"43472 H. Y. Sun, H.-J. Sohn,* O. Yamamoto,* Y. Takeda, and N. Imanishi 1999 Department of Mineral and Petroleum Engineering, College of Engineering, Seoul National University, Seoul, Korea, Division of Materials Science and Engineering, College of Engineering, Seoul National University, Seoul, Korea, Department of Chemistry, Faculty of Engineering, Mie University, Tsu, Japan Korea, Japan Journal of The Electrochemical Society Enhanced Lithium-Ion Transport in PEO-Based Composite Polymer Electrolytes with Ferroelectric BaTiO3   Fig.1 O:Li"
2151,lit_tr2151,,,2022-03-16 04:02:16,2022-03-16 04:02:16,,78.23318476852279,4.44291495315455e-05,368,365,,,,,10/1,,,,,,,,10.1021/acs.macromol.5b02513 ,"43472 H. Y. Sun, H.-J. Sohn,* O. Yamamoto,* Y. Takeda, and N. Imanishi 1999 Department of Mineral and Petroleum Engineering, College of Engineering, Seoul National University, Seoul, Korea, Division of Materials Science and Engineering, College of Engineering, Seoul National University, Seoul, Korea, Department of Chemistry, Faculty of Engineering, Mie University, Tsu, Japan Korea, Japan Journal of The Electrochemical Society Enhanced Lithium-Ion Transport in PEO-Based Composite Polymer Electrolytes with Ferroelectric BaTiO3   Fig.1 O:Li"
2152,lit_tr2152,,,2022-03-16 04:02:16,2022-03-16 04:02:16,,67.2538619498946,2.8010637942728643e-05,368,365,,,,,10/1,,,,,,,,10.1021/acs.macromol.5b02513 ,"43472 H. Y. Sun, H.-J. Sohn,* O. Yamamoto,* Y. Takeda, and N. Imanishi 1999 Department of Mineral and Petroleum Engineering, College of Engineering, Seoul National University, Seoul, Korea, Division of Materials Science and Engineering, College of Engineering, Seoul National University, Seoul, Korea, Department of Chemistry, Faculty of Engineering, Mie University, Tsu, Japan Korea, Japan Journal of The Electrochemical Society Enhanced Lithium-Ion Transport in PEO-Based Composite Polymer Electrolytes with Ferroelectric BaTiO3   Fig.1 O:Li"
2153,lit_tr2153,,,2022-03-16 04:02:16,2022-03-16 04:02:16,,58.04129841230207,2.005603135898521e-05,368,365,,,,,10/1,,,,,,,,10.1021/acs.macromol.5b02513 ,"43472 H. Y. Sun, H.-J. Sohn,* O. Yamamoto,* Y. Takeda, and N. Imanishi 1999 Department of Mineral and Petroleum Engineering, College of Engineering, Seoul National University, Seoul, Korea, Division of Materials Science and Engineering, College of Engineering, Seoul National University, Seoul, Korea, Department of Chemistry, Faculty of Engineering, Mie University, Tsu, Japan Korea, Japan Journal of The Electrochemical Society Enhanced Lithium-Ion Transport in PEO-Based Composite Polymer Electrolytes with Ferroelectric BaTiO3   Fig.1 O:Li"
2154,lit_tr2154,,,2022-03-16 04:02:16,2022-03-16 04:02:16,,52.48785943906927,1.4590695699554964e-05,368,365,,,,,10/1,,,,,,,,10.1021/acs.macromol.5b02513 ,"43472 H. Y. Sun, H.-J. Sohn,* O. Yamamoto,* Y. Takeda, and N. Imanishi 1999 Department of Mineral and Petroleum Engineering, College of Engineering, Seoul National University, Seoul, Korea, Division of Materials Science and Engineering, College of Engineering, Seoul National University, Seoul, Korea, Department of Chemistry, Faculty of Engineering, Mie University, Tsu, Japan Korea, Japan Journal of The Electrochemical Society Enhanced Lithium-Ion Transport in PEO-Based Composite Polymer Electrolytes with Ferroelectric BaTiO3   Fig.2 O:Li"
2155,lit_tr2155,,,2022-03-16 04:02:17,2022-03-16 04:02:17,,46.88819975952333,1.0784872122792309e-05,368,365,,,,,10/1,,,,,,,,10.1021/acs.macromol.5b02513 ,"43472 H. Y. Sun, H.-J. Sohn,* O. Yamamoto,* Y. Takeda, and N. Imanishi 1999 Department of Mineral and Petroleum Engineering, College of Engineering, Seoul National University, Seoul, Korea, Division of Materials Science and Engineering, College of Engineering, Seoul National University, Seoul, Korea, Department of Chemistry, Faculty of Engineering, Mie University, Tsu, Japan Korea, Japan Journal of The Electrochemical Society Enhanced Lithium-Ion Transport in PEO-Based Composite Polymer Electrolytes with Ferroelectric BaTiO3   Fig.2 O:Li"
2156,lit_tr2156,,,2022-03-16 04:02:17,2022-03-16 04:02:17,,42.47827069795517,8.4954815294886e-06,368,365,,,,,10/1,,,,,,,,10.1021/acs.macromol.5b02513 ,"43472 H. Y. Sun, H.-J. Sohn,* O. Yamamoto,* Y. Takeda, and N. Imanishi 1999 Department of Mineral and Petroleum Engineering, College of Engineering, Seoul National University, Seoul, Korea, Division of Materials Science and Engineering, College of Engineering, Seoul National University, Seoul, Korea, Department of Chemistry, Faculty of Engineering, Mie University, Tsu, Japan Korea, Japan Journal of The Electrochemical Society Enhanced Lithium-Ion Transport in PEO-Based Composite Polymer Electrolytes with Ferroelectric BaTiO3   Fig.2 O:Li"
2157,lit_tr2157,,,2022-03-16 04:02:17,2022-03-16 04:02:17,,38.84067522269896,6.908408343276454e-06,368,365,,,,,10/1,,,,,,,,10.1021/acs.macromol.5b02513 ,"43472 H. Y. Sun, H.-J. Sohn,* O. Yamamoto,* Y. Takeda, and N. Imanishi 1999 Department of Mineral and Petroleum Engineering, College of Engineering, Seoul National University, Seoul, Korea, Division of Materials Science and Engineering, College of Engineering, Seoul National University, Seoul, Korea, Department of Chemistry, Faculty of Engineering, Mie University, Tsu, Japan Korea, Japan Journal of The Electrochemical Society Enhanced Lithium-Ion Transport in PEO-Based Composite Polymer Electrolytes with Ferroelectric BaTiO3   Fig.2 O:Li"
2158,lit_tr2158,,,2022-03-16 04:02:17,2022-03-16 04:02:17,,36.033236826939,5.617822329645471e-06,368,365,,,,,10/1,,,,,,,,10.1021/acs.macromol.5b02513 ,"43472 H. Y. Sun, H.-J. Sohn,* O. Yamamoto,* Y. Takeda, and N. Imanishi 1999 Department of Mineral and Petroleum Engineering, College of Engineering, Seoul National University, Seoul, Korea, Division of Materials Science and Engineering, College of Engineering, Seoul National University, Seoul, Korea, Department of Chemistry, Faculty of Engineering, Mie University, Tsu, Japan Korea, Japan Journal of The Electrochemical Society Enhanced Lithium-Ion Transport in PEO-Based Composite Polymer Electrolytes with Ferroelectric BaTiO3   Fig.2 O:Li"
2159,lit_tr2159,,,2022-03-16 04:02:17,2022-03-16 04:02:17,,33.06568853210001,4.946534016553022e-06,368,365,,,,,10/1,,,,,,,,10.1021/acs.macromol.5b02513 ,"43472 H. Y. Sun, H.-J. Sohn,* O. Yamamoto,* Y. Takeda, and N. Imanishi 1999 Department of Mineral and Petroleum Engineering, College of Engineering, Seoul National University, Seoul, Korea, Division of Materials Science and Engineering, College of Engineering, Seoul National University, Seoul, Korea, Department of Chemistry, Faculty of Engineering, Mie University, Tsu, Japan Korea, Japan Journal of The Electrochemical Society Enhanced Lithium-Ion Transport in PEO-Based Composite Polymer Electrolytes with Ferroelectric BaTiO3   Fig.2 O:Li"
216,lit_tr216,,,2022-03-16 04:02:11,2022-03-16 04:02:11,,79.91869657629286,2.2411297463780826e-06,1,185,,,,,0.833/0.0833,,,,,,,,j.electacta.2013.09.151,"43221 Shaowei Feng a, Dongyang Shi a, Fang Liu a, Liping Zheng a, Jin Nie a,∗, Wengfang Feng a,
Xuejie Huang b, Michel Armand c,∗, Zhibin Zhou 2013 Institute of Physics, Chinese Academy of Sciences, 3rd South Street, Zhongguancun, Beijing 100080, China
c CIC energigune, Alava Technology Park, Albert Einstein, 4801510 MINANO ˜ Álava, Spain China, Spain Electrochimica Acta Single lithium-ion conducting polymer electrolytes based on
poly[(4-styrenesulfonyl)(trifluoromethanesulfonyl)imide] anions poly[(4-styrenesulfonyl)(trifluoromethanesulfonyl)imide] anions 1a   Li[PSTFSI-co-MPEGA]/"
2160,lit_tr2160,,,2022-03-16 04:02:17,2022-03-16 04:02:17,,31.395462851239927,4.152474747015763e-06,368,365,,,,,10/1,,,,,,,,10.1021/acs.macromol.5b02513 ,"43472 H. Y. Sun, H.-J. Sohn,* O. Yamamoto,* Y. Takeda, and N. Imanishi 1999 Department of Mineral and Petroleum Engineering, College of Engineering, Seoul National University, Seoul, Korea, Division of Materials Science and Engineering, College of Engineering, Seoul National University, Seoul, Korea, Department of Chemistry, Faculty of Engineering, Mie University, Tsu, Japan Korea, Japan Journal of The Electrochemical Society Enhanced Lithium-Ion Transport in PEO-Based Composite Polymer Electrolytes with Ferroelectric BaTiO3   Fig.2 O:Li"
2161,lit_tr2161,,,2022-03-16 04:02:17,2022-03-16 04:02:17,,29.435502341860513,3.7744788832101275e-06,368,365,,,,,10/1,,,,,,,,10.1021/acs.macromol.5b02513 ,"43472 H. Y. Sun, H.-J. Sohn,* O. Yamamoto,* Y. Takeda, and N. Imanishi 1999 Department of Mineral and Petroleum Engineering, College of Engineering, Seoul National University, Seoul, Korea, Division of Materials Science and Engineering, College of Engineering, Seoul National University, Seoul, Korea, Department of Chemistry, Faculty of Engineering, Mie University, Tsu, Japan Korea, Japan Journal of The Electrochemical Society Enhanced Lithium-Ion Transport in PEO-Based Composite Polymer Electrolytes with Ferroelectric BaTiO3   Fig.2 O:Li"
2162,lit_tr2162,,,2022-03-16 04:02:17,2022-03-16 04:02:17,,28.414062007602467,3.598578658262224e-06,368,365,,,,,10/1,,,,,,,,10.1021/acs.macromol.5b02513 ,"43472 H. Y. Sun, H.-J. Sohn,* O. Yamamoto,* Y. Takeda, and N. Imanishi 1999 Department of Mineral and Petroleum Engineering, College of Engineering, Seoul National University, Seoul, Korea, Division of Materials Science and Engineering, College of Engineering, Seoul National University, Seoul, Korea, Department of Chemistry, Faculty of Engineering, Mie University, Tsu, Japan Korea, Japan Journal of The Electrochemical Society Enhanced Lithium-Ion Transport in PEO-Based Composite Polymer Electrolytes with Ferroelectric BaTiO3   Fig.2 O:Li"
2163,lit_tr2163,,,2022-03-16 04:02:17,2022-03-16 04:02:17,,27.096472329134997,3.1185664329462488e-06,368,365,,,,,10/1,,,,,,,,10.1021/acs.macromol.5b02513 ,"43472 H. Y. Sun, H.-J. Sohn,* O. Yamamoto,* Y. Takeda, and N. Imanishi 1999 Department of Mineral and Petroleum Engineering, College of Engineering, Seoul National University, Seoul, Korea, Division of Materials Science and Engineering, College of Engineering, Seoul National University, Seoul, Korea, Department of Chemistry, Faculty of Engineering, Mie University, Tsu, Japan Korea, Japan Journal of The Electrochemical Society Enhanced Lithium-Ion Transport in PEO-Based Composite Polymer Electrolytes with Ferroelectric BaTiO3   Fig.2 O:Li"
2164,lit_tr2164,,,2022-03-16 04:02:17,2022-03-16 04:02:17,,117.7484762386498,2.845974470663805e-05,369,365,,,,,5/1,,,,,,,,10.1021/acs.macromol.5b02513 ,"43472 H. Y. Sun, H.-J. Sohn,* O. Yamamoto,* Y. Takeda, and N. Imanishi 1999 Department of Mineral and Petroleum Engineering, College of Engineering, Seoul National University, Seoul, Korea, Division of Materials Science and Engineering, College of Engineering, Seoul National University, Seoul, Korea, Department of Chemistry, Faculty of Engineering, Mie University, Tsu, Japan Korea, Japan Journal of The Electrochemical Society Enhanced Lithium-Ion Transport in PEO-Based Composite Polymer Electrolytes with Ferroelectric BaTiO3   Fig.2 O:Li"
2165,lit_tr2165,,,2022-03-16 04:02:17,2022-03-16 04:02:17,,113.5185948540597,2.8010637942728643e-05,369,365,,,,,5/1,,,,,,,,10.1021/acs.macromol.5b02513 ,"43472 H. Y. Sun, H.-J. Sohn,* O. Yamamoto,* Y. Takeda, and N. Imanishi 1999 Department of Mineral and Petroleum Engineering, College of Engineering, Seoul National University, Seoul, Korea, Division of Materials Science and Engineering, College of Engineering, Seoul National University, Seoul, Korea, Department of Chemistry, Faculty of Engineering, Mie University, Tsu, Japan Korea, Japan Journal of The Electrochemical Society Enhanced Lithium-Ion Transport in PEO-Based Composite Polymer Electrolytes with Ferroelectric BaTiO3   Fig.2 O:Li"
2166,lit_tr2166,,,2022-03-16 04:02:17,2022-03-16 04:02:17,,98.8655056062737,1.942799575911348e-05,369,365,,,,,5/1,,,,,,,,10.1021/acs.macromol.5b02513 ,"43472 H. Y. Sun, H.-J. Sohn,* O. Yamamoto,* Y. Takeda, and N. Imanishi 1999 Department of Mineral and Petroleum Engineering, College of Engineering, Seoul National University, Seoul, Korea, Division of Materials Science and Engineering, College of Engineering, Seoul National University, Seoul, Korea, Department of Chemistry, Faculty of Engineering, Mie University, Tsu, Japan Korea, Japan Journal of The Electrochemical Society Enhanced Lithium-Ion Transport in PEO-Based Composite Polymer Electrolytes with Ferroelectric BaTiO3   Fig.2 O:Li"
2167,lit_tr2167,,,2022-03-16 04:02:17,2022-03-16 04:02:17,,83.70749859308933,1.1493412662352943e-05,369,365,,,,,5/1,,,,,,,,10.1021/acs.macromol.5b02513 ,"43472 H. Y. Sun, H.-J. Sohn,* O. Yamamoto,* Y. Takeda, and N. Imanishi 1999 Department of Mineral and Petroleum Engineering, College of Engineering, Seoul National University, Seoul, Korea, Division of Materials Science and Engineering, College of Engineering, Seoul National University, Seoul, Korea, Department of Chemistry, Faculty of Engineering, Mie University, Tsu, Japan Korea, Japan Journal of The Electrochemical Society Enhanced Lithium-Ion Transport in PEO-Based Composite Polymer Electrolytes with Ferroelectric BaTiO3   Fig.2 O:Li"
2168,lit_tr2168,,,2022-03-16 04:02:17,2022-03-16 04:02:17,,71.72194387416039,5.617822329645471e-06,369,365,,,,,5/1,,,,,,,,10.1021/acs.macromol.5b02513 ,"43472 H. Y. Sun, H.-J. Sohn,* O. Yamamoto,* Y. Takeda, and N. Imanishi 1999 Department of Mineral and Petroleum Engineering, College of Engineering, Seoul National University, Seoul, Korea, Division of Materials Science and Engineering, College of Engineering, Seoul National University, Seoul, Korea, Department of Chemistry, Faculty of Engineering, Mie University, Tsu, Japan Korea, Japan Journal of The Electrochemical Society Enhanced Lithium-Ion Transport in PEO-Based Composite Polymer Electrolytes with Ferroelectric BaTiO3   Fig.2 O:Li"
2169,lit_tr2169,,,2022-03-16 04:02:17,2022-03-16 04:02:17,,61.515301232237675,3.1685750634016888e-06,369,365,,,,,5/1,,,,,,,,10.1021/acs.macromol.5b02513 ,"43472 H. Y. Sun, H.-J. Sohn,* O. Yamamoto,* Y. Takeda, and N. Imanishi 1999 Department of Mineral and Petroleum Engineering, College of Engineering, Seoul National University, Seoul, Korea, Division of Materials Science and Engineering, College of Engineering, Seoul National University, Seoul, Korea, Department of Chemistry, Faculty of Engineering, Mie University, Tsu, Japan Korea, Japan Journal of The Electrochemical Society Enhanced Lithium-Ion Transport in PEO-Based Composite Polymer Electrolytes with Ferroelectric BaTiO3   Fig.2 O:Li"
217,lit_tr217,,,2022-03-16 04:02:11,2022-03-16 04:02:11,,69.82434208946836,1.6581583414551352e-06,1,185,,,,,0.833/0.0833,,,,,,,,j.electacta.2013.09.151,"43221 Shaowei Feng a, Dongyang Shi a, Fang Liu a, Liping Zheng a, Jin Nie a,∗, Wengfang Feng a,
Xuejie Huang b, Michel Armand c,∗, Zhibin Zhou 2013 Institute of Physics, Chinese Academy of Sciences, 3rd South Street, Zhongguancun, Beijing 100080, China
c CIC energigune, Alava Technology Park, Albert Einstein, 4801510 MINANO ˜ Álava, Spain China, Spain Electrochimica Acta Single lithium-ion conducting polymer electrolytes based on
poly[(4-styrenesulfonyl)(trifluoromethanesulfonyl)imide] anions poly[(4-styrenesulfonyl)(trifluoromethanesulfonyl)imide] anions 1b   Li[PSTFSI-co-MPEGA]/"
2170,lit_tr2170,,,2022-03-16 04:02:17,2022-03-16 04:02:17,,54.75895411143722,2.0296773253380462e-06,369,365,,,,,5/1,,,,,,,,10.1021/acs.macromol.5b02513 ,"43472 H. Y. Sun, H.-J. Sohn,* O. Yamamoto,* Y. Takeda, and N. Imanishi 1999 Department of Mineral and Petroleum Engineering, College of Engineering, Seoul National University, Seoul, Korea, Division of Materials Science and Engineering, College of Engineering, Seoul National University, Seoul, Korea, Department of Chemistry, Faculty of Engineering, Mie University, Tsu, Japan Korea, Japan Journal of The Electrochemical Society Enhanced Lithium-Ion Transport in PEO-Based Composite Polymer Electrolytes with Ferroelectric BaTiO3   Fig.2 O:Li"
2171,lit_tr2171,,,2022-03-16 04:02:17,2022-03-16 04:02:17,,49.081595581302565,1.259427001130236e-06,369,365,,,,,5/1,,,,,,,,10.1021/acs.macromol.5b02513 ,"43472 H. Y. Sun, H.-J. Sohn,* O. Yamamoto,* Y. Takeda, and N. Imanishi 1999 Department of Mineral and Petroleum Engineering, College of Engineering, Seoul National University, Seoul, Korea, Division of Materials Science and Engineering, College of Engineering, Seoul National University, Seoul, Korea, Department of Chemistry, Faculty of Engineering, Mie University, Tsu, Japan Korea, Japan Journal of The Electrochemical Society Enhanced Lithium-Ion Transport in PEO-Based Composite Polymer Electrolytes with Ferroelectric BaTiO3   Fig.2 O:Li"
2172,lit_tr2172,,,2022-03-16 04:02:17,2022-03-16 04:02:17,,44.1599226303216,7.940118792931838e-07,369,365,,,,,5/1,,,,,,,,10.1021/acs.macromol.5b02513 ,"43472 H. Y. Sun, H.-J. Sohn,* O. Yamamoto,* Y. Takeda, and N. Imanishi 1999 Department of Mineral and Petroleum Engineering, College of Engineering, Seoul National University, Seoul, Korea, Division of Materials Science and Engineering, College of Engineering, Seoul National University, Seoul, Korea, Department of Chemistry, Faculty of Engineering, Mie University, Tsu, Japan Korea, Japan Journal of The Electrochemical Society Enhanced Lithium-Ion Transport in PEO-Based Composite Polymer Electrolytes with Ferroelectric BaTiO3   Fig.2 O:Li"
2173,lit_tr2173,,,2022-03-16 04:02:17,2022-03-16 04:02:17,,40.483687770763936,5.420308433053396e-07,369,365,,,,,5/1,,,,,,,,10.1021/acs.macromol.5b02513 ,"43472 H. Y. Sun, H.-J. Sohn,* O. Yamamoto,* Y. Takeda, and N. Imanishi 1999 Department of Mineral and Petroleum Engineering, College of Engineering, Seoul National University, Seoul, Korea, Division of Materials Science and Engineering, College of Engineering, Seoul National University, Seoul, Korea, Department of Chemistry, Faculty of Engineering, Mie University, Tsu, Japan Korea, Japan Journal of The Electrochemical Society Enhanced Lithium-Ion Transport in PEO-Based Composite Polymer Electrolytes with Ferroelectric BaTiO3   Fig.2 O:Li"
2174,lit_tr2174,,,2022-03-16 04:02:17,2022-03-16 04:02:17,,37.10703554366654,3.7001642262056865e-07,369,365,,,,,5/1,,,,,,,,10.1021/acs.macromol.5b02513 ,"43472 H. Y. Sun, H.-J. Sohn,* O. Yamamoto,* Y. Takeda, and N. Imanishi 1999 Department of Mineral and Petroleum Engineering, College of Engineering, Seoul National University, Seoul, Korea, Division of Materials Science and Engineering, College of Engineering, Seoul National University, Seoul, Korea, Department of Chemistry, Faculty of Engineering, Mie University, Tsu, Japan Korea, Japan Journal of The Electrochemical Society Enhanced Lithium-Ion Transport in PEO-Based Composite Polymer Electrolytes with Ferroelectric BaTiO3   Fig.2 O:Li"
2175,lit_tr2175,,,2022-03-16 04:02:17,2022-03-16 04:02:17,,34.33047729579533,2.823429837839305e-07,369,365,,,,,5/1,,,,,,,,10.1021/acs.macromol.5b02513 ,"43472 H. Y. Sun, H.-J. Sohn,* O. Yamamoto,* Y. Takeda, and N. Imanishi 1999 Department of Mineral and Petroleum Engineering, College of Engineering, Seoul National University, Seoul, Korea, Division of Materials Science and Engineering, College of Engineering, Seoul National University, Seoul, Korea, Department of Chemistry, Faculty of Engineering, Mie University, Tsu, Japan Korea, Japan Journal of The Electrochemical Society Enhanced Lithium-Ion Transport in PEO-Based Composite Polymer Electrolytes with Ferroelectric BaTiO3   Fig.2 O:Li"
2176,lit_tr2176,,,2022-03-16 04:02:17,2022-03-16 04:02:17,,31.9154594209553,2.1544330364427813e-07,369,365,,,,,5/1,,,,,,,,10.1021/acs.macromol.5b02513 ,"43472 H. Y. Sun, H.-J. Sohn,* O. Yamamoto,* Y. Takeda, and N. Imanishi 1999 Department of Mineral and Petroleum Engineering, College of Engineering, Seoul National University, Seoul, Korea, Division of Materials Science and Engineering, College of Engineering, Seoul National University, Seoul, Korea, Department of Chemistry, Faculty of Engineering, Mie University, Tsu, Japan Korea, Japan Journal of The Electrochemical Society Enhanced Lithium-Ion Transport in PEO-Based Composite Polymer Electrolytes with Ferroelectric BaTiO3   Fig.2 O:Li"
2177,lit_tr2177,,,2022-03-16 04:02:17,2022-03-16 04:02:17,,30.46388572034067,1.7243086228231208e-07,369,365,,,,,5/1,,,,,,,,10.1021/acs.macromol.5b02513 ,"43472 H. Y. Sun, H.-J. Sohn,* O. Yamamoto,* Y. Takeda, and N. Imanishi 1999 Department of Mineral and Petroleum Engineering, College of Engineering, Seoul National University, Seoul, Korea, Division of Materials Science and Engineering, College of Engineering, Seoul National University, Seoul, Korea, Department of Chemistry, Faculty of Engineering, Mie University, Tsu, Japan Korea, Japan Journal of The Electrochemical Society Enhanced Lithium-Ion Transport in PEO-Based Composite Polymer Electrolytes with Ferroelectric BaTiO3   Fig.2 O:Li"
2178,lit_tr2178,,,2022-03-16 04:02:17,2022-03-16 04:02:17,,28.617816220985787,1.470720005634544e-07,369,365,,,,,5/1,,,,,,,,10.1021/acs.macromol.5b02513 ,"43472 H. Y. Sun, H.-J. Sohn,* O. Yamamoto,* Y. Takeda, and N. Imanishi 1999 Department of Mineral and Petroleum Engineering, College of Engineering, Seoul National University, Seoul, Korea, Division of Materials Science and Engineering, College of Engineering, Seoul National University, Seoul, Korea, Department of Chemistry, Faculty of Engineering, Mie University, Tsu, Japan Korea, Japan Journal of The Electrochemical Society Enhanced Lithium-Ion Transport in PEO-Based Composite Polymer Electrolytes with Ferroelectric BaTiO3   Fig.2 O:Li"
2179,lit_tr2179,,,2022-03-16 04:02:17,2022-03-16 04:02:17,,69.8319883008844,0.0009723933944893468,370,357,,,,,0.129533678756477/0.435233160621762,,,,,,,,10.1016/j.ssi.2013.09.035,"43472 H. Y. Sun, H.-J. Sohn,* O. Yamamoto,* Y. Takeda, and N. Imanishi 1999 Department of Mineral and Petroleum Engineering, College of Engineering, Seoul National University, Seoul, Korea, Division of Materials Science and Engineering, College of Engineering, Seoul National University, Seoul, Korea, Department of Chemistry, Faculty of Engineering, Mie University, Tsu, Japan Korea, Japan Journal of The Electrochemical Society Enhanced Lithium-Ion Transport in PEO-Based Composite Polymer Electrolytes with Ferroelectric BaTiO3   Fig.2 O:Li"
218,lit_tr218,,,2022-03-16 04:02:11,2022-03-16 04:02:11,,59.645646500470775,1.3228024785959251e-06,1,185,,,,,0.833/0.0833,,,,,,,,j.electacta.2013.09.151,"43221 Shaowei Feng a, Dongyang Shi a, Fang Liu a, Liping Zheng a, Jin Nie a,∗, Wengfang Feng a,
Xuejie Huang b, Michel Armand c,∗, Zhibin Zhou 2013 Institute of Physics, Chinese Academy of Sciences, 3rd South Street, Zhongguancun, Beijing 100080, China
c CIC energigune, Alava Technology Park, Albert Einstein, 4801510 MINANO ˜ Álava, Spain China, Spain Electrochimica Acta Single lithium-ion conducting polymer electrolytes based on
poly[(4-styrenesulfonyl)(trifluoromethanesulfonyl)imide] anions poly[(4-styrenesulfonyl)(trifluoromethanesulfonyl)imide] anions 1b   Li[PSTFSI-co-MPEGA]/"
2180,lit_tr2180,,,2022-03-16 04:02:17,2022-03-16 04:02:17,,60.02452014539733,0.0007401180569650647,370,357,,,,,0.129533678756477/0.435233160621762,,,,,,,,10.1016/j.ssi.2013.09.035,"43472 H. Y. Sun, H.-J. Sohn,* O. Yamamoto,* Y. Takeda, and N. Imanishi 1999 Department of Mineral and Petroleum Engineering, College of Engineering, Seoul National University, Seoul, Korea, Division of Materials Science and Engineering, College of Engineering, Seoul National University, Seoul, Korea, Department of Chemistry, Faculty of Engineering, Mie University, Tsu, Japan Korea, Japan Journal of The Electrochemical Society Enhanced Lithium-Ion Transport in PEO-Based Composite Polymer Electrolytes with Ferroelectric BaTiO3   Fig.2 O:Li"
2181,lit_tr2181,,,2022-03-16 04:02:17,2022-03-16 04:02:17,,49.864213594440855,0.0005516212651537072,370,357,,,,,0.129533678756477/0.435233160621762,,,,,,,,10.1016/j.ssi.2013.09.035,"43472 H. Y. Sun, H.-J. Sohn,* O. Yamamoto,* Y. Takeda, and N. Imanishi 1999 Department of Mineral and Petroleum Engineering, College of Engineering, Seoul National University, Seoul, Korea, Division of Materials Science and Engineering, College of Engineering, Seoul National University, Seoul, Korea, Department of Chemistry, Faculty of Engineering, Mie University, Tsu, Japan Korea, Japan Journal of The Electrochemical Society Enhanced Lithium-Ion Transport in PEO-Based Composite Polymer Electrolytes with Ferroelectric BaTiO3   Fig.2 O:Li"
