Repository: KanHatakeyama/ion_predictor

# Ionic conductivity predictor 
- Database of Li conducting liquid and solid electrolytes (organic)
    - polymers, liquids, etc
- Predict thier ionic conductivity by machine learning
- Related paper
    - https://pubs.acs.org/doi/10.1021/jacs.9b11442
    - Database and models are slightly different from the original paper
        - mainly because of copyright and available module version issues

# Overview

## Chemical database

## Electrolyte database

## Predicted data
- Exported as a csv file
- Log10 (conductivity) is predicted

File: database/Composite-2022-03-16-1.csv (part 19 of 77)
id,title,subtitle,tags,created_at,updated_at,obtained_date,temperature,conductivity,component1,component2,component3,component4,component5,component6,mol_ratio,wt_ratio,melting_temp,inorg_name,inorg_contain_ratio,crystallinity,Tg,mp,reference,special_memo
2182,lit_tr2182,,,2022-03-16 04:02:17,2022-03-16 04:02:17,,39.769605633679475,0.0004025900155979343,370,357,,,,,0.129533678756477/0.435233160621762,,,,,,,,10.1016/j.ssi.2013.09.035,"43472 H. Y. Sun, H.-J. Sohn,* O. Yamamoto,* Y. Takeda, and N. Imanishi 1999 Department of Mineral and Petroleum Engineering, College of Engineering, Seoul National University, Seoul, Korea, Division of Materials Science and Engineering, College of Engineering, Seoul National University, Seoul, Korea, Department of Chemistry, Faculty of Engineering, Mie University, Tsu, Japan Korea, Japan Journal of The Electrochemical Society Enhanced Lithium-Ion Transport in PEO-Based Composite Polymer Electrolytes with Ferroelectric BaTiO3   Fig.6 O:Li"
2183,lit_tr2183,,,2022-03-16 04:02:17,2022-03-16 04:02:17,,30.07151635622347,0.00030642345144102335,370,357,,,,,0.129533678756477/0.435233160621762,,,,,,,,10.1016/j.ssi.2013.09.035,"43472 H. Y. Sun, H.-J. Sohn,* O. Yamamoto,* Y. Takeda, and N. Imanishi 1999 Department of Mineral and Petroleum Engineering, College of Engineering, Seoul National University, Seoul, Korea, Division of Materials Science and Engineering, College of Engineering, Seoul National University, Seoul, Korea, Department of Chemistry, Faculty of Engineering, Mie University, Tsu, Japan Korea, Japan Journal of The Electrochemical Society Enhanced Lithium-Ion Transport in PEO-Based Composite Polymer Electrolytes with Ferroelectric BaTiO3   Fig.6 O:Li"
2184,lit_tr2184,,,2022-03-16 04:02:17,2022-03-16 04:02:17,,19.4791116219115,0.00018905840951536032,370,357,,,,,0.129533678756477/0.435233160621762,,,,,,,,10.1016/j.ssi.2013.09.035,"43472 H. Y. Sun, H.-J. Sohn,* O. Yamamoto,* Y. Takeda, and N. Imanishi 1999 Department of Mineral and Petroleum Engineering, College of Engineering, Seoul National University, Seoul, Korea, Division of Materials Science and Engineering, College of Engineering, Seoul National University, Seoul, Korea, Department of Chemistry, Faculty of Engineering, Mie University, Tsu, Japan Korea, Japan Journal of The Electrochemical Society Enhanced Lithium-Ion Transport in PEO-Based Composite Polymer Electrolytes with Ferroelectric BaTiO3   Fig.6 O:Li"
2185,lit_tr2185,,,2022-03-16 04:02:17,2022-03-16 04:02:17,,70.10759697713632,0.0001851300847721153,370,357,,,,,0.230308613542146/0.384845693228927,,,,,,,,10.1016/j.ssi.2013.09.035,"43472 H. Y. Sun, H.-J. Sohn,* O. Yamamoto,* Y. Takeda, and N. Imanishi 1999 Department of Mineral and Petroleum Engineering, College of Engineering, Seoul National University, Seoul, Korea, Division of Materials Science and Engineering, College of Engineering, Seoul National University, Seoul, Korea, Department of Chemistry, Faculty of Engineering, Mie University, Tsu, Japan Korea, Japan Journal of The Electrochemical Society Enhanced Lithium-Ion Transport in PEO-Based Composite Polymer Electrolytes with Ferroelectric BaTiO3   Fig.6 O:Li"
2186,lit_tr2186,,,2022-03-16 04:02:17,2022-03-16 04:02:17,,60.02452014539733,0.0001268653435886395,370,357,,,,,0.230308613542146/0.384845693228927,,,,,,,,10.1016/j.ssi.2013.09.035,"43472 H. Y. Sun, H.-J. Sohn,* O. Yamamoto,* Y. Takeda, and N. Imanishi 1999 Department of Mineral and Petroleum Engineering, College of Engineering, Seoul National University, Seoul, Korea, Division of Materials Science and Engineering, College of Engineering, Seoul National University, Seoul, Korea, Department of Chemistry, Faculty of Engineering, Mie University, Tsu, Japan Korea, Japan Journal of The Electrochemical Society Enhanced Lithium-Ion Transport in PEO-Based Composite Polymer Electrolytes with Ferroelectric BaTiO3   Fig.6 O:Li"
2187,lit_tr2187,,,2022-03-16 04:02:17,2022-03-16 04:02:17,,49.782850311904724,8.336293564402873e-05,370,357,,,,,0.230308613542146/0.384845693228927,,,,,,,,10.1016/j.ssi.2013.09.035,"43472 H. Y. Sun, H.-J. Sohn,* O. Yamamoto,* Y. Takeda, and N. Imanishi 1999 Department of Mineral and Petroleum Engineering, College of Engineering, Seoul National University, Seoul, Korea, Division of Materials Science and Engineering, College of Engineering, Seoul National University, Seoul, Korea, Department of Chemistry, Faculty of Engineering, Mie University, Tsu, Japan Korea, Japan Journal of The Electrochemical Society Enhanced Lithium-Ion Transport in PEO-Based Composite Polymer Electrolytes with Ferroelectric BaTiO3   Fig.6 O:Li"
2188,lit_tr2188,,,2022-03-16 04:02:17,2022-03-16 04:02:17,,39.693247700836764,5.7126681954775976e-05,370,357,,,,,0.230308613542146/0.384845693228927,,,,,,,,10.1016/j.ssi.2013.09.035,"43472 H. Y. Sun, H.-J. Sohn,* O. Yamamoto,* Y. Takeda, and N. Imanishi 1999 Department of Mineral and Petroleum Engineering, College of Engineering, Seoul National University, Seoul, Korea, Division of Materials Science and Engineering, College of Engineering, Seoul National University, Seoul, Korea, Department of Chemistry, Faculty of Engineering, Mie University, Tsu, Japan Korea, Japan Journal of The Electrochemical Society Enhanced Lithium-Ion Transport in PEO-Based Composite Polymer Electrolytes with Ferroelectric BaTiO3   Fig.6 O:Li"
2189,lit_tr2189,,,2022-03-16 04:02:17,2022-03-16 04:02:17,,30.07151635622347,3.83342525763091e-05,370,357,,,,,0.230308613542146/0.384845693228927,,,,,,,,10.1016/j.ssi.2013.09.035,"43472 H. Y. Sun, H.-J. Sohn,* O. Yamamoto,* Y. Takeda, and N. Imanishi 1999 Department of Mineral and Petroleum Engineering, College of Engineering, Seoul National University, Seoul, Korea, Division of Materials Science and Engineering, College of Engineering, Seoul National University, Seoul, Korea, Department of Chemistry, Faculty of Engineering, Mie University, Tsu, Japan Korea, Japan Journal of The Electrochemical Society Enhanced Lithium-Ion Transport in PEO-Based Composite Polymer Electrolytes with Ferroelectric BaTiO3   Fig.6 O:Li"
219,lit_tr219,,,2022-03-16 04:02:11,2022-03-16 04:02:11,,49.447503482440084,1.3133485532040525e-07,1,185,,,,,0.833/0.0833,,,,,,,,j.electacta.2013.09.151,"43221 Shaowei Feng a, Dongyang Shi a, Fang Liu a, Liping Zheng a, Jin Nie a,∗, Wengfang Feng a,
Xuejie Huang b, Michel Armand c,∗, Zhibin Zhou 2013 Institute of Physics, Chinese Academy of Sciences, 3rd South Street, Zhongguancun, Beijing 100080, China
c CIC energigune, Alava Technology Park, Albert Einstein, 4801510 MINANO ˜ Álava, Spain China, Spain Electrochimica Acta Single lithium-ion conducting polymer electrolytes based on
poly[(4-styrenesulfonyl)(trifluoromethanesulfonyl)imide] anions poly[(4-styrenesulfonyl)(trifluoromethanesulfonyl)imide] anions 1b   Li[PSTFSI-co-MPEGA]/"
2190,lit_tr2190,,,2022-03-16 04:02:17,2022-03-16 04:02:17,,19.947495364663155,1.877396483216918e-05,370,357,,,,,0.230308613542146/0.384845693228927,,,,,,,,10.1016/j.ssi.2013.09.035,"43472 H. Y. Sun, H.-J. Sohn,* O. Yamamoto,* Y. Takeda, and N. Imanishi 1999 Department of Mineral and Petroleum Engineering, College of Engineering, Seoul National University, Seoul, Korea, Division of Materials Science and Engineering, College of Engineering, Seoul National University, Seoul, Korea, Department of Chemistry, Faculty of Engineering, Mie University, Tsu, Japan Korea, Japan Journal of The Electrochemical Society Enhanced Lithium-Ion Transport in PEO-Based Composite Polymer Electrolytes with Ferroelectric BaTiO3   Fig.6 O:Li"
2191,lit_tr2191,,,2022-03-16 04:02:17,2022-03-16 04:02:17,,69.55693930146049,2.5013588444424863e-06,371,357,,,,,0.473036896877957/0.263481551561022,,,,,,,,10.1016/j.ssi.2013.09.035,"43472 H. Y. Sun, H.-J. Sohn,* O. Yamamoto,* Y. Takeda, and N. Imanishi 1999 Department of Mineral and Petroleum Engineering, College of Engineering, Seoul National University, Seoul, Korea, Division of Materials Science and Engineering, College of Engineering, Seoul National University, Seoul, Korea, Department of Chemistry, Faculty of Engineering, Mie University, Tsu, Japan Korea, Japan Journal of The Electrochemical Society Enhanced Lithium-Ion Transport in PEO-Based Composite Polymer Electrolytes with Ferroelectric BaTiO3   Fig.6 O:Li"
2192,lit_tr2192,,,2022-03-16 04:02:17,2022-03-16 04:02:17,,59.678432601077475,1.6436335593122804e-06,371,357,,,,,0.473036896877957/0.263481551561022,,,,,,,,10.1016/j.ssi.2013.09.035,"43472 H. Y. Sun, H.-J. Sohn,* O. Yamamoto,* Y. Takeda, and N. Imanishi 1999 Department of Mineral and Petroleum Engineering, College of Engineering, Seoul National University, Seoul, Korea, Division of Materials Science and Engineering, College of Engineering, Seoul National University, Seoul, Korea, Department of Chemistry, Faculty of Engineering, Mie University, Tsu, Japan Korea, Japan Journal of The Electrochemical Society Enhanced Lithium-Ion Transport in PEO-Based Composite Polymer Electrolytes with Ferroelectric BaTiO3   Fig.6 O:Li"
2193,lit_tr2193,,,2022-03-16 04:02:17,2022-03-16 04:02:17,,49.701528007854336,1.0140958372745757e-06,371,357,,,,,0.473036896877957/0.263481551561022,,,,,,,,10.1016/j.ssi.2013.09.035,"43472 H. Y. Sun, H.-J. Sohn,* O. Yamamoto,* Y. Takeda, and N. Imanishi 1999 Department of Mineral and Petroleum Engineering, College of Engineering, Seoul National University, Seoul, Korea, Division of Materials Science and Engineering, College of Engineering, Seoul National University, Seoul, Korea, Department of Chemistry, Faculty of Engineering, Mie University, Tsu, Japan Korea, Japan Journal of The Electrochemical Society Enhanced Lithium-Ion Transport in PEO-Based Composite Polymer Electrolytes with Ferroelectric BaTiO3   Fig.6 O:Li"
2194,lit_tr2194,,,2022-03-16 04:02:17,2022-03-16 04:02:17,,39.92253139178274,5.999513017716304e-07,371,357,,,,,0.473036896877957/0.263481551561022,,,,,,,,10.1016/j.ssi.2013.09.035,"43472 H. Y. Sun, H.-J. Sohn,* O. Yamamoto,* Y. Takeda, and N. Imanishi 1999 Department of Mineral and Petroleum Engineering, College of Engineering, Seoul National University, Seoul, Korea, Division of Materials Science and Engineering, College of Engineering, Seoul National University, Seoul, Korea, Department of Chemistry, Faculty of Engineering, Mie University, Tsu, Japan Korea, Japan Journal of The Electrochemical Society Enhanced Lithium-Ion Transport in PEO-Based Composite Polymer Electrolytes with Ferroelectric BaTiO3   Fig.6 O:Li"
2195,lit_tr2195,,,2022-03-16 04:02:17,2022-03-16 04:02:17,,29.78483265879845,3.4756257008881943e-07,371,357,,,,,0.473036896877957/0.263481551561022,,,,,,,,10.1016/j.ssi.2013.09.035,"43472 H. Y. Sun, H.-J. Sohn,* O. Yamamoto,* Y. Takeda, and N. Imanishi 1999 Department of Mineral and Petroleum Engineering, College of Engineering, Seoul National University, Seoul, Korea, Division of Materials Science and Engineering, College of Engineering, Seoul National University, Seoul, Korea, Department of Chemistry, Faculty of Engineering, Mie University, Tsu, Japan Korea, Japan Journal of The Electrochemical Society Enhanced Lithium-Ion Transport in PEO-Based Composite Polymer Electrolytes with Ferroelectric BaTiO3   Fig.6 O:Li"
2196,lit_tr2196,,,2022-03-16 04:02:17,2022-03-16 04:02:17,,19.81354303077825,2.28382593252063e-07,371,357,,,,,0.473036896877957/0.263481551561022,,,,,,,,10.1016/j.ssi.2013.09.035,"43472 H. Y. Sun, H.-J. Sohn,* O. Yamamoto,* Y. Takeda, and N. Imanishi 1999 Department of Mineral and Petroleum Engineering, College of Engineering, Seoul National University, Seoul, Korea, Division of Materials Science and Engineering, College of Engineering, Seoul National University, Seoul, Korea, Department of Chemistry, Faculty of Engineering, Mie University, Tsu, Japan Korea, Japan Journal of The Electrochemical Society Enhanced Lithium-Ion Transport in PEO-Based Composite Polymer Electrolytes with Ferroelectric BaTiO3   Fig.4 O:Li"
2197,lit_tr2197,,,2022-03-16 04:02:17,2022-03-16 04:02:17,,69.64857327233813,6.663585891351326e-07,371,357,,,,,0.308641975308642/0.345679012345679,,,,,,,,10.1016/j.ssi.2013.09.035,"43472 H. Y. Sun, H.-J. Sohn,* O. Yamamoto,* Y. Takeda, and N. Imanishi 1999 Department of Mineral and Petroleum Engineering, College of Engineering, Seoul National University, Seoul, Korea, Division of Materials Science and Engineering, College of Engineering, Seoul National University, Seoul, Korea, Department of Chemistry, Faculty of Engineering, Mie University, Tsu, Japan Korea, Japan Journal of The Electrochemical Society Enhanced Lithium-Ion Transport in PEO-Based Composite Polymer Electrolytes with Ferroelectric BaTiO3   Fig.4 O:Li"
2198,lit_tr2198,,,2022-03-16 04:02:17,2022-03-16 04:02:17,,59.93784758965978,5.633262641951681e-07,371,357,,,,,0.308641975308642/0.345679012345679,,,,,,,,10.1016/j.ssi.2013.09.035,"43472 H. Y. Sun, H.-J. Sohn,* O. Yamamoto,* Y. Takeda, and N. Imanishi 1999 Department of Mineral and Petroleum Engineering, College of Engineering, Seoul National University, Seoul, Korea, Division of Materials Science and Engineering, College of Engineering, Seoul National University, Seoul, Korea, Department of Chemistry, Faculty of Engineering, Mie University, Tsu, Japan Korea, Japan Journal of The Electrochemical Society Enhanced Lithium-Ion Transport in PEO-Based Composite Polymer Electrolytes with Ferroelectric BaTiO3   Fig.4 O:Li"
2199,lit_tr2199,,,2022-03-16 04:02:17,2022-03-16 04:02:17,,49.45770258150685,3.195648472219798e-07,371,357,,,,,0.308641975308642/0.345679012345679,,,,,,,,10.1016/j.ssi.2013.09.035,"43472 H. Y. Sun, H.-J. Sohn,* O. Yamamoto,* Y. Takeda, and N. Imanishi 1999 Department of Mineral and Petroleum Engineering, College of Engineering, Seoul National University, Seoul, Korea, Division of Materials Science and Engineering, College of Engineering, Seoul National University, Seoul, Korea, Department of Chemistry, Faculty of Engineering, Mie University, Tsu, Japan Korea, Japan Journal of The Electrochemical Society Enhanced Lithium-Ion Transport in PEO-Based Composite Polymer Electrolytes with Ferroelectric BaTiO3   Fig.4 O:Li"
22,lit_tr22,,,2022-03-16 04:02:10,2022-03-16 04:02:10,,90.31441192730273,0.005926390120417746,1,364,,,,,0.566/0.127,,,,,58.0,-68.0,65.0,not available,"43221 Masaru Heishi a,c, Hiroki Niwa a, Takahiro Uno a, Masataka Kubo b, Takahito Itoh 2013 Division of Chemistry for Materials, Graduate School of Engineering, Mie University, 1577 Kurimamachiya-cho, Tsu, Mie 514-8507, Japan Japan Electrochimica Acta Polymer electrolytes based on polyanionic lithium salts PEO/ poly(lithium vinylsulfonate)  = 1/8(li/eo)   PEO600000/poly(lithium vinylsulfonate) mn7140"
220,lit_tr220,,,2022-03-16 04:02:11,2022-03-16 04:02:11,,39.47622283747069,4.691805499702307e-08,1,185,,,,,0.833/0.0833,,,,,,,,j.electacta.2013.09.151,"43221 Shaowei Feng a, Dongyang Shi a, Fang Liu a, Liping Zheng a, Jin Nie a,∗, Wengfang Feng a,
Xuejie Huang b, Michel Armand c,∗, Zhibin Zhou 2013 Institute of Physics, Chinese Academy of Sciences, 3rd South Street, Zhongguancun, Beijing 100080, China
c CIC energigune, Alava Technology Park, Albert Einstein, 4801510 MINANO ˜ Álava, Spain China, Spain Electrochimica Acta Single lithium-ion conducting polymer electrolytes based on
poly[(4-styrenesulfonyl)(trifluoromethanesulfonyl)imide] anions poly[(4-styrenesulfonyl)(trifluoromethanesulfonyl)imide] anions 1b   Li[PSTFSI-co-MPEGA]/"
2200,lit_tr2200,,,2022-03-16 04:02:17,2022-03-16 04:02:17,,39.54064357675571,1.5982584160362762e-07,371,357,,,,,0.308641975308642/0.345679012345679,,,,,,,,10.1016/j.ssi.2013.09.035,"43472 H. Y. Sun, H.-J. Sohn,* O. Yamamoto,* Y. Takeda, and N. Imanishi 1999 Department of Mineral and Petroleum Engineering, College of Engineering, Seoul National University, Seoul, Korea, Division of Materials Science and Engineering, College of Engineering, Seoul National University, Seoul, Korea, Department of Chemistry, Faculty of Engineering, Mie University, Tsu, Japan Korea, Japan Journal of The Electrochemical Society Enhanced Lithium-Ion Transport in PEO-Based Composite Polymer Electrolytes with Ferroelectric BaTiO3   Fig.4 O:Li"
2201,lit_tr2201,,,2022-03-16 04:02:17,2022-03-16 04:02:17,,29.856429796440295,7.827390484864437e-08,371,357,,,,,0.308641975308642/0.345679012345679,,,,,,,,10.1016/j.ssi.2013.09.035,"43472 H. Y. Sun, H.-J. Sohn,* O. Yamamoto,* Y. Takeda, and N. Imanishi 1999 Department of Mineral and Petroleum Engineering, College of Engineering, Seoul National University, Seoul, Korea, Division of Materials Science and Engineering, College of Engineering, Seoul National University, Seoul, Korea, Department of Chemistry, Faculty of Engineering, Mie University, Tsu, Japan Korea, Japan Journal of The Electrochemical Society Enhanced Lithium-Ion Transport in PEO-Based Composite Polymer Electrolytes with Ferroelectric BaTiO3   Fig.4 O:Li"
2202,lit_tr2202,,,2022-03-16 04:02:17,2022-03-16 04:02:17,,19.746612767832005,2.4153440393824133e-08,371,357,,,,,0.308641975308642/0.345679012345679,,,,,,,,10.1016/j.ssi.2013.09.035,"43472 H. Y. Sun, H.-J. Sohn,* O. Yamamoto,* Y. Takeda, and N. Imanishi 1999 Department of Mineral and Petroleum Engineering, College of Engineering, Seoul National University, Seoul, Korea, Division of Materials Science and Engineering, College of Engineering, Seoul National University, Seoul, Korea, Department of Chemistry, Faculty of Engineering, Mie University, Tsu, Japan Korea, Japan Journal of The Electrochemical Society Enhanced Lithium-Ion Transport in PEO-Based Composite Polymer Electrolytes with Ferroelectric BaTiO3   Fig.4 O:Li"
2203,lit_tr2203,,,2022-03-16 04:02:17,2022-03-16 04:02:17,,25.0,4.22e-05,1,366,11,,,,0.515463917525773/0.103092783505155/0.278350515463918,,,,,,,,"Measured by Oyaizu Lab., Waseda Univ.","43472 F. Croce, L. Persi, F. Ronci, B. Scrosati 2000 Dipartimento di Chimica, Universita ‘‘La Sapienza’’, 00185 Rome, Italy Italy Solid State Ionics Nanocomposite polymer electrolytes and their impact on the lithium battery technology   Table2 [EO]/[LiTf]"
2204,lit_tr2204,,,2022-03-16 04:02:17,2022-03-16 04:02:17,,25.0,7.08e-07,1,366,,,,,0.9/0.05,,,,,,,,"Measured by Oyaizu Lab., Waseda Univ.","43472 F. Croce, L. Persi, F. Ronci, B. Scrosati 2000 Dipartimento di Chimica, Universita ‘‘La Sapienza’’, 00185 Rome, Italy Italy Solid State Ionics Nanocomposite polymer electrolytes and their impact on the lithium battery technology   Table2 [EO]/[LiTf]"
2205,lit_tr2205,,,2022-03-16 04:02:17,2022-03-16 04:02:17,,25.0,0.000109,12,366,11,,,,0.571428571428571/0.142857142857143/0.142857142857143,,,,,,,,"Measured by Oyaizu Lab., Waseda Univ.","43472 F. Croce, L. Persi, F. Ronci, B. Scrosati 2000 Dipartimento di Chimica, Universita ‘‘La Sapienza’’, 00185 Rome, Italy Italy Solid State Ionics Nanocomposite polymer electrolytes and their impact on the lithium battery technology   Table2 [EO]/[LiBF4]"
2206,lit_tr2206,,,2022-03-16 04:02:17,2022-03-16 04:02:17,,25.0,7.97e-05,12,366,11,,,,0.83955223880597/0.0466417910447761/0.0671641791044776,,,,,,,,"Measured by Oyaizu Lab., Waseda Univ.","43472 F. Croce, L. Persi, F. Ronci, B. Scrosati 2000 Dipartimento di Chimica, Universita ‘‘La Sapienza’’, 00185 Rome, Italy Italy Solid State Ionics Nanocomposite polymer electrolytes and their impact on the lithium battery technology   Table2 [EO]/[LiBF4]"
2207,lit_tr2207,,,2022-03-16 04:02:17,2022-03-16 04:02:17,,25.0,4.64e-05,12,366,11,,,,0.83955223880597/0.0466417910447761/0.0671641791044776,,,,,,,,"Measured by Oyaizu Lab., Waseda Univ.","43472 H. Y. Sun, H.-J. Sohn,* O. Yamamoto,* Y. Takeda, and N. Imanishi 1999 Department of Mineral and Petroleum Engineering, College of Engineering, Seoul National University, Seoul, Korea, Division of Materials Science and Engineering, College of Engineering, Seoul National University, Seoul, Korea, Department of Chemistry, Faculty of Engineering, Mie University, Tsu, Japan Korea, Japan Journal of The Electrochemical Society Enhanced Lithium-Ion Transport in PEO-Based Composite Polymer Electrolytes with Ferroelectric BaTiO3   Fig.4 O:Li"
2208,lit_tr2208,,,2022-03-16 04:02:17,2022-03-16 04:02:17,,26.416275,7.50350195451517e-05,283,365,,,,,15/1,,,,,,-49.0,,10.1021/acs.macromol.6b00851,"43472 H. Y. Sun, H.-J. Sohn,* O. Yamamoto,* Y. Takeda, and N. Imanishi 1999 Department of Mineral and Petroleum Engineering, College of Engineering, Seoul National University, Seoul, Korea, Division of Materials Science and Engineering, College of Engineering, Seoul National University, Seoul, Korea, Department of Chemistry, Faculty of Engineering, Mie University, Tsu, Japan Korea, Japan Journal of The Electrochemical Society Enhanced Lithium-Ion Transport in PEO-Based Composite Polymer Electrolytes with Ferroelectric BaTiO3   Fig.4 O:Li"
2209,lit_tr2209,,,2022-03-16 04:02:17,2022-03-16 04:02:17,,40.031299,0.00019106625883351014,283,365,,,,,15/1,,,,,,-49.0,,10.1021/acs.macromol.6b00851,"43472 H. Y. Sun, H.-J. Sohn,* O. Yamamoto,* Y. Takeda, and N. Imanishi 1999 Department of Mineral and Petroleum Engineering, College of Engineering, Seoul National University, Seoul, Korea, Division of Materials Science and Engineering, College of Engineering, Seoul National University, Seoul, Korea, Department of Chemistry, Faculty of Engineering, Mie University, Tsu, Japan Korea, Japan Journal of The Electrochemical Society Enhanced Lithium-Ion Transport in PEO-Based Composite Polymer Electrolytes with Ferroelectric BaTiO3   Fig.4 O:Li"
221,lit_tr221,,,2022-03-16 04:02:11,2022-03-16 04:02:11,,29.746844844725956,2.154433036442783e-08,1,185,,,,,0.833/0.0833,,,,,,,,j.electacta.2013.09.151,"43221 Shaowei Feng a, Dongyang Shi a, Fang Liu a, Liping Zheng a, Jin Nie a,∗, Wengfang Feng a,
Xuejie Huang b, Michel Armand c,∗, Zhibin Zhou 2013 Institute of Physics, Chinese Academy of Sciences, 3rd South Street, Zhongguancun, Beijing 100080, China
c CIC energigune, Alava Technology Park, Albert Einstein, 4801510 MINANO ˜ Álava, Spain China, Spain Electrochimica Acta Single lithium-ion conducting polymer electrolytes based on
poly[(4-styrenesulfonyl)(trifluoromethanesulfonyl)imide] anions poly[(4-styrenesulfonyl)(trifluoromethanesulfonyl)imide] anions 1b   Li[PSTFSI-co-MPEGA]/"
2210,lit_tr2210,,,2022-03-16 04:02:17,2022-03-16 04:02:17,,49.42097,0.0003528328396728965,283,365,,,,,15/1,,,,,,-49.0,,10.1021/acs.macromol.6b00851,"43472 H. Y. Sun, H.-J. Sohn,* O. Yamamoto,* Y. Takeda, and N. Imanishi 1999 Department of Mineral and Petroleum Engineering, College of Engineering, Seoul National University, Seoul, Korea, Division of Materials Science and Engineering, College of Engineering, Seoul National University, Seoul, Korea, Department of Chemistry, Faculty of Engineering, Mie University, Tsu, Japan Korea, Japan Journal of The Electrochemical Society Enhanced Lithium-Ion Transport in PEO-Based Composite Polymer Electrolytes with Ferroelectric BaTiO3   Fig.4 O:Li"
2211,lit_tr2211,,,2022-03-16 04:02:17,2022-03-16 04:02:17,,59.43662,0.0005853855528972277,283,365,,,,,15/1,,,,,,-49.0,,10.1021/acs.macromol.6b00851,"43472 H. Y. Sun, H.-J. Sohn,* O. Yamamoto,* Y. Takeda, and N. Imanishi 1999 Department of Mineral and Petroleum Engineering, College of Engineering, Seoul National University, Seoul, Korea, Division of Materials Science and Engineering, College of Engineering, Seoul National University, Seoul, Korea, Department of Chemistry, Faculty of Engineering, Mie University, Tsu, Japan Korea, Japan Journal of The Electrochemical Society Enhanced Lithium-Ion Transport in PEO-Based Composite Polymer Electrolytes with Ferroelectric BaTiO3   Fig.4 O:Li"
2212,lit_tr2212,,,2022-03-16 04:02:17,2022-03-16 04:02:17,,69.921753,0.0009712141473522724,283,365,,,,,15/1,,,,,,-49.0,,10.1021/acs.macromol.6b00851,"43472 H. Y. Sun, H.-J. Sohn,* O. Yamamoto,* Y. Takeda, and N. Imanishi 1999 Department of Mineral and Petroleum Engineering, College of Engineering, Seoul National University, Seoul, Korea, Division of Materials Science and Engineering, College of Engineering, Seoul National University, Seoul, Korea, Department of Chemistry, Faculty of Engineering, Mie University, Tsu, Japan Korea, Japan Journal of The Electrochemical Society Enhanced Lithium-Ion Transport in PEO-Based Composite Polymer Electrolytes with Ferroelectric BaTiO3   Fig.4 O:Li"
2213,lit_tr2213,,,2022-03-16 04:02:17,2022-03-16 04:02:17,,80.093897,0.0013789070752717612,283,365,,,,,15/1,,,,,,-49.0,,10.1021/acs.macromol.6b00851,"43472 H. Y. Sun, H.-J. Sohn,* O. Yamamoto,* Y. Takeda, and N. Imanishi 1999 Department of Mineral and Petroleum Engineering, College of Engineering, Seoul National University, Seoul, Korea, Division of Materials Science and Engineering, College of Engineering, Seoul National University, Seoul, Korea, Department of Chemistry, Faculty of Engineering, Mie University, Tsu, Japan Korea, Japan Journal of The Electrochemical Society Enhanced Lithium-Ion Transport in PEO-Based Composite Polymer Electrolytes with Ferroelectric BaTiO3   Fig.4 O:Li"
2214,lit_tr2214,,,2022-03-16 04:02:17,2022-03-16 04:02:17,,89.796557,0.001828756993677767,283,365,,,,,15/1,,,,,,-49.0,,10.1021/acs.macromol.6b00851,"43300 A. Abdullah, S. Z. Abdullah, A. M. M. Ali, T. Winie, M. Z. A. Yahya and R. H. Y. Subban 2009 Faculty of Applied Sciences, Universiti Teknologi Mara, 40450 Shah Alam, Selangor, Malaysia Malaysia Materials research innovations Electrical properties of PEO–LiCF3SO3–SiO2 nanocomposite polymer electrolytes
    peo/licf3so3"
2215,lit_tr2215,,,2022-03-16 04:02:17,2022-03-16 04:02:17,,100.125196,0.0024253699923401082,283,365,,,,,15/1,,,,,,-49.0,,10.1021/acs.macromol.6b00851,"43300 A. Abdullah, S. Z. Abdullah, A. M. M. Ali, T. Winie, M. Z. A. Yahya and R. H. Y. Subban 2009 Faculty of Applied Sciences, Universiti Teknologi Mara, 40450 Shah Alam, Selangor, Malaysia Malaysia Materials research innovations Electrical properties of PEO–LiCF3SO3–SiO2 nanocomposite polymer electrolytes
    peo/licf3so3"
2216,lit_tr2216,,,2022-03-16 04:02:17,2022-03-16 04:02:17,,109.671362,0.003185451521048737,283,365,,,,,15/1,,,,,,-49.0,,10.1021/acs.macromol.6b00851,"43300 A. Abdullah, S. Z. Abdullah, A. M. M. Ali, T. Winie, M. Z. A. Yahya and R. H. Y. Subban 2009 Faculty of Applied Sciences, Universiti Teknologi Mara, 40450 Shah Alam, Selangor, Malaysia Malaysia Materials research innovations Electrical properties of PEO–LiCF3SO3–SiO2 nanocomposite polymer electrolytes
    peo/licf3so3"
2217,lit_tr2217,,,2022-03-16 04:02:17,2022-03-16 04:02:17,,26.416275,3.6307805477010065e-05,284,365,,,,,15.625/1,,,,,,-48.0,,10.1021/acs.macromol.6b00851,"43300 A. Abdullah, S. Z. Abdullah, A. M. M. Ali, T. Winie, M. Z. A. Yahya and R. H. Y. Subban 2009 Faculty of Applied Sciences, Universiti Teknologi Mara, 40450 Shah Alam, Selangor, Malaysia Malaysia Materials research innovations Electrical properties of PEO–LiCF3SO3–SiO2 nanocomposite polymer electrolytes
    peo/licf3so3"
2218,lit_tr2218,,,2022-03-16 04:02:17,2022-03-16 04:02:17,,39.561815,9.855621130376666e-05,284,365,,,,,15.625/1,,,,,,-48.0,,10.1021/acs.macromol.6b00851,"43300 A. Abdullah, S. Z. Abdullah, A. M. M. Ali, T. Winie, M. Z. A. Yahya and R. H. Y. Subban 2009 Faculty of Applied Sciences, Universiti Teknologi Mara, 40450 Shah Alam, Selangor, Malaysia Malaysia Materials research innovations Electrical properties of PEO–LiCF3SO3–SiO2 nanocomposite polymer electrolytes
    peo/licf3so3"
2219,lit_tr2219,,,2022-03-16 04:02:17,2022-03-16 04:02:17,,49.890454,0.00017632585564731005,284,365,,,,,15.625/1,,,,,,-48.0,,10.1021/acs.macromol.6b00851,"43300 A. Abdullah, S. Z. Abdullah, A. M. M. Ali, T. Winie, M. Z. A. Yahya and R. H. Y. Subban 2009 Faculty of Applied Sciences, Universiti Teknologi Mara, 40450 Shah Alam, Selangor, Malaysia Malaysia Materials research innovations Electrical properties of PEO–LiCF3SO3–SiO2 nanocomposite polymer electrolytes
    peo/licf3so3"
222,lit_tr222,,,2022-03-16 04:02:11,2022-03-16 04:02:11,,19.60444459797793,1.0666869944493744e-08,1,185,,,,,0.833/0.0833,,,,,,,,j.electacta.2013.09.151,"43221 Shaowei Feng a, Dongyang Shi a, Fang Liu a, Liping Zheng a, Jin Nie a,∗, Wengfang Feng a,
Xuejie Huang b, Michel Armand c,∗, Zhibin Zhou 2013 Institute of Physics, Chinese Academy of Sciences, 3rd South Street, Zhongguancun, Beijing 100080, China
c CIC energigune, Alava Technology Park, Albert Einstein, 4801510 MINANO ˜ Álava, Spain China, Spain Electrochimica Acta Single lithium-ion conducting polymer electrolytes based on
poly[(4-styrenesulfonyl)(trifluoromethanesulfonyl)imide] anions poly[(4-styrenesulfonyl)(trifluoromethanesulfonyl)imide] anions 1b   Li[PSTFSI-co-MPEGA]/"
2220,lit_tr2220,,,2022-03-16 04:02:17,2022-03-16 04:02:17,,59.593114,0.000297634999883115,284,365,,,,,15.625/1,,,,,,-48.0,,10.1021/acs.macromol.6b00851,"43300 A. Abdullah, S. Z. Abdullah, A. M. M. Ali, T. Winie, M. Z. A. Yahya and R. H. Y. Subban 2009 Faculty of Applied Sciences, Universiti Teknologi Mara, 40450 Shah Alam, Selangor, Malaysia Malaysia Materials research innovations Electrical properties of PEO–LiCF3SO3–SiO2 nanocomposite polymer electrolytes
    peo/licf3so3"
2221,lit_tr2221,,,2022-03-16 04:02:17,2022-03-16 04:02:17,,69.921753,0.00048800132367202566,284,365,,,,,15.625/1,,,,,,-48.0,,10.1021/acs.macromol.6b00851,43300  2018        peo/fsi
2222,lit_tr2222,,,2022-03-16 04:02:17,2022-03-16 04:02:17,,79.780908,0.0006851552660038522,284,365,,,,,15.625/1,,,,,,-48.0,,10.1021/acs.macromol.6b00851,43300  2018        peo/fsi/sn/
2223,lit_tr2223,,,2022-03-16 04:02:17,2022-03-16 04:02:17,,89.640063,0.0009619621846966369,284,365,,,,,15.625/1,,,,,,-48.0,,10.1021/acs.macromol.6b00851,43300  2018        peo/fsi/il1/
2224,lit_tr2224,,,2022-03-16 04:02:17,2022-03-16 04:02:17,,99.812207,0.001274274522420072,284,365,,,,,15.625/1,,,,,,-48.0,,10.1021/acs.macromol.6b00851,43549        liquid  
2225,lit_tr2225,,,2022-03-16 04:02:17,2022-03-16 04:02:17,,109.514867,0.0015469418900769495,284,365,,,,,15.625/1,,,,,,-48.0,,10.1021/acs.macromol.6b00851,43549        liquid  
2226,lit_tr2226,,,2022-03-16 04:02:17,2022-03-16 04:02:17,,26.416275,5.616606522915224e-05,285,365,,,,,17.5/1,,,,,,-50.0,,10.1021/acs.macromol.6b00851,43549        liquid  
2227,lit_tr2227,,,2022-03-16 04:02:17,2022-03-16 04:02:17,,39.092332,0.00011288389861042923,285,365,,,,,17.5/1,,,,,,-50.0,,10.1021/acs.macromol.6b00851,43549        liquid  
2228,lit_tr2228,,,2022-03-16 04:02:17,2022-03-16 04:02:17,,48.951487,0.00019054607179632438,285,365,,,,,17.5/1,,,,,,-50.0,,10.1021/acs.macromol.6b00851,43549        liquid  
2229,lit_tr2229,,,2022-03-16 04:02:17,2022-03-16 04:02:17,,58.497653,0.0003185356170424409,285,365,,,,,17.5/1,,,,,,-50.0,,10.1021/acs.macromol.6b00851,43549        liquid  
223,lit_tr223,,,2022-03-16 04:02:11,2022-03-16 04:02:11,,130.495891147198,0.000686197292269418,1,185,251,252,,,0.667/0.0111/0.0111/0.0111,,,,,,,,j.electacta.2013.09.151,"43221 Shaowei Feng a, Dongyang Shi a, Fang Liu a, Liping Zheng a, Jin Nie a,∗, Wengfang Feng a,
Xuejie Huang b, Michel Armand c,∗, Zhibin Zhou 2013 Institute of Physics, Chinese Academy of Sciences, 3rd South Street, Zhongguancun, Beijing 100080, China
c CIC energigune, Alava Technology Park, Albert Einstein, 4801510 MINANO ˜ Álava, Spain China, Spain Electrochimica Acta Single lithium-ion conducting polymer electrolytes based on
poly[(4-styrenesulfonyl)(trifluoromethanesulfonyl)imide] anions poly[(4-styrenesulfonyl)(trifluoromethanesulfonyl)imide] anions 1b   Li[PSTFSI-co-MPEGA]/"
2230,lit_tr2230,,,2022-03-16 04:02:17,2022-03-16 04:02:17,,70.078247,0.000512240602929579,285,365,,,,,17.5/1,,,,,,-50.0,,10.1021/acs.macromol.6b00851,43549        liquid  
2231,lit_tr2231,,,2022-03-16 04:02:17,2022-03-16 04:02:17,,79.780908,0.0006527351496622595,285,365,,,,,17.5/1,,,,,,-50.0,,10.1021/acs.macromol.6b00851,43549        liquid  
2232,lit_tr2232,,,2022-03-16 04:02:17,2022-03-16 04:02:17,,89.796557,0.000898843329948866,285,365,,,,,17.5/1,,,,,,-50.0,,10.1021/acs.macromol.6b00851,"43472 F. Croce, L. Persi, F. Ronci, B. Scrosati 2000 Dipartimento di Chimica, Universita ‘‘La Sapienza’’, 00185 Rome, Italy Italy Solid State Ionics Nanocomposite polymer electrolytes and their impact on the lithium battery technology   Fig6 [EO]/[LiClO4]"
2233,lit_tr2233,,,2022-03-16 04:02:17,2022-03-16 04:02:17,,98.56025,0.0012139785131535328,285,365,,,,,17.5/1,,,,,,-50.0,,10.1021/acs.macromol.6b00851,"43472 F. Croce, L. Persi, F. Ronci, B. Scrosati 2000 Dipartimento di Chimica, Universita ‘‘La Sapienza’’, 00185 Rome, Italy Italy Solid State Ionics Nanocomposite polymer electrolytes and their impact on the lithium battery technology   Fig6 [EO]/[LiClO4]"
2234,lit_tr2234,,,2022-03-16 04:02:17,2022-03-16 04:02:17,,109.514867,0.0015172355150472904,285,365,,,,,17.5/1,,,,,,-50.0,,10.1021/acs.macromol.6b00851,"43472 F. Croce, L. Persi, F. Ronci, B. Scrosati 2000 Dipartimento di Chimica, Universita ‘‘La Sapienza’’, 00185 Rome, Italy Italy Solid State Ionics Nanocomposite polymer electrolytes and their impact on the lithium battery technology   Fig6 [EO]/[LiClO4]"
2235,lit_tr2235,,,2022-03-16 04:02:17,2022-03-16 04:02:17,,25.946792,4.365158322401656e-05,286,365,,,,,18.75/1,,,,,,-53.0,,10.1021/acs.macromol.6b00851,"43472 F. Croce, L. Persi, F. Ronci, B. Scrosati 2000 Dipartimento di Chimica, Universita ‘‘La Sapienza’’, 00185 Rome, Italy Italy Solid State Ionics Nanocomposite polymer electrolytes and their impact on the lithium battery technology   Fig6 [EO]/[LiClO4]"
2236,lit_tr2236,,,2022-03-16 04:02:17,2022-03-16 04:02:17,,38.622848,0.00010964781961431837,286,365,,,,,18.75/1,,,,,,-53.0,,10.1021/acs.macromol.6b00851,"43472 F. Croce, L. Persi, F. Ronci, B. Scrosati 2000 Dipartimento di Chimica, Universita ‘‘La Sapienza’’, 00185 Rome, Italy Italy Solid State Ionics Nanocomposite polymer electrolytes and their impact on the lithium battery technology   Fig6 [EO]/[LiClO4]"
2237,lit_tr2237,,,2022-03-16 04:02:17,2022-03-16 04:02:17,,49.107981,0.00020001059416881908,286,365,,,,,18.75/1,,,,,,-53.0,,10.1021/acs.macromol.6b00851,"43472 F. Croce, L. Persi, F. Ronci, B. Scrosati 2000 Dipartimento di Chimica, Universita ‘‘La Sapienza’’, 00185 Rome, Italy Italy Solid State Ionics Nanocomposite polymer electrolytes and their impact on the lithium battery technology   Fig6 [EO]/[LiClO4]"
2238,lit_tr2238,,,2022-03-16 04:02:17,2022-03-16 04:02:17,,59.749609,0.00032163847921580935,286,365,,,,,18.75/1,,,,,,-53.0,,10.1021/acs.macromol.6b00851,"43472 F. Croce, L. Persi, F. Ronci, B. Scrosati 2000 Dipartimento di Chimica, Universita ‘‘La Sapienza’’, 00185 Rome, Italy Italy Solid State Ionics Nanocomposite polymer electrolytes and their impact on the lithium battery technology   Fig6 [EO]/[LiClO4]"
2239,lit_tr2239,,,2022-03-16 04:02:17,2022-03-16 04:02:17,,69.921753,0.00048329355098429463,286,365,,,,,18.75/1,,,,,,-53.0,,10.1021/acs.macromol.6b00851,"43472 F. Croce, L. Persi, F. Ronci, B. Scrosati 2000 Dipartimento di Chimica, Universita ‘‘La Sapienza’’, 00185 Rome, Italy Italy Solid State Ionics Nanocomposite polymer electrolytes and their impact on the lithium battery technology   Fig6 [EO]/[LiClO4]"
224,lit_tr224,,,2022-03-16 04:02:11,2022-03-16 04:02:11,,119.75245292930396,0.0005206081948259127,1,185,251,252,,,0.667/0.0111/0.0111/0.0111,,,,,,,,j.electacta.2013.09.151,"43221 Shaowei Feng a, Dongyang Shi a, Fang Liu a, Liping Zheng a, Jin Nie a,∗, Wengfang Feng a,
Xuejie Huang b, Michel Armand c,∗, Zhibin Zhou 2013 Institute of Physics, Chinese Academy of Sciences, 3rd South Street, Zhongguancun, Beijing 100080, China
c CIC energigune, Alava Technology Park, Albert Einstein, 4801510 MINANO ˜ Álava, Spain China, Spain Electrochimica Acta Single lithium-ion conducting polymer electrolytes based on
poly[(4-styrenesulfonyl)(trifluoromethanesulfonyl)imide] anions poly[(4-styrenesulfonyl)(trifluoromethanesulfonyl)imide] anions 1b   Li[PSTFSI-co-MPEGA]/"
2240,lit_tr2240,,,2022-03-16 04:02:17,2022-03-16 04:02:17,,79.780908,0.0007053765214122029,286,365,,,,,18.75/1,,,,,,-53.0,,10.1021/acs.macromol.6b00851,"43472 F. Croce, L. Persi, F. Ronci, B. Scrosati 2000 Dipartimento di Chimica, Universita ‘‘La Sapienza’’, 00185 Rome, Italy Italy Solid State Ionics Nanocomposite polymer electrolytes and their impact on the lithium battery technology   Fig6 [EO]/[LiClO4]"
2241,lit_tr2241,,,2022-03-16 04:02:17,2022-03-16 04:02:17,,89.796557,0.0009713326786552715,286,365,,,,,18.75/1,,,,,,-53.0,,10.1021/acs.macromol.6b00851,"43472 H. Y. Sun, H.-J. Sohn,* O. Yamamoto,* Y. Takeda, and N. Imanishi 1999 Department of Mineral and Petroleum Engineering, College of Engineering, Seoul National University, Seoul, Korea, Division of Materials Science and Engineering, College of Engineering, Seoul National University, Seoul, Korea, Department of Chemistry, Faculty of Engineering, Mie University, Tsu, Japan Korea, Japan Journal of The Electrochemical Society Enhanced Lithium-Ion Transport in PEO-Based Composite Polymer Electrolytes with Ferroelectric BaTiO3   Fig.4 O:Li"
2242,lit_tr2242,,,2022-03-16 04:02:17,2022-03-16 04:02:17,,99.655712,0.0011906633890834926,286,365,,,,,18.75/1,,,,,,-53.0,,10.1021/acs.macromol.6b00851,"43472 H. Y. Sun, H.-J. Sohn,* O. Yamamoto,* Y. Takeda, and N. Imanishi 1999 Department of Mineral and Petroleum Engineering, College of Engineering, Seoul National University, Seoul, Korea, Division of Materials Science and Engineering, College of Engineering, Seoul National University, Seoul, Korea, Department of Chemistry, Faculty of Engineering, Mie University, Tsu, Japan Korea, Japan Journal of The Electrochemical Society Enhanced Lithium-Ion Transport in PEO-Based Composite Polymer Electrolytes with Ferroelectric BaTiO3   Fig.4 O:Li"
2243,lit_tr2243,,,2022-03-16 04:02:17,2022-03-16 04:02:17,,110.140845,0.0015620106837009884,286,365,,,,,18.75/1,,,,,,-53.0,,10.1021/acs.macromol.6b00851,"43472 H. Y. Sun, H.-J. Sohn,* O. Yamamoto,* Y. Takeda, and N. Imanishi 1999 Department of Mineral and Petroleum Engineering, College of Engineering, Seoul National University, Seoul, Korea, Division of Materials Science and Engineering, College of Engineering, Seoul National University, Seoul, Korea, Department of Chemistry, Faculty of Engineering, Mie University, Tsu, Japan Korea, Japan Journal of The Electrochemical Society Enhanced Lithium-Ion Transport in PEO-Based Composite Polymer Electrolytes with Ferroelectric BaTiO3   Fig.4 O:Li"
2244,lit_tr2244,,,2022-03-16 04:02:17,2022-03-16 04:02:17,,26.57277,5.1472942995493904e-05,287,365,,,,,20/1,,,,,,-54.0,,10.1021/acs.macromol.6b00851,"43472 H. Y. Sun, H.-J. Sohn,* O. Yamamoto,* Y. Takeda, and N. Imanishi 1999 Department of Mineral and Petroleum Engineering, College of Engineering, Seoul National University, Seoul, Korea, Division of Materials Science and Engineering, College of Engineering, Seoul National University, Seoul, Korea, Department of Chemistry, Faculty of Engineering, Mie University, Tsu, Japan Korea, Japan Journal of The Electrochemical Society Enhanced Lithium-Ion Transport in PEO-Based Composite Polymer Electrolytes with Ferroelectric BaTiO3   Fig.4 O:Li"
2245,lit_tr2245,,,2022-03-16 04:02:17,2022-03-16 04:02:17,,39.71831,0.00012558766909063904,287,365,,,,,20/1,,,,,,-54.0,,10.1021/acs.macromol.6b00851,"43472 H. Y. Sun, H.-J. Sohn,* O. Yamamoto,* Y. Takeda, and N. Imanishi 1999 Department of Mineral and Petroleum Engineering, College of Engineering, Seoul National University, Seoul, Korea, Division of Materials Science and Engineering, College of Engineering, Seoul National University, Seoul, Korea, Department of Chemistry, Faculty of Engineering, Mie University, Tsu, Japan Korea, Japan Journal of The Electrochemical Society Enhanced Lithium-Ion Transport in PEO-Based Composite Polymer Electrolytes with Ferroelectric BaTiO3   Fig.4 O:Li"
