Repository: KanHatakeyama/ion_predictor

# Ionic conductivity predictor 
- Database of Li conducting liquid and solid electrolytes (organic)
    - polymers, liquids, etc
- Predict thier ionic conductivity by machine learning
- Related paper
    - https://pubs.acs.org/doi/10.1021/jacs.9b11442
    - Database and models are slightly different from the original paper
        - mainly because of copyright and available module version issues

# Overview

## Chemical database

## Electrolyte database

## Predicted data
- Exported as a csv file
- Log10 (conductivity) is predicted

File: database/Composite-2022-03-16-1.csv (part 20 of 77)
id,title,subtitle,tags,created_at,updated_at,obtained_date,temperature,conductivity,component1,component2,component3,component4,component5,component6,mol_ratio,wt_ratio,melting_temp,inorg_name,inorg_contain_ratio,crystallinity,Tg,mp,reference,special_memo
2246,lit_tr2246,,,2022-03-16 04:02:17,2022-03-16 04:02:17,,49.577465,0.00022687623162155845,287,365,,,,,20/1,,,,,,-54.0,,10.1021/acs.macromol.6b00851,"43472 H. Y. Sun, H.-J. Sohn,* O. Yamamoto,* Y. Takeda, and N. Imanishi 1999 Department of Mineral and Petroleum Engineering, College of Engineering, Seoul National University, Seoul, Korea, Division of Materials Science and Engineering, College of Engineering, Seoul National University, Seoul, Korea, Department of Chemistry, Faculty of Engineering, Mie University, Tsu, Japan Korea, Japan Journal of The Electrochemical Society Enhanced Lithium-Ion Transport in PEO-Based Composite Polymer Electrolytes with Ferroelectric BaTiO3   Fig.4 O:Li"
2247,lit_tr2247,,,2022-03-16 04:02:17,2022-03-16 04:02:17,,59.280125,0.0003648421446721099,287,365,,,,,20/1,,,,,,-54.0,,10.1021/acs.macromol.6b00851,"43472 H. Y. Sun, H.-J. Sohn,* O. Yamamoto,* Y. Takeda, and N. Imanishi 1999 Department of Mineral and Petroleum Engineering, College of Engineering, Seoul National University, Seoul, Korea, Division of Materials Science and Engineering, College of Engineering, Seoul National University, Seoul, Korea, Department of Chemistry, Faculty of Engineering, Mie University, Tsu, Japan Korea, Japan Journal of The Electrochemical Society Enhanced Lithium-Ion Transport in PEO-Based Composite Polymer Electrolytes with Ferroelectric BaTiO3   Fig.4 O:Li"
2248,lit_tr2248,,,2022-03-16 04:02:17,2022-03-16 04:02:17,,69.452269,0.0005535514592825476,287,365,,,,,20/1,,,,,,-54.0,,10.1021/acs.macromol.6b00851," Shobhna Choudhary & R. J. Sengwa 2012 Dielectric Research Laboratory, Department of Physics, JNV University India Ionics Effect of different anions of lithium salt and MMT
nanofiller on ion conduction in melt-compounded
PEO–LiX–MMT electrolytes PEO20LiClO4   PEO600000/ClO4"
2249,lit_tr2249,,,2022-03-16 04:02:17,2022-03-16 04:02:17,,79.780908,0.0008237378085072647,287,365,,,,,20/1,,,,,,-54.0,,10.1021/acs.macromol.6b00851," Shobhna Choudhary & R. J. Sengwa 2012 Dielectric Research Laboratory, Department of Physics, JNV University India Ionics Effect of different anions of lithium salt and MMT
nanofiller on ion conduction in melt-compounded
PEO–LiX–MMT electrolytes PEO20LiBF4   PEO600000/BF4"
225,lit_tr225,,,2022-03-16 04:02:11,2022-03-16 04:02:11,,109.56608245694542,0.000436703829188053,1,185,251,252,,,0.667/0.0111/0.0111/0.0111,,,,,,,,j.electacta.2013.09.151,"43221 Shaowei Feng a, Dongyang Shi a, Fang Liu a, Liping Zheng a, Jin Nie a,∗, Wengfang Feng a,
Xuejie Huang b, Michel Armand c,∗, Zhibin Zhou 2013 Institute of Physics, Chinese Academy of Sciences, 3rd South Street, Zhongguancun, Beijing 100080, China
c CIC energigune, Alava Technology Park, Albert Einstein, 4801510 MINANO ˜ Álava, Spain China, Spain Electrochimica Acta Single lithium-ion conducting polymer electrolytes based on
poly[(4-styrenesulfonyl)(trifluoromethanesulfonyl)imide] anions poly[(4-styrenesulfonyl)(trifluoromethanesulfonyl)imide] anions 1b   Li[PSTFSI-co-MPEGA]/"
2250,lit_tr2250,,,2022-03-16 04:02:17,2022-03-16 04:02:17,,89.640063,0.0010806473678906063,287,365,,,,,20/1,,,,,,-54.0,,10.1021/acs.macromol.6b00851," Shobhna Choudhary & R. J. Sengwa 2012 Dielectric Research Laboratory, Department of Physics, JNV University India Ionics Effect of different anions of lithium salt and MMT
nanofiller on ion conduction in melt-compounded
PEO–LiX–MMT electrolytes PEO20LiCF3SO3   PEO600000/CF3SO3"
2251,lit_tr2251,,,2022-03-16 04:02:17,2022-03-16 04:02:17,,99.655712,0.0014595231907542198,287,365,,,,,20/1,,,,,,-54.0,,10.1021/acs.macromol.6b00851," Suriani Ibrahim1,*, Mohd Rafie Johan 2011 Advanced Materials Research Laboratory, Department of Mechanical Engineering, University of Malaya, 50603 Kuala Lumpur, Malaysia Malaysia Int. J. Electrochem. Sci. Conductivity, Thermal and Neural Network Model Nanocomposite Solid Polymer Electrolyte System (PEO-LiPF6-EC-CNT) PEO-5wt% LiPF6   PEO　MW600000/PF6"
2252,lit_tr2252,,,2022-03-16 04:02:17,2022-03-16 04:02:17,,109.827856,0.0016879827339584808,287,365,,,,,20/1,,,,,,-54.0,,10.1021/acs.macromol.6b00851," Suriani Ibrahim1,*, Mohd Rafie Johan 2011 Advanced Materials Research Laboratory, Department of Mechanical Engineering, University of Malaya, 50603 Kuala Lumpur, Malaysia Malaysia Int. J. Electrochem. Sci. Conductivity, Thermal and Neural Network Model Nanocomposite Solid Polymer Electrolyte System (PEO-LiPF6-EC-CNT) PEO-5wt% LiPF6   PEO　MW600000/PF6"
2253,lit_tr2253,,,2022-03-16 04:02:17,2022-03-16 04:02:17,,27.042254,3.295300315970643e-05,288,365,,,,,21.875/1,,,,,,-52.0,,10.1021/acs.macromol.6b00851," Suriani Ibrahim1,*, Mohd Rafie Johan 2011 Advanced Materials Research Laboratory, Department of Mechanical Engineering, University of Malaya, 50603 Kuala Lumpur, Malaysia Malaysia Int. J. Electrochem. Sci. Conductivity, Thermal and Neural Network Model Nanocomposite Solid Polymer Electrolyte System (PEO-LiPF6-EC-CNT) PEO-5wt% LiPF6   PEO　MW600000/PF6"
2254,lit_tr2254,,,2022-03-16 04:02:17,2022-03-16 04:02:17,,39.874804,7.885731758451684e-05,288,365,,,,,21.875/1,,,,,,-52.0,,10.1021/acs.macromol.6b00851," Suriani Ibrahim1,*, Mohd Rafie Johan 2011 Advanced Materials Research Laboratory, Department of Mechanical Engineering, University of Malaya, 50603 Kuala Lumpur, Malaysia Malaysia Int. J. Electrochem. Sci. Conductivity, Thermal and Neural Network Model Nanocomposite Solid Polymer Electrolyte System (PEO-LiPF6-EC-CNT) PEO-5wt% LiPF6   PEO　MW600000/PF6"
2255,lit_tr2255,,,2022-03-16 04:02:17,2022-03-16 04:02:17,,49.577465,0.0001344067252924512,288,365,,,,,21.875/1,,,,,,-52.0,,10.1021/acs.macromol.6b00851," Suriani Ibrahim1,*, Mohd Rafie Johan 2011 Advanced Materials Research Laboratory, Department of Mechanical Engineering, University of Malaya, 50603 Kuala Lumpur, Malaysia Malaysia Int. J. Electrochem. Sci. Conductivity, Thermal and Neural Network Model Nanocomposite Solid Polymer Electrolyte System (PEO-LiPF6-EC-CNT) PEO-5wt% LiPF6   PEO　MW600000/PF6"
2256,lit_tr2256,,,2022-03-16 04:02:17,2022-03-16 04:02:17,,60.375587,0.00022037280521073434,288,365,,,,,21.875/1,,,,,,-52.0,,10.1021/acs.macromol.6b00851," Suriani Ibrahim1,*, Mohd Rafie Johan 2011 Advanced Materials Research Laboratory, Department of Mechanical Engineering, University of Malaya, 50603 Kuala Lumpur, Malaysia Malaysia Int. J. Electrochem. Sci. Conductivity, Thermal and Neural Network Model Nanocomposite Solid Polymer Electrolyte System (PEO-LiPF6-EC-CNT) PEO-5wt% LiPF6   PEO　MW600000/PF6"
2257,lit_tr2257,,,2022-03-16 04:02:17,2022-03-16 04:02:17,,69.13928,0.0003185356170424409,288,365,,,,,21.875/1,,,,,,-52.0,,10.1021/acs.macromol.6b00851," Suriani Ibrahim1,*, Mohd Rafie Johan 2011 Advanced Materials Research Laboratory, Department of Mechanical Engineering, University of Malaya, 50603 Kuala Lumpur, Malaysia Malaysia Int. J. Electrochem. Sci. Conductivity, Thermal and Neural Network Model Nanocomposite Solid Polymer Electrolyte System (PEO-LiPF6-EC-CNT) PEO-5wt% LiPF6   PEO　MW600000/PF6"
2258,lit_tr2258,,,2022-03-16 04:02:17,2022-03-16 04:02:17,,79.624413,0.0004740116329096672,288,365,,,,,21.875/1,,,,,,-52.0,,10.1021/acs.macromol.6b00851," Suriani Ibrahim1,*, Mohd Rafie Johan 2011 Advanced Materials Research Laboratory, Department of Mechanical Engineering, University of Malaya, 50603 Kuala Lumpur, Malaysia Malaysia Int. J. Electrochem. Sci. Conductivity, Thermal and Neural Network Model Nanocomposite Solid Polymer Electrolyte System (PEO-LiPF6-EC-CNT) PEO-5wt% LiPF6   PEO　MW600000/PF6"
2259,lit_tr2259,,,2022-03-16 04:02:17,2022-03-16 04:02:17,,89.796557,0.0006527351496622595,288,365,,,,,21.875/1,,,,,,-52.0,,10.1021/acs.macromol.6b00851," Suriani Ibrahim1,*, Mohd Rafie Johan 2011 Advanced Materials Research Laboratory, Department of Mechanical Engineering, University of Malaya, 50603 Kuala Lumpur, Malaysia Malaysia Int. J. Electrochem. Sci. Conductivity, Thermal and Neural Network Model Nanocomposite Solid Polymer Electrolyte System (PEO-LiPF6-EC-CNT) PEO-5wt% LiPF6   PEO　MW600000/PF6"
226,lit_tr226,,,2022-03-16 04:02:11,2022-03-16 04:02:11,,100.16402055466995,0.0003313210278566533,1,185,251,252,,,0.667/0.0111/0.0111/0.0111,,,,,,,,j.electacta.2013.09.151,"43221 Shaowei Feng a, Dongyang Shi a, Fang Liu a, Liping Zheng a, Jin Nie a,∗, Wengfang Feng a,
Xuejie Huang b, Michel Armand c,∗, Zhibin Zhou 2013 Institute of Physics, Chinese Academy of Sciences, 3rd South Street, Zhongguancun, Beijing 100080, China
c CIC energigune, Alava Technology Park, Albert Einstein, 4801510 MINANO ˜ Álava, Spain China, Spain Electrochimica Acta Single lithium-ion conducting polymer electrolytes based on
poly[(4-styrenesulfonyl)(trifluoromethanesulfonyl)imide] anions poly[(4-styrenesulfonyl)(trifluoromethanesulfonyl)imide] anions 1b   Li[PSTFSI-co-MPEGA]/"
2260,lit_tr2260,,,2022-03-16 04:02:17,2022-03-16 04:02:17,,99.499218,0.0008563119406773968,288,365,,,,,21.875/1,,,,,,-52.0,,10.1021/acs.macromol.6b00851," Suriani Ibrahim1,*, Mohd Rafie Johan 2011 Advanced Materials Research Laboratory, Department of Mechanical Engineering, University of Malaya, 50603 Kuala Lumpur, Malaysia Malaysia Int. J. Electrochem. Sci. Conductivity, Thermal and Neural Network Model Nanocomposite Solid Polymer Electrolyte System (PEO-LiPF6-EC-CNT) PEO-5wt% LiPF6   PEO　MW600000/PF6"
2261,lit_tr2261,,,2022-03-16 04:02:17,2022-03-16 04:02:17,,109.827856,0.0010195792773996135,288,365,,,,,21.875/1,,,,,,-52.0,,10.1021/acs.macromol.6b00851," Suriani Ibrahim1,*, Mohd Rafie Johan 2011 Advanced Materials Research Laboratory, Department of Mechanical Engineering, University of Malaya, 50603 Kuala Lumpur, Malaysia Malaysia Int. J. Electrochem. Sci. Conductivity, Thermal and Neural Network Model Nanocomposite Solid Polymer Electrolyte System (PEO-LiPF6-EC-CNT) PEO-5wt% LiPF6   PEO　MW600000/PF6"
2262,lit_tr2262,,,2022-03-16 04:02:17,2022-03-16 04:02:17,,120.0946854946979,0.00013886698293658043,453,454,,,,,0.8/0.1,,,,,0.0,,,10.1039/c4ta02810d," Suriani Ibrahim1,*, Mohd Rafie Johan 2011 Advanced Materials Research Laboratory, Department of Mechanical Engineering, University of Malaya, 50603 Kuala Lumpur, Malaysia Malaysia Int. J. Electrochem. Sci. Conductivity, Thermal and Neural Network Model Nanocomposite Solid Polymer Electrolyte System (PEO-LiPF6-EC-CNT) PEO-5wt% LiPF6   PEO　MW600000/PF6"
2263,lit_tr2263,,,2022-03-16 04:02:17,2022-03-16 04:02:17,,110.30543193378497,7.989636115293531e-05,453,454,,,,,0.8/0.1,,,,,0.0,,,10.1039/c4ta02810d," Suriani Ibrahim1,*, Mohd Rafie Johan 2011 Advanced Materials Research Laboratory, Department of Mechanical Engineering, University of Malaya, 50603 Kuala Lumpur, Malaysia Malaysia Int. J. Electrochem. Sci. Conductivity, Thermal and Neural Network Model Nanocomposite Solid Polymer Electrolyte System (PEO-LiPF6-EC-CNT) PEO-5wt% LiPF6   PEO　MW600000/PF6"
2264,lit_tr2264,,,2022-03-16 04:02:17,2022-03-16 04:02:17,,100.15468344322801,5.1641161292343985e-05,453,454,,,,,0.8/0.1,,,,,0.0,,,10.1039/c4ta02810d," Suriani Ibrahim1,*, Mohd Rafie Johan 2011 Advanced Materials Research Laboratory, Department of Mechanical Engineering, University of Malaya, 50603 Kuala Lumpur, Malaysia Malaysia Int. J. Electrochem. Sci. Conductivity, Thermal and Neural Network Model Nanocomposite Solid Polymer Electrolyte System (PEO-LiPF6-EC-CNT) PEO-5wt% LiPF6   PEO　MW600000/PF6"
2265,lit_tr2265,,,2022-03-16 04:02:17,2022-03-16 04:02:17,,90.26369015712191,3.3378437286775886e-05,453,454,,,,,0.8/0.1,,,,,0.0,,,10.1039/c4ta02810d," Suriani Ibrahim1,*, Mohd Rafie Johan 2011 Advanced Materials Research Laboratory, Department of Mechanical Engineering, University of Malaya, 50603 Kuala Lumpur, Malaysia Malaysia Int. J. Electrochem. Sci. Conductivity, Thermal and Neural Network Model Nanocomposite Solid Polymer Electrolyte System (PEO-LiPF6-EC-CNT) PEO-5wt% LiPF6   PEO　MW600000/PF6"
2266,lit_tr2266,,,2022-03-16 04:02:17,2022-03-16 04:02:17,,80.25834071956763,1.3944533822025965e-05,453,454,,,,,0.8/0.1,,,,,0.0,,,10.1039/c4ta02810d," Suriani Ibrahim1,*, Mohd Rafie Johan 2011 Advanced Materials Research Laboratory, Department of Mechanical Engineering, University of Malaya, 50603 Kuala Lumpur, Malaysia Malaysia Int. J. Electrochem. Sci. Conductivity, Thermal and Neural Network Model Nanocomposite Solid Polymer Electrolyte System (PEO-LiPF6-EC-CNT) PEO-5wt% LiPF6   PEO　MW600000/PF6"
2267,lit_tr2267,,,2022-03-16 04:02:17,2022-03-16 04:02:17,,70.08179507139744,4.230132782964228e-06,453,454,,,,,0.8/0.1,,,,,0.0,,,10.1039/c4ta02810d," Suriani Ibrahim1,*, Mohd Rafie Johan 2011 Advanced Materials Research Laboratory, Department of Mechanical Engineering, University of Malaya, 50603 Kuala Lumpur, Malaysia Malaysia Int. J. Electrochem. Sci. Conductivity, Thermal and Neural Network Model Nanocomposite Solid Polymer Electrolyte System (PEO-LiPF6-EC-CNT) PEO-10wt% LiPF6   PEO　MW600000/PF6"
2268,lit_tr2268,,,2022-03-16 04:02:17,2022-03-16 04:02:17,,60.25268109100034,1.985335919098932e-06,453,454,,,,,0.8/0.1,,,,,0.0,,,10.1039/c4ta02810d," Suriani Ibrahim1,*, Mohd Rafie Johan 2011 Advanced Materials Research Laboratory, Department of Mechanical Engineering, University of Malaya, 50603 Kuala Lumpur, Malaysia Malaysia Int. J. Electrochem. Sci. Conductivity, Thermal and Neural Network Model Nanocomposite Solid Polymer Electrolyte System (PEO-LiPF6-EC-CNT) PEO-10wt% LiPF6   PEO　MW600000/PF6"
2269,lit_tr2269,,,2022-03-16 04:02:17,2022-03-16 04:02:17,,50.238072154346696,6.965623553923603e-07,453,454,,,,,0.8/0.1,,,,,0.0,,,10.1039/c4ta02810d," Suriani Ibrahim1,*, Mohd Rafie Johan 2011 Advanced Materials Research Laboratory, Department of Mechanical Engineering, University of Malaya, 50603 Kuala Lumpur, Malaysia Malaysia Int. J. Electrochem. Sci. Conductivity, Thermal and Neural Network Model Nanocomposite Solid Polymer Electrolyte System (PEO-LiPF6-EC-CNT) PEO-10wt% LiPF6   PEO　MW600000/PF6"
227,lit_tr227,,,2022-03-16 04:02:11,2022-03-16 04:02:11,,90.44365790854391,0.0002390589457864443,1,185,251,252,,,0.667/0.0111/0.0111/0.0111,,,,,,,,j.electacta.2013.09.151,"43221 Shaowei Feng a, Dongyang Shi a, Fang Liu a, Liping Zheng a, Jin Nie a,∗, Wengfang Feng a,
Xuejie Huang b, Michel Armand c,∗, Zhibin Zhou 2013 Institute of Physics, Chinese Academy of Sciences, 3rd South Street, Zhongguancun, Beijing 100080, China
c CIC energigune, Alava Technology Park, Albert Einstein, 4801510 MINANO ˜ Álava, Spain China, Spain Electrochimica Acta Single lithium-ion conducting polymer electrolytes based on
poly[(4-styrenesulfonyl)(trifluoromethanesulfonyl)imide] anions poly[(4-styrenesulfonyl)(trifluoromethanesulfonyl)imide] anions 1b   Li[PSTFSI-co-MPEGA]/"
2270,lit_tr2270,,,2022-03-16 04:02:17,2022-03-16 04:02:17,,40.11995882066395,1.6742758000590381e-07,453,454,,,,,0.8/0.1,,,,,0.0,,,10.1039/c4ta02810d," Suriani Ibrahim1,*, Mohd Rafie Johan 2011 Advanced Materials Research Laboratory, Department of Mechanical Engineering, University of Malaya, 50603 Kuala Lumpur, Malaysia Malaysia Int. J. Electrochem. Sci. Conductivity, Thermal and Neural Network Model Nanocomposite Solid Polymer Electrolyte System (PEO-LiPF6-EC-CNT) PEO-10wt% LiPF6   PEO　MW600000/PF6"
2271,lit_tr2271,,,2022-03-16 04:02:17,2022-03-16 04:02:17,,29.78859525555754,5.383280380314105e-08,453,454,,,,,0.8/0.1,,,,,0.0,,,10.1039/c4ta02810d," Suriani Ibrahim1,*, Mohd Rafie Johan 2011 Advanced Materials Research Laboratory, Department of Mechanical Engineering, University of Malaya, 50603 Kuala Lumpur, Malaysia Malaysia Int. J. Electrochem. Sci. Conductivity, Thermal and Neural Network Model Nanocomposite Solid Polymer Electrolyte System (PEO-LiPF6-EC-CNT) PEO-10wt% LiPF6   PEO　MW600000/PF6"
2272,lit_tr2272,,,2022-03-16 04:02:17,2022-03-16 04:02:17,,119.94025941991674,0.00048520023216328944,453,454,,,,,0.888888889/0.055555556,,,,,33.6,,,10.1039/c4ta02810d," Suriani Ibrahim1,*, Mohd Rafie Johan 2011 Advanced Materials Research Laboratory, Department of Mechanical Engineering, University of Malaya, 50603 Kuala Lumpur, Malaysia Malaysia Int. J. Electrochem. Sci. Conductivity, Thermal and Neural Network Model Nanocomposite Solid Polymer Electrolyte System (PEO-LiPF6-EC-CNT) PEO-10wt% LiPF6   PEO　MW600000/PF6"
2273,lit_tr2273,,,2022-03-16 04:02:17,2022-03-16 04:02:17,,110.30543193378497,0.000332399988433532,453,454,,,,,0.888888889/0.055555556,,,,,33.6,,,10.1039/c4ta02810d," Suriani Ibrahim1,*, Mohd Rafie Johan 2011 Advanced Materials Research Laboratory, Department of Mechanical Engineering, University of Malaya, 50603 Kuala Lumpur, Malaysia Malaysia Int. J. Electrochem. Sci. Conductivity, Thermal and Neural Network Model Nanocomposite Solid Polymer Electrolyte System (PEO-LiPF6-EC-CNT) PEO-10wt% LiPF6   PEO　MW600000/PF6"
2274,lit_tr2274,,,2022-03-16 04:02:17,2022-03-16 04:02:17,,100.15468344322801,0.00026337709307709277,453,454,,,,,0.888888889/0.055555556,,,,,33.6,,,10.1039/c4ta02810d," Suriani Ibrahim1,*, Mohd Rafie Johan 2011 Advanced Materials Research Laboratory, Department of Mechanical Engineering, University of Malaya, 50603 Kuala Lumpur, Malaysia Malaysia Int. J. Electrochem. Sci. Conductivity, Thermal and Neural Network Model Nanocomposite Solid Polymer Electrolyte System (PEO-LiPF6-EC-CNT) PEO-10wt% LiPF6   PEO　MW600000/PF6"
2275,lit_tr2275,,,2022-03-16 04:02:17,2022-03-16 04:02:17,,90.39554334971592,0.0001968901546050643,453,454,,,,,0.888888889/0.055555556,,,,,33.6,,,10.1039/c4ta02810d," Suriani Ibrahim1,*, Mohd Rafie Johan 2011 Advanced Materials Research Laboratory, Department of Mechanical Engineering, University of Malaya, 50603 Kuala Lumpur, Malaysia Malaysia Int. J. Electrochem. Sci. Conductivity, Thermal and Neural Network Model Nanocomposite Solid Polymer Electrolyte System (PEO-LiPF6-EC-CNT) PEO-10wt% LiPF6   PEO　MW600000/PF6"
2276,lit_tr2276,,,2022-03-16 04:02:17,2022-03-16 04:02:17,,80.25834071956763,0.00013101740701673388,453,454,,,,,0.888888889/0.055555556,,,,,33.6,,,10.1039/c4ta02810d," Suriani Ibrahim1,*, Mohd Rafie Johan 2011 Advanced Materials Research Laboratory, Department of Mechanical Engineering, University of Malaya, 50603 Kuala Lumpur, Malaysia Malaysia Int. J. Electrochem. Sci. Conductivity, Thermal and Neural Network Model Nanocomposite Solid Polymer Electrolyte System (PEO-LiPF6-EC-CNT) PEO-10wt% LiPF6   PEO　MW600000/PF6"
2277,lit_tr2277,,,2022-03-16 04:02:17,2022-03-16 04:02:17,,69.84657586518313,5.016040102998963e-05,453,454,,,,,0.888888889/0.055555556,,,,,33.6,,,10.1039/c4ta02810d," Suriani Ibrahim1,*, Mohd Rafie Johan 2011 Advanced Materials Research Laboratory, Department of Mechanical Engineering, University of Malaya, 50603 Kuala Lumpur, Malaysia Malaysia Int. J. Electrochem. Sci. Conductivity, Thermal and Neural Network Model Nanocomposite Solid Polymer Electrolyte System (PEO-LiPF6-EC-CNT) PEO-10wt% LiPF6   PEO　MW600000/PF6"
2278,lit_tr2278,,,2022-03-16 04:02:17,2022-03-16 04:02:17,,59.698484041579434,2.722814156942498e-05,453,454,,,,,0.888888889/0.055555556,,,,,33.6,,,10.1039/c4ta02810d," Suriani Ibrahim1,*, Mohd Rafie Johan 2011 Advanced Materials Research Laboratory, Department of Mechanical Engineering, University of Malaya, 50603 Kuala Lumpur, Malaysia Malaysia Int. J. Electrochem. Sci. Conductivity, Thermal and Neural Network Model Nanocomposite Solid Polymer Electrolyte System (PEO-LiPF6-EC-CNT) PEO-10wt% LiPF6   PEO　MW600000/PF6"
2279,lit_tr2279,,,2022-03-16 04:02:17,2022-03-16 04:02:17,,49.71674675914437,9.592879739496452e-07,453,454,,,,,0.888888889/0.055555556,,,,,33.6,,,10.1039/c4ta02810d," Suriani Ibrahim1,*, Mohd Rafie Johan 2011 Advanced Materials Research Laboratory, Department of Mechanical Engineering, University of Malaya, 50603 Kuala Lumpur, Malaysia Malaysia Int. J. Electrochem. Sci. Conductivity, Thermal and Neural Network Model Nanocomposite Solid Polymer Electrolyte System (PEO-LiPF6-EC-CNT) PEO-10wt% LiPF6   PEO　MW600000/PF6"
228,lit_tr228,,,2022-03-16 04:02:11,2022-03-16 04:02:11,,79.76443801199065,0.0001521398556985418,1,185,251,252,,,0.667/0.0111/0.0111/0.0111,,,,,,,,j.electacta.2013.09.151,"43221 Shaowei Feng a, Dongyang Shi a, Fang Liu a, Liping Zheng a, Jin Nie a,∗, Wengfang Feng a,
Xuejie Huang b, Michel Armand c,∗, Zhibin Zhou 2013 Institute of Physics, Chinese Academy of Sciences, 3rd South Street, Zhongguancun, Beijing 100080, China
c CIC energigune, Alava Technology Park, Albert Einstein, 4801510 MINANO ˜ Álava, Spain China, Spain Electrochimica Acta Single lithium-ion conducting polymer electrolytes based on
poly[(4-styrenesulfonyl)(trifluoromethanesulfonyl)imide] anions poly[(4-styrenesulfonyl)(trifluoromethanesulfonyl)imide] anions 1b   Li[PSTFSI-co-MPEGA]/"
2280,lit_tr2280,,,2022-03-16 04:02:17,2022-03-16 04:02:17,,40.02194956428389,4.247750503130363e-07,453,454,,,,,0.888888889/0.055555556,,,,,33.6,,,10.1039/c4ta02810d," Suriani Ibrahim1,*, Mohd Rafie Johan 2011 Advanced Materials Research Laboratory, Department of Mechanical Engineering, University of Malaya, 50603 Kuala Lumpur, Malaysia Malaysia Int. J. Electrochem. Sci. Conductivity, Thermal and Neural Network Model Nanocomposite Solid Polymer Electrolyte System (PEO-LiPF6-EC-CNT) PEO-10wt% LiPF6   PEO　MW600000/PF6"
2281,lit_tr2281,,,2022-03-16 04:02:17,2022-03-16 04:02:17,,29.97206634675166,2.3057700830916426e-07,453,454,,,,,0.888888889/0.055555556,,,,,33.6,,,10.1039/c4ta02810d," Suriani Ibrahim1,*, Mohd Rafie Johan 2011 Advanced Materials Research Laboratory, Department of Mechanical Engineering, University of Malaya, 50603 Kuala Lumpur, Malaysia Malaysia Int. J. Electrochem. Sci. Conductivity, Thermal and Neural Network Model Nanocomposite Solid Polymer Electrolyte System (PEO-LiPF6-EC-CNT) PEO-10wt% LiPF6   PEO　MW600000/PF6"
2282,lit_tr2282,,,2022-03-16 04:02:17,2022-03-16 04:02:17,,60.25268109100034,4.50225407677649e-07,453,454,,,,,0.909090909/0.045454545,,,,,37.2,,,10.1039/c4ta02810d," Suriani Ibrahim1,*, Mohd Rafie Johan 2011 Advanced Materials Research Laboratory, Department of Mechanical Engineering, University of Malaya, 50603 Kuala Lumpur, Malaysia Malaysia Int. J. Electrochem. Sci. Conductivity, Thermal and Neural Network Model Nanocomposite Solid Polymer Electrolyte System (PEO-LiPF6-EC-CNT) PEO-10wt% LiPF6   PEO　MW600000/PF6"
2283,lit_tr2283,,,2022-03-16 04:02:17,2022-03-16 04:02:17,,120.86832894462589,0.0022677543046820433,453,454,,,,,0.909090909/0.045454545,,,,,37.2,,,10.1039/c4ta02810d," Suriani Ibrahim1,*, Mohd Rafie Johan 2011 Advanced Materials Research Laboratory, Department of Mechanical Engineering, University of Malaya, 50603 Kuala Lumpur, Malaysia Malaysia Int. J. Electrochem. Sci. Conductivity, Thermal and Neural Network Model Nanocomposite Solid Polymer Electrolyte System (PEO-LiPF6-EC-CNT) PEO-15wt% LiPF6   PEO　MW600000/PF6"
2284,lit_tr2284,,,2022-03-16 04:02:17,2022-03-16 04:02:17,,110.59929198255634,0.0013047370649768963,453,454,,,,,0.909090909/0.045454545,,,,,37.2,,,10.1039/c4ta02810d," Suriani Ibrahim1,*, Mohd Rafie Johan 2011 Advanced Materials Research Laboratory, Department of Mechanical Engineering, University of Malaya, 50603 Kuala Lumpur, Malaysia Malaysia Int. J. Electrochem. Sci. Conductivity, Thermal and Neural Network Model Nanocomposite Solid Polymer Electrolyte System (PEO-LiPF6-EC-CNT) PEO-15wt% LiPF6   PEO　MW600000/PF6"
2285,lit_tr2285,,,2022-03-16 04:02:17,2022-03-16 04:02:17,,100.29395241129026,0.0005777407488378838,453,454,,,,,0.909090909/0.045454545,,,,,37.2,,,10.1039/c4ta02810d," Suriani Ibrahim1,*, Mohd Rafie Johan 2011 Advanced Materials Research Laboratory, Department of Mechanical Engineering, University of Malaya, 50603 Kuala Lumpur, Malaysia Malaysia Int. J. Electrochem. Sci. Conductivity, Thermal and Neural Network Model Nanocomposite Solid Polymer Electrolyte System (PEO-LiPF6-EC-CNT) PEO-15wt% LiPF6   PEO　MW600000/PF6"
2286,lit_tr2286,,,2022-03-16 04:02:17,2022-03-16 04:02:17,,90.13180059897905,0.00020270245097832646,453,454,,,,,0.909090909/0.045454545,,,,,37.2,,,10.1039/c4ta02810d," Suriani Ibrahim1,*, Mohd Rafie Johan 2011 Advanced Materials Research Laboratory, Department of Mechanical Engineering, University of Malaya, 50603 Kuala Lumpur, Malaysia Malaysia Int. J. Electrochem. Sci. Conductivity, Thermal and Neural Network Model Nanocomposite Solid Polymer Electrolyte System (PEO-LiPF6-EC-CNT) PEO-15wt% LiPF6   PEO　MW600000/PF6"
2287,lit_tr2287,,,2022-03-16 04:02:17,2022-03-16 04:02:17,,79.63570173662288,6.149063812489934e-05,453,454,,,,,0.909090909/0.045454545,,,,,37.2,,,10.1039/c4ta02810d," Suriani Ibrahim1,*, Mohd Rafie Johan 2011 Advanced Materials Research Laboratory, Department of Mechanical Engineering, University of Malaya, 50603 Kuala Lumpur, Malaysia Malaysia Int. J. Electrochem. Sci. Conductivity, Thermal and Neural Network Model Nanocomposite Solid Polymer Electrolyte System (PEO-LiPF6-EC-CNT) PEO-15wt% LiPF6   PEO　MW600000/PF6"
2288,lit_tr2288,,,2022-03-16 04:02:17,2022-03-16 04:02:17,,70.19952569696522,1.9204101823129295e-05,453,454,,,,,0.909090909/0.045454545,,,,,37.2,,,10.1039/c4ta02810d," Suriani Ibrahim1,*, Mohd Rafie Johan 2011 Advanced Materials Research Laboratory, Department of Mechanical Engineering, University of Malaya, 50603 Kuala Lumpur, Malaysia Malaysia Int. J. Electrochem. Sci. Conductivity, Thermal and Neural Network Model Nanocomposite Solid Polymer Electrolyte System (PEO-LiPF6-EC-CNT) PEO-15wt% LiPF6   PEO　MW600000/PF6"
2289,lit_tr2289,,,2022-03-16 04:02:17,2022-03-16 04:02:17,,60.36376427980872,2.296206806703022e-06,453,454,,,,,0.909090909/0.045454545,,,,,37.2,,,10.1039/c4ta02810d," Suriani Ibrahim1,*, Mohd Rafie Johan 2011 Advanced Materials Research Laboratory, Department of Mechanical Engineering, University of Malaya, 50603 Kuala Lumpur, Malaysia Malaysia Int. J. Electrochem. Sci. Conductivity, Thermal and Neural Network Model Nanocomposite Solid Polymer Electrolyte System (PEO-LiPF6-EC-CNT) PEO-15wt% LiPF6   PEO　MW600000/PF6"
229,lit_tr229,,,2022-03-16 04:02:11,2022-03-16 04:02:11,,70.15013735438498,9.682354958868725e-05,1,185,251,252,,,0.667/0.0111/0.0111/0.0111,,,,,,,,j.electacta.2013.09.151,"43221 Shaowei Feng a, Dongyang Shi a, Fang Liu a, Liping Zheng a, Jin Nie a,∗, Wengfang Feng a,
Xuejie Huang b, Michel Armand c,∗, Zhibin Zhou 2013 Institute of Physics, Chinese Academy of Sciences, 3rd South Street, Zhongguancun, Beijing 100080, China
c CIC energigune, Alava Technology Park, Albert Einstein, 4801510 MINANO ˜ Álava, Spain China, Spain Electrochimica Acta Single lithium-ion conducting polymer electrolytes based on
poly[(4-styrenesulfonyl)(trifluoromethanesulfonyl)imide] anions poly[(4-styrenesulfonyl)(trifluoromethanesulfonyl)imide] anions 1b   Li[PSTFSI-co-MPEGA]/"
2290,lit_tr2290,,,2022-03-16 04:02:17,2022-03-16 04:02:17,,50.238072154346696,4.79186969720331e-08,453,454,,,,,0.909090909/0.045454545,,,,,37.2,,,10.1039/c4ta02810d," Suriani Ibrahim1,*, Mohd Rafie Johan 2011 Advanced Materials Research Laboratory, Department of Mechanical Engineering, University of Malaya, 50603 Kuala Lumpur, Malaysia Malaysia Int. J. Electrochem. Sci. Conductivity, Thermal and Neural Network Model Nanocomposite Solid Polymer Electrolyte System (PEO-LiPF6-EC-CNT) PEO-15wt% LiPF6   PEO　MW600000/PF6"
2291,lit_tr2291,,,2022-03-16 04:02:17,2022-03-16 04:02:17,,39.92409963019685,7.231127181524451e-09,453,454,,,,,0.909090909/0.045454545,,,,,37.2,,,10.1039/c4ta02810d," Suriani Ibrahim1,*, Mohd Rafie Johan 2011 Advanced Materials Research Laboratory, Department of Mechanical Engineering, University of Malaya, 50603 Kuala Lumpur, Malaysia Malaysia Int. J. Electrochem. Sci. Conductivity, Thermal and Neural Network Model Nanocomposite Solid Polymer Electrolyte System (PEO-LiPF6-EC-CNT) PEO-15wt% LiPF6   PEO　MW600000/PF6"
2292,lit_tr2292,,,2022-03-16 04:02:17,2022-03-16 04:02:17,,29.97206634675166,1.1565835205082956e-09,453,454,,,,,0.909090909/0.045454545,,,,,37.2,,,10.1039/c4ta02810d," Suriani Ibrahim1,*, Mohd Rafie Johan 2011 Advanced Materials Research Laboratory, Department of Mechanical Engineering, University of Malaya, 50603 Kuala Lumpur, Malaysia Malaysia Int. J. Electrochem. Sci. Conductivity, Thermal and Neural Network Model Nanocomposite Solid Polymer Electrolyte System (PEO-LiPF6-EC-CNT) PEO-15wt% LiPF6   PEO　MW600000/PF6"
2293,lit_tr2293,,,2022-03-16 04:02:17,2022-03-16 04:02:17,,119.94025941991674,0.0035085365085647724,453,454,,,,,0.925926/0.037037,,,,,44.4,,,10.1039/c4ta02810d," Suriani Ibrahim1,*, Mohd Rafie Johan 2011 Advanced Materials Research Laboratory, Department of Mechanical Engineering, University of Malaya, 50603 Kuala Lumpur, Malaysia Malaysia Int. J. Electrochem. Sci. Conductivity, Thermal and Neural Network Model Nanocomposite Solid Polymer Electrolyte System (PEO-LiPF6-EC-CNT) PEO-15wt% LiPF6   PEO　MW600000/PF6"
2294,lit_tr2294,,,2022-03-16 04:02:17,2022-03-16 04:02:17,,110.01187478040038,0.0020782127264304903,453,454,,,,,0.925926/0.037037,,,,,44.4,,,10.1039/c4ta02810d," Suriani Ibrahim1,*, Mohd Rafie Johan 2011 Advanced Materials Research Laboratory, Department of Mechanical Engineering, University of Malaya, 50603 Kuala Lumpur, Malaysia Malaysia Int. J. Electrochem. Sci. Conductivity, Thermal and Neural Network Model Nanocomposite Solid Polymer Electrolyte System (PEO-LiPF6-EC-CNT) PEO-15wt% LiPF6   PEO　MW600000/PF6"
2295,lit_tr2295,,,2022-03-16 04:02:17,2022-03-16 04:02:17,,99.87659605024521,0.001128098443487299,453,454,,,,,0.925926/0.037037,,,,,44.4,,,10.1039/c4ta02810d," Suriani Ibrahim1,*, Mohd Rafie Johan 2011 Advanced Materials Research Laboratory, Department of Mechanical Engineering, University of Malaya, 50603 Kuala Lumpur, Malaysia Malaysia Int. J. Electrochem. Sci. Conductivity, Thermal and Neural Network Model Nanocomposite Solid Polymer Electrolyte System (PEO-LiPF6-EC-CNT) PEO-15wt% LiPF6   PEO　MW600000/PF6"
2296,lit_tr2296,,,2022-03-16 04:02:17,2022-03-16 04:02:17,,89.73683736863501,0.0006123560317062809,453,454,,,,,0.925926/0.037037,,,,,44.4,,,10.1039/c4ta02810d," Suriani Ibrahim1,*, Mohd Rafie Johan 2011 Advanced Materials Research Laboratory, Department of Mechanical Engineering, University of Malaya, 50603 Kuala Lumpur, Malaysia Malaysia Int. J. Electrochem. Sci. Conductivity, Thermal and Neural Network Model Nanocomposite Solid Polymer Electrolyte System (PEO-LiPF6-EC-CNT) PEO-15wt% LiPF6   PEO　MW600000/PF6"
2297,lit_tr2297,,,2022-03-16 04:02:17,2022-03-16 04:02:17,,80.13361219775265,0.0002413631693813389,453,454,,,,,0.925926/0.037037,,,,,44.4,,,10.1039/c4ta02810d," Suriani Ibrahim1,*, Mohd Rafie Johan 2011 Advanced Materials Research Laboratory, Department of Mechanical Engineering, University of Malaya, 50603 Kuala Lumpur, Malaysia Malaysia Int. J. Electrochem. Sci. Conductivity, Thermal and Neural Network Model Nanocomposite Solid Polymer Electrolyte System (PEO-LiPF6-EC-CNT) PEO-20wt% LiPF6   PEO　MW600000/PF6"
2298,lit_tr2298,,,2022-03-16 04:02:17,2022-03-16 04:02:17,,70.08179507139744,7.537997689562949e-05,453,454,,,,,0.925926/0.037037,,,,,44.4,,,10.1039/c4ta02810d," Suriani Ibrahim1,*, Mohd Rafie Johan 2011 Advanced Materials Research Laboratory, Department of Mechanical Engineering, University of Malaya, 50603 Kuala Lumpur, Malaysia Malaysia Int. J. Electrochem. Sci. Conductivity, Thermal and Neural Network Model Nanocomposite Solid Polymer Electrolyte System (PEO-LiPF6-EC-CNT) PEO-20wt% LiPF6   PEO　MW600000/PF6"
2299,lit_tr2299,,,2022-03-16 04:02:17,2022-03-16 04:02:17,,60.5860414900647,1.6673316722189885e-06,453,454,,,,,0.925926/0.037037,,,,,44.4,,,10.1039/c4ta02810d," Suriani Ibrahim1,*, Mohd Rafie Johan 2011 Advanced Materials Research Laboratory, Department of Mechanical Engineering, University of Malaya, 50603 Kuala Lumpur, Malaysia Malaysia Int. J. Electrochem. Sci. Conductivity, Thermal and Neural Network Model Nanocomposite Solid Polymer Electrolyte System (PEO-LiPF6-EC-CNT) PEO-20wt% LiPF6   PEO　MW600000/PF6"
23,lit_tr23,,,2022-03-16 04:02:10,2022-03-16 04:02:10,,84.40596197749903,0.0058168290644608454,1,364,,,,,0.566/0.127,,,,,58.0,-68.0,65.0,not available,"43221 Masaru Heishi a,c, Hiroki Niwa a, Takahiro Uno a, Masataka Kubo b, Takahito Itoh 2013 Division of Chemistry for Materials, Graduate School of Engineering, Mie University, 1577 Kurimamachiya-cho, Tsu, Mie 514-8507, Japan Japan Electrochimica Acta Polymer electrolytes based on polyanionic lithium salts PEO/ poly(lithium vinylsulfonate)  = 1/10(li/eo)   PEO600000/poly(lithium vinylsulfonate) mn7140"
230,lit_tr230,,,2022-03-16 04:02:11,2022-03-16 04:02:11,,59.968471918945625,5.573217600951987e-05,1,185,251,252,,,0.667/0.0111/0.0111/0.0111,,,,,,,,j.electacta.2013.09.151,"43221 Shaowei Feng a, Dongyang Shi a, Fang Liu a, Liping Zheng a, Jin Nie a,∗, Wengfang Feng a,
Xuejie Huang b, Michel Armand c,∗, Zhibin Zhou 2013 Institute of Physics, Chinese Academy of Sciences, 3rd South Street, Zhongguancun, Beijing 100080, China
c CIC energigune, Alava Technology Park, Albert Einstein, 4801510 MINANO ˜ Álava, Spain China, Spain Electrochimica Acta Single lithium-ion conducting polymer electrolytes based on
poly[(4-styrenesulfonyl)(trifluoromethanesulfonyl)imide] anions poly[(4-styrenesulfonyl)(trifluoromethanesulfonyl)imide] anions 1b   Li[PSTFSI-co-MPEGA]/"
2300,lit_tr2300,,,2022-03-16 04:02:17,2022-03-16 04:02:17,,49.925054211994166,1.3266122399912493e-07,453,454,,,,,0.925926/0.037037,,,,,44.4,,,10.1039/c4ta02810d," Suriani Ibrahim1,*, Mohd Rafie Johan 2011 Advanced Materials Research Laboratory, Department of Mechanical Engineering, University of Malaya, 50603 Kuala Lumpur, Malaysia Malaysia Int. J. Electrochem. Sci. Conductivity, Thermal and Neural Network Model Nanocomposite Solid Polymer Electrolyte System (PEO-LiPF6-EC-CNT) PEO-20wt% LiPF6   PEO　MW600000/PF6"
2301,lit_tr2301,,,2022-03-16 04:02:17,2022-03-16 04:02:17,,40.02194956428389,1.8345856831017243e-08,453,454,,,,,0.925926/0.037037,,,,,44.4,,,10.1039/c4ta02810d," Suriani Ibrahim1,*, Mohd Rafie Johan 2011 Advanced Materials Research Laboratory, Department of Mechanical Engineering, University of Malaya, 50603 Kuala Lumpur, Malaysia Malaysia Int. J. Electrochem. Sci. Conductivity, Thermal and Neural Network Model Nanocomposite Solid Polymer Electrolyte System (PEO-LiPF6-EC-CNT) PEO-20wt% LiPF6   PEO　MW600000/PF6"
2302,lit_tr2302,,,2022-03-16 04:02:17,2022-03-16 04:02:17,,30.06388525537585,1.7894023361508657e-09,453,454,,,,,0.925926/0.037037,,,,,44.4,,,10.1039/c4ta02810d," Suriani Ibrahim1,*, Mohd Rafie Johan 2011 Advanced Materials Research Laboratory, Department of Mechanical Engineering, University of Malaya, 50603 Kuala Lumpur, Malaysia Malaysia Int. J. Electrochem. Sci. Conductivity, Thermal and Neural Network Model Nanocomposite Solid Polymer Electrolyte System (PEO-LiPF6-EC-CNT) PEO-20wt% LiPF6   PEO　MW600000/PF6"
2303,lit_tr2303,,,2022-03-16 04:02:17,2022-03-16 04:02:17,,119.78595458289061,0.0007506733533673892,453,454,,,,,0.9375/0.03125,,,,,67.4,,,10.1039/c4ta02810d," Suriani Ibrahim1,*, Mohd Rafie Johan 2011 Advanced Materials Research Laboratory, Department of Mechanical Engineering, University of Malaya, 50603 Kuala Lumpur, Malaysia Malaysia Int. J. Electrochem. Sci. Conductivity, Thermal and Neural Network Model Nanocomposite Solid Polymer Electrolyte System (PEO-LiPF6-EC-CNT) PEO-20wt% LiPF6   PEO　MW600000/PF6"
2304,lit_tr2304,,,2022-03-16 04:02:17,2022-03-16 04:02:17,,110.45237925539709,0.00048520023216328944,453,454,,,,,0.9375/0.03125,,,,,67.4,,,10.1039/c4ta02810d," Suriani Ibrahim1,*, Mohd Rafie Johan 2011 Advanced Materials Research Laboratory, Department of Mechanical Engineering, University of Malaya, 50603 Kuala Lumpur, Malaysia Malaysia Int. J. Electrochem. Sci. Conductivity, Thermal and Neural Network Model Nanocomposite Solid Polymer Electrolyte System (PEO-LiPF6-EC-CNT) PEO-20wt% LiPF6   PEO　MW600000/PF6"
2305,lit_tr2305,,,2022-03-16 04:02:17,2022-03-16 04:02:17,,99.87659605024521,0.00039579745742302766,453,454,,,,,0.9375/0.03125,,,,,67.4,,,10.1039/c4ta02810d," Suriani Ibrahim1,*, Mohd Rafie Johan 2011 Advanced Materials Research Laboratory, Department of Mechanical Engineering, University of Malaya, 50603 Kuala Lumpur, Malaysia Malaysia Int. J. Electrochem. Sci. Conductivity, Thermal and Neural Network Model Nanocomposite Solid Polymer Electrolyte System (PEO-LiPF6-EC-CNT) PEO-20wt% LiPF6   PEO　MW600000/PF6"
2306,lit_tr2306,,,2022-03-16 04:02:17,2022-03-16 04:02:17,,90.13180059897905,0.00028739817102654884,453,454,,,,,0.9375/0.03125,,,,,67.4,,,10.1039/c4ta02810d," Suriani Ibrahim1,*, Mohd Rafie Johan 2011 Advanced Materials Research Laboratory, Department of Mechanical Engineering, University of Malaya, 50603 Kuala Lumpur, Malaysia Malaysia Int. J. Electrochem. Sci. Conductivity, Thermal and Neural Network Model Nanocomposite Solid Polymer Electrolyte System (PEO-LiPF6-EC-CNT) PEO-20wt% LiPF6   PEO　MW600000/PF6"
2307,lit_tr2307,,,2022-03-16 04:02:17,2022-03-16 04:02:17,,79.76007886481534,0.0001653529700254007,453,454,,,,,0.9375/0.03125,,,,,67.4,,,10.1039/c4ta02810d," Suriani Ibrahim1,*, Mohd Rafie Johan 2011 Advanced Materials Research Laboratory, Department of Mechanical Engineering, University of Malaya, 50603 Kuala Lumpur, Malaysia Malaysia Int. J. Electrochem. Sci. Conductivity, Thermal and Neural Network Model Nanocomposite Solid Polymer Electrolyte System (PEO-LiPF6-EC-CNT) PEO-20wt% LiPF6   PEO　MW600000/PF6"
2308,lit_tr2308,,,2022-03-16 04:02:17,2022-03-16 04:02:17,,69.72920468482721,1.977101656603363e-05,453,454,,,,,0.9375/0.03125,,,,,67.4,,,10.1039/c4ta02810d," Suriani Ibrahim1,*, Mohd Rafie Johan 2011 Advanced Materials Research Laboratory, Department of Mechanical Engineering, University of Malaya, 50603 Kuala Lumpur, Malaysia Malaysia Int. J. Electrochem. Sci. Conductivity, Thermal and Neural Network Model Nanocomposite Solid Polymer Electrolyte System (PEO-LiPF6-EC-CNT) PEO-20wt% LiPF6   PEO　MW600000/PF6"
2309,lit_tr2309,,,2022-03-16 04:02:17,2022-03-16 04:02:17,,59.698484041579434,3.1754479613770845e-07,453,454,,,,,0.9375/0.03125,,,,,67.4,,,10.1039/c4ta02810d," Suriani Ibrahim1,*, Mohd Rafie Johan 2011 Advanced Materials Research Laboratory, Department of Mechanical Engineering, University of Malaya, 50603 Kuala Lumpur, Malaysia Malaysia Int. J. Electrochem. Sci. Conductivity, Thermal and Neural Network Model Nanocomposite Solid Polymer Electrolyte System (PEO-LiPF6-EC-CNT) PEO-20wt% LiPF6   PEO　MW600000/PF6"
231,lit_tr231,,,2022-03-16 04:02:11,2022-03-16 04:02:11,,49.96858549023074,8.915711358937276e-06,1,185,251,252,,,0.667/0.0111/0.0111/0.0111,,,,,,,,j.electacta.2013.09.151,"43221 Shaowei Feng a, Dongyang Shi a, Fang Liu a, Liping Zheng a, Jin Nie a,∗, Wengfang Feng a,
Xuejie Huang b, Michel Armand c,∗, Zhibin Zhou 2013 Institute of Physics, Chinese Academy of Sciences, 3rd South Street, Zhongguancun, Beijing 100080, China
c CIC energigune, Alava Technology Park, Albert Einstein, 4801510 MINANO ˜ Álava, Spain China, Spain Electrochimica Acta Single lithium-ion conducting polymer electrolytes based on
poly[(4-styrenesulfonyl)(trifluoromethanesulfonyl)imide] anions poly[(4-styrenesulfonyl)(trifluoromethanesulfonyl)imide] anions 1b   Li[PSTFSI-co-MPEGA]/"
2310,lit_tr2310,,,2022-03-16 04:02:17,2022-03-16 04:02:17,,50.133735142687726,3.008423690724533e-08,453,454,,,,,0.9375/0.03125,,,,,67.4,,,10.1039/c4ta02810d," Suriani Ibrahim1,*, Mohd Rafie Johan 2011 Advanced Materials Research Laboratory, Department of Mechanical Engineering, University of Malaya, 50603 Kuala Lumpur, Malaysia Malaysia Int. J. Electrochem. Sci. Conductivity, Thermal and Neural Network Model Nanocomposite Solid Polymer Electrolyte System (PEO-LiPF6-EC-CNT) PEO-20wt% LiPF6 5wtEC   PEO　MW600000/EC/PF6/"
2311,lit_tr2311,,,2022-03-16 04:02:17,2022-03-16 04:02:17,,40.11995882066395,4.6738524723517655e-09,453,454,,,,,0.9375/0.03125,,,,,67.4,,,10.1039/c4ta02810d," Suriani Ibrahim1,*, Mohd Rafie Johan 2011 Advanced Materials Research Laboratory, Department of Mechanical Engineering, University of Malaya, 50603 Kuala Lumpur, Malaysia Malaysia Int. J. Electrochem. Sci. Conductivity, Thermal and Neural Network Model Nanocomposite Solid Polymer Electrolyte System (PEO-LiPF6-EC-CNT) PEO-20wt% LiPF6 5wtEC   PEO　MW600000/EC/PF6/"
