Repository: KanHatakeyama/ion_predictor

# Ionic conductivity predictor 
- Database of Li conducting liquid and solid electrolytes (organic)
    - polymers, liquids, etc
- Predict thier ionic conductivity by machine learning
- Related paper
    - https://pubs.acs.org/doi/10.1021/jacs.9b11442
    - Database and models are slightly different from the original paper
        - mainly because of copyright and available module version issues

# Overview

## Chemical database

## Electrolyte database

## Predicted data
- Exported as a csv file
- Log10 (conductivity) is predicted

File: database/Composite-2022-03-16-1.csv (part 21 of 77)
id,title,subtitle,tags,created_at,updated_at,obtained_date,temperature,conductivity,component1,component2,component3,component4,component5,component6,mol_ratio,wt_ratio,melting_temp,inorg_name,inorg_contain_ratio,crystallinity,Tg,mp,reference,special_memo
2312,lit_tr2312,,,2022-03-16 04:02:17,2022-03-16 04:02:17,,29.78859525555754,6.850779665778588e-10,453,454,,,,,0.9375/0.03125,,,,,67.4,,,10.1039/c4ta02810d," Suriani Ibrahim1,*, Mohd Rafie Johan 2011 Advanced Materials Research Laboratory, Department of Mechanical Engineering, University of Malaya, 50603 Kuala Lumpur, Malaysia Malaysia Int. J. Electrochem. Sci. Conductivity, Thermal and Neural Network Model Nanocomposite Solid Polymer Electrolyte System (PEO-LiPF6-EC-CNT) PEO-20wt% LiPF6 5wtEC   PEO　MW600000/EC/PF6/"
2313,lit_tr2313,,,2022-03-16 04:02:17,2022-03-16 04:02:17,,100.32212553443861,1.2110330624734346e-11,189,,,,,,0.5,,,,,,124.0,,org/10.1007/s10904-018-0805-z," Suriani Ibrahim1,*, Mohd Rafie Johan 2011 Advanced Materials Research Laboratory, Department of Mechanical Engineering, University of Malaya, 50603 Kuala Lumpur, Malaysia Malaysia Int. J. Electrochem. Sci. Conductivity, Thermal and Neural Network Model Nanocomposite Solid Polymer Electrolyte System (PEO-LiPF6-EC-CNT) PEO-20wt% LiPF6 5wtEC   PEO　MW600000/EC/PF6/"
2314,lit_tr2314,,,2022-03-16 04:02:17,2022-03-16 04:02:17,,90.12612581995961,4.1629673045214925e-12,189,,,,,,0.5,,,,,,124.0,,org/10.1007/s10904-018-0805-z," Suriani Ibrahim1,*, Mohd Rafie Johan 2011 Advanced Materials Research Laboratory, Department of Mechanical Engineering, University of Malaya, 50603 Kuala Lumpur, Malaysia Malaysia Int. J. Electrochem. Sci. Conductivity, Thermal and Neural Network Model Nanocomposite Solid Polymer Electrolyte System (PEO-LiPF6-EC-CNT) PEO-20wt% LiPF6 5wtEC   PEO　MW600000/EC/PF6/"
2315,lit_tr2315,,,2022-03-16 04:02:17,2022-03-16 04:02:17,,80.32042565969067,1.9933061192450758e-12,189,,,,,,0.5,,,,,,124.0,,org/10.1007/s10904-018-0805-z," Suriani Ibrahim1,*, Mohd Rafie Johan 2011 Advanced Materials Research Laboratory, Department of Mechanical Engineering, University of Malaya, 50603 Kuala Lumpur, Malaysia Malaysia Int. J. Electrochem. Sci. Conductivity, Thermal and Neural Network Model Nanocomposite Solid Polymer Electrolyte System (PEO-LiPF6-EC-CNT) PEO-20wt% LiPF6 5wtEC   PEO　MW600000/EC/PF6/"
2316,lit_tr2316,,,2022-03-16 04:02:17,2022-03-16 04:02:17,,70.0280830003648,5.913641595981406e-13,189,,,,,,0.5,,,,,,124.0,,org/10.1007/s10904-018-0805-z," Suriani Ibrahim1,*, Mohd Rafie Johan 2011 Advanced Materials Research Laboratory, Department of Mechanical Engineering, University of Malaya, 50603 Kuala Lumpur, Malaysia Malaysia Int. J. Electrochem. Sci. Conductivity, Thermal and Neural Network Model Nanocomposite Solid Polymer Electrolyte System (PEO-LiPF6-EC-CNT) PEO-20wt% LiPF6 5wtEC   PEO　MW600000/EC/PF6/"
2317,lit_tr2317,,,2022-03-16 04:02:17,2022-03-16 04:02:17,,60.18333333333334,3.9441098294831665e-13,189,,,,,,0.5,,,,,,124.0,,org/10.1007/s10904-018-0805-z," Suriani Ibrahim1,*, Mohd Rafie Johan 2011 Advanced Materials Research Laboratory, Department of Mechanical Engineering, University of Malaya, 50603 Kuala Lumpur, Malaysia Malaysia Int. J. Electrochem. Sci. Conductivity, Thermal and Neural Network Model Nanocomposite Solid Polymer Electrolyte System (PEO-LiPF6-EC-CNT) PEO-20wt% LiPF6 5wtEC   PEO　MW600000/EC/PF6/"
2318,lit_tr2318,,,2022-03-16 04:02:17,2022-03-16 04:02:17,,50.37942128027714,2.831561508419494e-13,189,,,,,,0.5,,,,,,124.0,,org/10.1007/s10904-018-0805-z," Suriani Ibrahim1,*, Mohd Rafie Johan 2011 Advanced Materials Research Laboratory, Department of Mechanical Engineering, University of Malaya, 50603 Kuala Lumpur, Malaysia Malaysia Int. J. Electrochem. Sci. Conductivity, Thermal and Neural Network Model Nanocomposite Solid Polymer Electrolyte System (PEO-LiPF6-EC-CNT) PEO-20wt% LiPF6 5wtEC   PEO　MW600000/EC/PF6/"
2319,lit_tr2319,,,2022-03-16 04:02:17,2022-03-16 04:02:17,,40.06187185750616,2.831561508419494e-13,189,,,,,,0.5,,,,,,124.0,,org/10.1007/s10904-018-0805-z," Suriani Ibrahim1,*, Mohd Rafie Johan 2011 Advanced Materials Research Laboratory, Department of Mechanical Engineering, University of Malaya, 50603 Kuala Lumpur, Malaysia Malaysia Int. J. Electrochem. Sci. Conductivity, Thermal and Neural Network Model Nanocomposite Solid Polymer Electrolyte System (PEO-LiPF6-EC-CNT) PEO-20wt% LiPF6 5wtEC   PEO　MW600000/EC/PF6/"
232,lit_tr232,,,2022-03-16 04:02:11,2022-03-16 04:02:11,,39.60225424006052,1.3909195135810568e-06,1,185,251,252,,,0.667/0.0111/0.0111/0.0111,,,,,,,,j.electacta.2013.09.151,"43221 Shaowei Feng a, Dongyang Shi a, Fang Liu a, Liping Zheng a, Jin Nie a,∗, Wengfang Feng a,
Xuejie Huang b, Michel Armand c,∗, Zhibin Zhou 2013 Institute of Physics, Chinese Academy of Sciences, 3rd South Street, Zhongguancun, Beijing 100080, China
c CIC energigune, Alava Technology Park, Albert Einstein, 4801510 MINANO ˜ Álava, Spain China, Spain Electrochimica Acta Single lithium-ion conducting polymer electrolytes based on
poly[(4-styrenesulfonyl)(trifluoromethanesulfonyl)imide] anions poly[(4-styrenesulfonyl)(trifluoromethanesulfonyl)imide] anions 1b   Li[PSTFSI-co-MPEGA]/"
2320,lit_tr2320,,,2022-03-16 04:02:17,2022-03-16 04:02:17,,29.935960633983086,2.032834393839592e-13,189,,,,,,0.5,,,,,,124.0,,org/10.1007/s10904-018-0805-z," Suriani Ibrahim1,*, Mohd Rafie Johan 2011 Advanced Materials Research Laboratory, Department of Mechanical Engineering, University of Malaya, 50603 Kuala Lumpur, Malaysia Malaysia Int. J. Electrochem. Sci. Conductivity, Thermal and Neural Network Model Nanocomposite Solid Polymer Electrolyte System (PEO-LiPF6-EC-CNT) PEO-20wt% LiPF6 5wtEC   PEO　MW600000/EC/PF6/"
2321,lit_tr2321,,,2022-03-16 04:02:17,2022-03-16 04:02:17,,19.71478872001984,1.2595430039858228e-13,189,,,,,,0.5,,,,,,124.0,,org/10.1007/s10904-018-0805-z," Suriani Ibrahim1,*, Mohd Rafie Johan 2011 Advanced Materials Research Laboratory, Department of Mechanical Engineering, University of Malaya, 50603 Kuala Lumpur, Malaysia Malaysia Int. J. Electrochem. Sci. Conductivity, Thermal and Neural Network Model Nanocomposite Solid Polymer Electrolyte System (PEO-LiPF6-EC-CNT) PEO-20wt% LiPF6 5wtEC   PEO　MW600000/EC/PF6/"
2322,lit_tr2322,,,2022-03-16 04:02:17,2022-03-16 04:02:17,,100.15315052926923,1.3491616877565636e-09,189,10,,,,,0.465/0.0697,,,,,,,,org/10.1007/s10904-018-0805-z," Suriani Ibrahim1,*, Mohd Rafie Johan 2011 Advanced Materials Research Laboratory, Department of Mechanical Engineering, University of Malaya, 50603 Kuala Lumpur, Malaysia Malaysia Int. J. Electrochem. Sci. Conductivity, Thermal and Neural Network Model Nanocomposite Solid Polymer Electrolyte System (PEO-LiPF6-EC-CNT) PEO-20wt% LiPF6 5wtEC   PEO　MW600000/EC/PF6/"
2323,lit_tr2323,,,2022-03-16 04:02:17,2022-03-16 04:02:17,,89.96624912534378,5.784422410122862e-10,189,10,,,,,0.465/0.0697,,,,,,,,org/10.1007/s10904-018-0805-z," Suriani Ibrahim1,*, Mohd Rafie Johan 2011 Advanced Materials Research Laboratory, Department of Mechanical Engineering, University of Malaya, 50603 Kuala Lumpur, Malaysia Malaysia Int. J. Electrochem. Sci. Conductivity, Thermal and Neural Network Model Nanocomposite Solid Polymer Electrolyte System (PEO-LiPF6-EC-CNT) PEO-20wt% LiPF6 5wtEC   PEO　MW600000/EC/PF6/"
2324,lit_tr2324,,,2022-03-16 04:02:17,2022-03-16 04:02:17,,80.32042565969067,3.209201599592566e-10,189,10,,,,,0.465/0.0697,,,,,,,,org/10.1007/s10904-018-0805-z," Suriani Ibrahim1,*, Mohd Rafie Johan 2011 Advanced Materials Research Laboratory, Department of Mechanical Engineering, University of Malaya, 50603 Kuala Lumpur, Malaysia Malaysia Int. J. Electrochem. Sci. Conductivity, Thermal and Neural Network Model Nanocomposite Solid Polymer Electrolyte System (PEO-LiPF6-EC-CNT) PEO-20wt% LiPF6 5wtEC   PEO　MW600000/EC/PF6/"
2325,lit_tr2325,,,2022-03-16 04:02:17,2022-03-16 04:02:17,,70.31379805702528,1.5366218346160743e-10,189,10,,,,,0.465/0.0697,,,,,,,,org/10.1007/s10904-018-0805-z," Suriani Ibrahim1,*, Mohd Rafie Johan 2011 Advanced Materials Research Laboratory, Department of Mechanical Engineering, University of Malaya, 50603 Kuala Lumpur, Malaysia Malaysia Int. J. Electrochem. Sci. Conductivity, Thermal and Neural Network Model Nanocomposite Solid Polymer Electrolyte System (PEO-LiPF6-EC-CNT) PEO-20wt% LiPF6 5wtEC   PEO　MW600000/EC/PF6/"
2326,lit_tr2326,,,2022-03-16 04:02:17,2022-03-16 04:02:17,,59.51124672786085,7.633592982998346e-11,189,10,,,,,0.465/0.0697,,,,,,,,org/10.1007/s10904-018-0805-z," Suriani Ibrahim1,*, Mohd Rafie Johan 2011 Advanced Materials Research Laboratory, Department of Mechanical Engineering, University of Malaya, 50603 Kuala Lumpur, Malaysia Malaysia Int. J. Electrochem. Sci. Conductivity, Thermal and Neural Network Model Nanocomposite Solid Polymer Electrolyte System (PEO-LiPF6-EC-CNT) PEO-20wt% LiPF6 10wt EC   PEO　MW600000/EC/PF6/"
2327,lit_tr2327,,,2022-03-16 04:02:17,2022-03-16 04:02:17,,50.252609406294255,4.393969115405143e-11,189,10,,,,,0.465/0.0697,,,,,,,,org/10.1007/s10904-018-0805-z," Suriani Ibrahim1,*, Mohd Rafie Johan 2011 Advanced Materials Research Laboratory, Department of Mechanical Engineering, University of Malaya, 50603 Kuala Lumpur, Malaysia Malaysia Int. J. Electrochem. Sci. Conductivity, Thermal and Neural Network Model Nanocomposite Solid Polymer Electrolyte System (PEO-LiPF6-EC-CNT) PEO-20wt% LiPF6 10wt EC   PEO　MW600000/EC/PF6/"
2328,lit_tr2328,,,2022-03-16 04:02:17,2022-03-16 04:02:17,,39.35000000000002,9.020362690628001e-12,189,10,,,,,0.465/0.0697,,,,,,,,org/10.1007/s10904-018-0805-z," Suriani Ibrahim1,*, Mohd Rafie Johan 2011 Advanced Materials Research Laboratory, Department of Mechanical Engineering, University of Malaya, 50603 Kuala Lumpur, Malaysia Malaysia Int. J. Electrochem. Sci. Conductivity, Thermal and Neural Network Model Nanocomposite Solid Polymer Electrolyte System (PEO-LiPF6-EC-CNT) PEO-20wt% LiPF6 10wt EC   PEO　MW600000/EC/PF6/"
2329,lit_tr2329,,,2022-03-16 04:02:17,2022-03-16 04:02:17,,29.935960633983086,8.076979860620024e-12,189,10,,,,,0.465/0.0697,,,,,,,,org/10.1007/s10904-018-0805-z," Suriani Ibrahim1,*, Mohd Rafie Johan 2011 Advanced Materials Research Laboratory, Department of Mechanical Engineering, University of Malaya, 50603 Kuala Lumpur, Malaysia Malaysia Int. J. Electrochem. Sci. Conductivity, Thermal and Neural Network Model Nanocomposite Solid Polymer Electrolyte System (PEO-LiPF6-EC-CNT) PEO-20wt% LiPF6 10wt EC   PEO　MW600000/EC/PF6/"
233,lit_tr233,,,2022-03-16 04:02:11,2022-03-16 04:02:11,,29.880303030303082,3.1622776601683734e-07,1,185,251,252,,,0.667/0.0111/0.0111/0.0111,,,,,,,,j.electacta.2013.09.151,"43221 Shaowei Feng a, Dongyang Shi a, Fang Liu a, Liping Zheng a, Jin Nie a,∗, Wengfang Feng a,
Xuejie Huang b, Michel Armand c,∗, Zhibin Zhou 2013 Institute of Physics, Chinese Academy of Sciences, 3rd South Street, Zhongguancun, Beijing 100080, China
c CIC energigune, Alava Technology Park, Albert Einstein, 4801510 MINANO ˜ Álava, Spain China, Spain Electrochimica Acta Single lithium-ion conducting polymer electrolytes based on
poly[(4-styrenesulfonyl)(trifluoromethanesulfonyl)imide] anions poly[(4-styrenesulfonyl)(trifluoromethanesulfonyl)imide] anions 1c   Li[PSTFSI-co-MPEGA]/"
2330,lit_tr2330,,,2022-03-16 04:02:17,2022-03-16 04:02:17,,19.71478872001984,8.694247517324885e-12,189,10,,,,,0.465/0.0697,,,,,,,,org/10.1007/s10904-018-0805-z," Suriani Ibrahim1,*, Mohd Rafie Johan 2011 Advanced Materials Research Laboratory, Department of Mechanical Engineering, University of Malaya, 50603 Kuala Lumpur, Malaysia Malaysia Int. J. Electrochem. Sci. Conductivity, Thermal and Neural Network Model Nanocomposite Solid Polymer Electrolyte System (PEO-LiPF6-EC-CNT) PEO-20wt% LiPF6 10wt EC   PEO　MW600000/EC/PF6/"
2331,lit_tr2331,,,2022-03-16 04:02:17,2022-03-16 04:02:17,,99.98432835820893,5.658026797137845e-07,189,10,,,,,0.427849576042633/0.144300847914734,,,,,,,,org/10.1007/s10904-018-0805-z," Suriani Ibrahim1,*, Mohd Rafie Johan 2011 Advanced Materials Research Laboratory, Department of Mechanical Engineering, University of Malaya, 50603 Kuala Lumpur, Malaysia Malaysia Int. J. Electrochem. Sci. Conductivity, Thermal and Neural Network Model Nanocomposite Solid Polymer Electrolyte System (PEO-LiPF6-EC-CNT) PEO-20wt% LiPF6 10wt EC   PEO　MW600000/EC/PF6/"
2332,lit_tr2332,,,2022-03-16 04:02:17,2022-03-16 04:02:17,,89.96624912534378,4.062019463205691e-07,189,10,,,,,0.427849576042633/0.144300847914734,,,,,,,,org/10.1007/s10904-018-0805-z," Suriani Ibrahim1,*, Mohd Rafie Johan 2011 Advanced Materials Research Laboratory, Department of Mechanical Engineering, University of Malaya, 50603 Kuala Lumpur, Malaysia Malaysia Int. J. Electrochem. Sci. Conductivity, Thermal and Neural Network Model Nanocomposite Solid Polymer Electrolyte System (PEO-LiPF6-EC-CNT) PEO-20wt% LiPF6 10wt EC   PEO　MW600000/EC/PF6/"
2333,lit_tr2333,,,2022-03-16 04:02:17,2022-03-16 04:02:17,,80.16906159870518,2.61122322598665e-07,189,10,,,,,0.427849576042633/0.144300847914734,,,,,,,,org/10.1007/s10904-018-0805-z," Suriani Ibrahim1,*, Mohd Rafie Johan 2011 Advanced Materials Research Laboratory, Department of Mechanical Engineering, University of Malaya, 50603 Kuala Lumpur, Malaysia Malaysia Int. J. Electrochem. Sci. Conductivity, Thermal and Neural Network Model Nanocomposite Solid Polymer Electrolyte System (PEO-LiPF6-EC-CNT) PEO-20wt% LiPF6 10wt EC   PEO　MW600000/EC/PF6/"
2334,lit_tr2334,,,2022-03-16 04:02:17,2022-03-16 04:02:17,,70.0280830003648,1.7415582303106362e-07,189,10,,,,,0.427849576042633/0.144300847914734,,,,,,,,org/10.1007/s10904-018-0805-z," Suriani Ibrahim1,*, Mohd Rafie Johan 2011 Advanced Materials Research Laboratory, Department of Mechanical Engineering, University of Malaya, 50603 Kuala Lumpur, Malaysia Malaysia Int. J. Electrochem. Sci. Conductivity, Thermal and Neural Network Model Nanocomposite Solid Polymer Electrolyte System (PEO-LiPF6-EC-CNT) PEO-20wt% LiPF6 10wt EC   PEO　MW600000/EC/PF6/"
2335,lit_tr2335,,,2022-03-16 04:02:17,2022-03-16 04:02:17,,60.048721050029144,8.338904496630053e-08,189,10,,,,,0.427849576042633/0.144300847914734,,,,,,,,org/10.1007/s10904-018-0805-z," Suriani Ibrahim1,*, Mohd Rafie Johan 2011 Advanced Materials Research Laboratory, Department of Mechanical Engineering, University of Malaya, 50603 Kuala Lumpur, Malaysia Malaysia Int. J. Electrochem. Sci. Conductivity, Thermal and Neural Network Model Nanocomposite Solid Polymer Electrolyte System (PEO-LiPF6-EC-CNT) PEO-20wt% LiPF6 15wt EC   PEO　MW600000/EC/PF6/"
2336,lit_tr2336,,,2022-03-16 04:02:17,2022-03-16 04:02:17,,49.61993410974566,4.799953167022746e-08,189,10,,,,,0.427849576042633/0.144300847914734,,,,,,,,org/10.1007/s10904-018-0805-z," Suriani Ibrahim1,*, Mohd Rafie Johan 2011 Advanced Materials Research Laboratory, Department of Mechanical Engineering, University of Malaya, 50603 Kuala Lumpur, Malaysia Malaysia Int. J. Electrochem. Sci. Conductivity, Thermal and Neural Network Model Nanocomposite Solid Polymer Electrolyte System (PEO-LiPF6-EC-CNT) PEO-20wt% LiPF6 15wt EC   PEO　MW600000/EC/PF6/"
2337,lit_tr2337,,,2022-03-16 04:02:17,2022-03-16 04:02:17,,39.58689820038677,1.983540169600132e-08,189,10,,,,,0.427849576042633/0.144300847914734,,,,,,,,org/10.1007/s10904-018-0805-z," Suriani Ibrahim1,*, Mohd Rafie Johan 2011 Advanced Materials Research Laboratory, Department of Mechanical Engineering, University of Malaya, 50603 Kuala Lumpur, Malaysia Malaysia Int. J. Electrochem. Sci. Conductivity, Thermal and Neural Network Model Nanocomposite Solid Polymer Electrolyte System (PEO-LiPF6-EC-CNT) PEO-20wt% LiPF6 15wt EC   PEO　MW600000/EC/PF6/"
2338,lit_tr2338,,,2022-03-16 04:02:17,2022-03-16 04:02:17,,29.82466586438977,6.818502436096097e-09,189,10,,,,,0.427849576042633/0.144300847914734,,,,,,,,org/10.1007/s10904-018-0805-z," Suriani Ibrahim1,*, Mohd Rafie Johan 2011 Advanced Materials Research Laboratory, Department of Mechanical Engineering, University of Malaya, 50603 Kuala Lumpur, Malaysia Malaysia Int. J. Electrochem. Sci. Conductivity, Thermal and Neural Network Model Nanocomposite Solid Polymer Electrolyte System (PEO-LiPF6-EC-CNT) PEO-20wt% LiPF6 15wt EC   PEO　MW600000/EC/PF6/"
2339,lit_tr2339,,,2022-03-16 04:02:17,2022-03-16 04:02:17,,20.02698009533532,3.387279236712479e-09,189,10,,,,,0.427849576042633/0.144300847914734,,,,,,,,org/10.1007/s10904-018-0805-z," Suriani Ibrahim1,*, Mohd Rafie Johan 2011 Advanced Materials Research Laboratory, Department of Mechanical Engineering, University of Malaya, 50603 Kuala Lumpur, Malaysia Malaysia Int. J. Electrochem. Sci. Conductivity, Thermal and Neural Network Model Nanocomposite Solid Polymer Electrolyte System (PEO-LiPF6-EC-CNT) PEO-20wt% LiPF6 15wt EC   PEO　MW600000/EC/PF6/"
234,lit_tr234,,,2022-03-16 04:02:11,2022-03-16 04:02:11,,19.91107568653956,7.189488609771528e-08,1,185,251,252,,,0.667/0.0111/0.0111/0.0111,,,,,,,,j.electacta.2013.09.151,"43221 Shaowei Feng a, Dongyang Shi a, Fang Liu a, Liping Zheng a, Jin Nie a,∗, Wengfang Feng a,
Xuejie Huang b, Michel Armand c,∗, Zhibin Zhou 2013 Institute of Physics, Chinese Academy of Sciences, 3rd South Street, Zhongguancun, Beijing 100080, China
c CIC energigune, Alava Technology Park, Albert Einstein, 4801510 MINANO ˜ Álava, Spain China, Spain Electrochimica Acta Single lithium-ion conducting polymer electrolytes based on
poly[(4-styrenesulfonyl)(trifluoromethanesulfonyl)imide] anions poly[(4-styrenesulfonyl)(trifluoromethanesulfonyl)imide] anions 1c   Li[PSTFSI-co-MPEGA]/"
2340,lit_tr2340,,,2022-03-16 04:02:17,2022-03-16 04:02:17,,99.98432835820893,8.78005022031754e-05,189,10,,,,,0.344900514818422/0.310198970363156,,,,,,,,org/10.1007/s10904-018-0805-z," Suriani Ibrahim1,*, Mohd Rafie Johan 2011 Advanced Materials Research Laboratory, Department of Mechanical Engineering, University of Malaya, 50603 Kuala Lumpur, Malaysia Malaysia Int. J. Electrochem. Sci. Conductivity, Thermal and Neural Network Model Nanocomposite Solid Polymer Electrolyte System (PEO-LiPF6-EC-CNT) PEO-20wt% LiPF6 15wt EC   PEO　MW600000/EC/PF6/"
2341,lit_tr2341,,,2022-03-16 04:02:17,2022-03-16 04:02:17,,89.96624912534378,6.539808026994328e-05,189,10,,,,,0.344900514818422/0.310198970363156,,,,,,,,org/10.1007/s10904-018-0805-z," Suriani Ibrahim1,*, Mohd Rafie Johan 2011 Advanced Materials Research Laboratory, Department of Mechanical Engineering, University of Malaya, 50603 Kuala Lumpur, Malaysia Malaysia Int. J. Electrochem. Sci. Conductivity, Thermal and Neural Network Model Nanocomposite Solid Polymer Electrolyte System (PEO-LiPF6-EC-CNT) PEO-20wt% LiPF6 15wt EC   PEO　MW600000/EC/PF6/"
2342,lit_tr2342,,,2022-03-16 04:02:17,2022-03-16 04:02:17,,80.32042565969067,4.052061236652324e-05,189,10,,,,,0.344900514818422/0.310198970363156,,,,,,,,org/10.1007/s10904-018-0805-z," Suriani Ibrahim1,*, Mohd Rafie Johan 2011 Advanced Materials Research Laboratory, Department of Mechanical Engineering, University of Malaya, 50603 Kuala Lumpur, Malaysia Malaysia Int. J. Electrochem. Sci. Conductivity, Thermal and Neural Network Model Nanocomposite Solid Polymer Electrolyte System (PEO-LiPF6-EC-CNT) PEO-20wt% LiPF6 15wt EC   PEO　MW600000/EC/PF6/"
2343,lit_tr2343,,,2022-03-16 04:02:17,2022-03-16 04:02:17,,70.0280830003648,2.419886518205722e-05,189,10,,,,,0.344900514818422/0.310198970363156,,,,,,,,org/10.1007/s10904-018-0805-z," Suriani Ibrahim1,*, Mohd Rafie Johan 2011 Advanced Materials Research Laboratory, Department of Mechanical Engineering, University of Malaya, 50603 Kuala Lumpur, Malaysia Malaysia Int. J. Electrochem. Sci. Conductivity, Thermal and Neural Network Model Nanocomposite Solid Polymer Electrolyte System (PEO-LiPF6-EC-CNT) PEO-20wt% LiPF6 15wt EC   PEO　MW600000/EC/PF6/"
2344,lit_tr2344,,,2022-03-16 04:02:17,2022-03-16 04:02:17,,59.77982238859835,1.555600234702591e-05,189,10,,,,,0.344900514818422/0.310198970363156,,,,,,,,org/10.1007/s10904-018-0805-z," Suriani Ibrahim1,*, Mohd Rafie Johan 2011 Advanced Materials Research Laboratory, Department of Mechanical Engineering, University of Malaya, 50603 Kuala Lumpur, Malaysia Malaysia Int. J. Electrochem. Sci. Conductivity, Thermal and Neural Network Model Nanocomposite Solid Polymer Electrolyte System (PEO-LiPF6-EC-CNT) PEO-20wt% LiPF6 15wt EC   PEO　MW600000/EC/PF6/"
2345,lit_tr2345,,,2022-03-16 04:02:17,2022-03-16 04:02:17,,49.74625020584642,6.9196638914335635e-06,189,10,,,,,0.344900514818422/0.310198970363156,,,,,,,,org/10.1007/s10904-018-0805-z," Suriani Ibrahim1,*, Mohd Rafie Johan 2011 Advanced Materials Research Laboratory, Department of Mechanical Engineering, University of Malaya, 50603 Kuala Lumpur, Malaysia Malaysia Int. J. Electrochem. Sci. Conductivity, Thermal and Neural Network Model Nanocomposite Solid Polymer Electrolyte System (PEO-LiPF6-EC-CNT) PEO-20wt% LiPF6 15wt EC   PEO　MW600000/EC/PF6/"
2346,lit_tr2346,,,2022-03-16 04:02:17,2022-03-16 04:02:17,,40.18081624244286,3.437533981127636e-06,189,10,,,,,0.344900514818422/0.310198970363156,,,,,,,,org/10.1007/s10904-018-0805-z," Suriani Ibrahim1,*, Mohd Rafie Johan 2011 Advanced Materials Research Laboratory, Department of Mechanical Engineering, University of Malaya, 50603 Kuala Lumpur, Malaysia Malaysia Int. J. Electrochem. Sci. Conductivity, Thermal and Neural Network Model Nanocomposite Solid Polymer Electrolyte System (PEO-LiPF6-EC-CNT) PEO-20wt% LiPF6 15wt EC   PEO　MW600000/EC/PF6/"
2347,lit_tr2347,,,2022-03-16 04:02:17,2022-03-16 04:02:17,,29.713452800850916,1.3196811093255192e-06,189,10,,,,,0.344900514818422/0.310198970363156,,,,,,,,org/10.1007/s10904-018-0805-z," Suriani Ibrahim1,*, Mohd Rafie Johan 2011 Advanced Materials Research Laboratory, Department of Mechanical Engineering, University of Malaya, 50603 Kuala Lumpur, Malaysia Malaysia Int. J. Electrochem. Sci. Conductivity, Thermal and Neural Network Model Nanocomposite Solid Polymer Electrolyte System (PEO-LiPF6-EC-CNT) PEO-20wt% LiPF6 15wt EC   PEO　MW600000/EC/PF6/"
2348,lit_tr2348,,,2022-03-16 04:02:17,2022-03-16 04:02:17,,19.922842375753987,4.7066076894004515e-07,189,10,,,,,0.344900514818422/0.310198970363156,,,,,,,,org/10.1007/s10904-018-0805-z," Suriani Ibrahim1,*, Mohd Rafie Johan 2011 Advanced Materials Research Laboratory, Department of Mechanical Engineering, University of Malaya, 50603 Kuala Lumpur, Malaysia Malaysia Int. J. Electrochem. Sci. Conductivity, Thermal and Neural Network Model Nanocomposite Solid Polymer Electrolyte System (PEO-LiPF6-EC-CNT) PEO-20wt% LiPF6 15wt EC   PEO　MW600000/EC/PF6/"
2349,lit_tr2349,,,2022-03-16 04:02:17,2022-03-16 04:02:17,,19.71478872001984,8.801627813581184e-07,189,10,,,,,0.249/0.502935204912896,,,,,,,,org/10.1007/s10904-018-0805-z," Suriani Ibrahim1,*, Mohd Rafie Johan 2011 Advanced Materials Research Laboratory, Department of Mechanical Engineering, University of Malaya, 50603 Kuala Lumpur, Malaysia Malaysia Int. J. Electrochem. Sci. Conductivity, Thermal and Neural Network Model Nanocomposite Solid Polymer Electrolyte System (PEO-LiPF6-EC-CNT) PEO-20wt% LiPF6 15wt EC   PEO　MW600000/EC/PF6/"
235,lit_tr235,,,2022-03-16 04:02:11,2022-03-16 04:02:11,,10.110200270626763,2.154433036442783e-08,1,185,251,252,,,0.667/0.0111/0.0111/0.0111,,,,,,,,j.electacta.2013.09.151,"43221 Shaowei Feng a, Dongyang Shi a, Fang Liu a, Liping Zheng a, Jin Nie a,∗, Wengfang Feng a,
Xuejie Huang b, Michel Armand c,∗, Zhibin Zhou 2013 Institute of Physics, Chinese Academy of Sciences, 3rd South Street, Zhongguancun, Beijing 100080, China
c CIC energigune, Alava Technology Park, Albert Einstein, 4801510 MINANO ˜ Álava, Spain China, Spain Electrochimica Acta Single lithium-ion conducting polymer electrolytes based on
poly[(4-styrenesulfonyl)(trifluoromethanesulfonyl)imide] anions poly[(4-styrenesulfonyl)(trifluoromethanesulfonyl)imide] anions 1c   Li[PSTFSI-co-MPEGA]/"
2350,lit_tr2350,,,2022-03-16 04:02:17,2022-03-16 04:02:17,,30.047337199705794,2.5604482346655798e-06,189,10,,,,,0.249/0.502935204912896,,,,,,,,org/10.1007/s10904-018-0805-z," Suriani Ibrahim1,*, Mohd Rafie Johan 2011 Advanced Materials Research Laboratory, Department of Mechanical Engineering, University of Malaya, 50603 Kuala Lumpur, Malaysia Malaysia Int. J. Electrochem. Sci. Conductivity, Thermal and Neural Network Model Nanocomposite Solid Polymer Electrolyte System (PEO-LiPF6-EC-CNT) PEO-20wt% LiPF6 15wt EC   PEO　MW600000/EC/PF6/"
2351,lit_tr2351,,,2022-03-16 04:02:17,2022-03-16 04:02:17,,39.468404220598586,5.347428667840274e-06,189,10,,,,,0.249/0.502935204912896,,,,,,,,org/10.1007/s10904-018-0805-z," Sasithorn Klongkan a, Jantrawan Pumchusak 2014 aDepartment of Industrial Chemistry, Faculty of Science, Chiang Mai University, Muang, Chiang Mai 50200, Thailand
bMaterials Science Research Center, Faculty of Science, Chiang Mai University, Muang, Chiang Mai 50200 Thailand Electrochimica acta Effects of Nano Alumina and Plasticizers on Morphology, Ionic
Conductivity, Thermal and Mechanical Properties of PEO-LiCF3SO3
Solid Polymer Electrolyte PEO   PEO6000000/"
2352,lit_tr2352,,,2022-03-16 04:02:17,2022-03-16 04:02:17,,49.61993410974566,1e-05,189,10,,,,,0.249/0.502935204912896,,,,,,,,org/10.1007/s10904-018-0805-z," Sasithorn Klongkan a, Jantrawan Pumchusak 2014 aDepartment of Industrial Chemistry, Faculty of Science, Chiang Mai University, Muang, Chiang Mai 50200, Thailand
bMaterials Science Research Center, Faculty of Science, Chiang Mai University, Muang, Chiang Mai 50200 Thailand Electrochimica acta Effects of Nano Alumina and Plasticizers on Morphology, Ionic
Conductivity, Thermal and Mechanical Properties of PEO-LiCF3SO3
Solid Polymer Electrolyte PEO　5wtLiCF3SO3   PEO6000000/CF3SO3"
2353,lit_tr2353,,,2022-03-16 04:02:17,2022-03-16 04:02:17,,60.18333333333334,2.0129732329696593e-05,189,10,,,,,0.249/0.502935204912896,,,,,,,,org/10.1007/s10904-018-0805-z," Sasithorn Klongkan a, Jantrawan Pumchusak 2014 aDepartment of Industrial Chemistry, Faculty of Science, Chiang Mai University, Muang, Chiang Mai 50200, Thailand
bMaterials Science Research Center, Faculty of Science, Chiang Mai University, Muang, Chiang Mai 50200 Thailand Electrochimica acta Effects of Nano Alumina and Plasticizers on Morphology, Ionic
Conductivity, Thermal and Mechanical Properties of PEO-LiCF3SO3
Solid Polymer Electrolyte PEO　10wtLiCF3SO3   PEO6000000/CF3SO3"
2354,lit_tr2354,,,2022-03-16 04:02:17,2022-03-16 04:02:17,,70.31379805702528,3.1313816336576363e-05,189,10,,,,,0.249/0.502935204912896,,,,,,,,org/10.1007/s10904-018-0805-z," Sasithorn Klongkan a, Jantrawan Pumchusak 2014 aDepartment of Industrial Chemistry, Faculty of Science, Chiang Mai University, Muang, Chiang Mai 50200, Thailand
bMaterials Science Research Center, Faculty of Science, Chiang Mai University, Muang, Chiang Mai 50200 Thailand Electrochimica acta Effects of Nano Alumina and Plasticizers on Morphology, Ionic
Conductivity, Thermal and Mechanical Properties of PEO-LiCF3SO3
Solid Polymer Electrolyte PEO　15wtLiCF3SO3   PEO6000000/CF3SO3"
2355,lit_tr2355,,,2022-03-16 04:02:17,2022-03-16 04:02:17,,79.56477508084225,4.871166787972266e-05,189,10,,,,,0.249/0.502935204912896,,,,,,,,org/10.1007/s10904-018-0805-z," Sasithorn Klongkan a, Jantrawan Pumchusak 2014 aDepartment of Industrial Chemistry, Faculty of Science, Chiang Mai University, Muang, Chiang Mai 50200, Thailand
bMaterials Science Research Center, Faculty of Science, Chiang Mai University, Muang, Chiang Mai 50200 Thailand Electrochimica acta Effects of Nano Alumina and Plasticizers on Morphology, Ionic
Conductivity, Thermal and Mechanical Properties of PEO-LiCF3SO3
Solid Polymer Electrolyte PEO　20wtLiCF3SO3   PEO6000000/CF3SO3"
2356,lit_tr2356,,,2022-03-16 04:02:17,2022-03-16 04:02:17,,90.28614336102117,7.861800155598825e-05,189,10,,,,,0.249/0.502935204912896,,,,,,,,org/10.1007/s10904-018-0805-z," Sasithorn Klongkan a, Jantrawan Pumchusak 2014 aDepartment of Industrial Chemistry, Faculty of Science, Chiang Mai University, Muang, Chiang Mai 50200, Thailand
bMaterials Science Research Center, Faculty of Science, Chiang Mai University, Muang, Chiang Mai 50200 Thailand Electrochimica acta Effects of Nano Alumina and Plasticizers on Morphology, Ionic
Conductivity, Thermal and Mechanical Properties of PEO-LiCF3SO3
Solid Polymer Electrolyte PEO　15wtLiCF3SO3　5wtDOP   PEO6000000/dioxyphthalate（Diethyl Phthalate？/CF3SO3/"
2357,lit_tr2357,,,2022-03-16 04:02:17,2022-03-16 04:02:17,,100.49125358135143,9.805528357518965e-05,189,10,,,,,0.249/0.502935204912896,,,,,,,,org/10.1007/s10904-018-0805-z," Masaru Heishi a,c, Hiroki Niwa a, Takahiro Uno a, Masataka Kubo b, Takahito Itoh 2013 Division of Chemistry for Materials, Graduate School of Engineering, Mie University, 1577 Kurimamachiya-cho, Tsu, Mie 514-8507, Japan Japan Electrochimica Acta Polymer electrolytes based on polyanionic lithium salts PEO/ poly(lithium vinylsulfonate)  = 1/6(li/eo)   PEO600000/poly(lithium vinylsulfonate) mn7140"
2358,lit_tr2358,,,2022-03-16 04:02:17,2022-03-16 04:02:17,,19.610786917574444,2.0528962433993573e-06,189,10,,,,,0.135202356277954/0.729595287444093,,,,,,,,org/10.1007/s10904-018-0805-z," Masaru Heishi a,c, Hiroki Niwa a, Takahiro Uno a, Masataka Kubo b, Takahito Itoh 2013 Division of Chemistry for Materials, Graduate School of Engineering, Mie University, 1577 Kurimamachiya-cho, Tsu, Mie 514-8507, Japan Japan Electrochimica Acta Polymer electrolytes based on polyanionic lithium salts PEO/ poly(lithium vinylsulfonate)  = 1/8(li/eo)   PEO600000/poly(lithium vinylsulfonate) mn7140"
2359,lit_tr2359,,,2022-03-16 04:02:17,2022-03-16 04:02:17,,29.82466586438977,4.7881858622336455e-06,189,10,,,,,0.135202356277954/0.729595287444093,,,,,,,,org/10.1007/s10904-018-0805-z," Masaru Heishi a,c, Hiroki Niwa a, Takahiro Uno a, Masataka Kubo b, Takahito Itoh 2013 Division of Chemistry for Materials, Graduate School of Engineering, Mie University, 1577 Kurimamachiya-cho, Tsu, Mie 514-8507, Japan Japan Electrochimica Acta Polymer electrolytes based on polyanionic lithium salts PEO/ poly(lithium vinylsulfonate)  = 1/10(li/eo)   PEO600000/poly(lithium vinylsulfonate) mn7140"
236,lit_tr236,,,2022-03-16 04:02:11,2022-03-16 04:02:11,,-0.3586957138484195,5.150364904594996e-09,1,185,251,252,,,0.667/0.0111/0.0111/0.0111,,,,,,,,j.electacta.2013.09.151,"43221 Shaowei Feng a, Dongyang Shi a, Fang Liu a, Liping Zheng a, Jin Nie a,∗, Wengfang Feng a,
Xuejie Huang b, Michel Armand c,∗, Zhibin Zhou 2013 Institute of Physics, Chinese Academy of Sciences, 3rd South Street, Zhongguancun, Beijing 100080, China
c CIC energigune, Alava Technology Park, Albert Einstein, 4801510 MINANO ˜ Álava, Spain China, Spain Electrochimica Acta Single lithium-ion conducting polymer electrolytes based on
poly[(4-styrenesulfonyl)(trifluoromethanesulfonyl)imide] anions poly[(4-styrenesulfonyl)(trifluoromethanesulfonyl)imide] anions 1c   Li[PSTFSI-co-MPEGA]/"
2360,lit_tr2360,,,2022-03-16 04:02:17,2022-03-16 04:02:17,,40.06187185750616,1.0764230773577117e-05,189,10,,,,,0.135202356277954/0.729595287444093,,,,,,,,org/10.1007/s10904-018-0805-z," Masaru Heishi a,c, Hiroki Niwa a, Takahiro Uno a, Masataka Kubo b, Takahito Itoh 2013 Division of Chemistry for Materials, Graduate School of Engineering, Mie University, 1577 Kurimamachiya-cho, Tsu, Mie 514-8507, Japan Japan Electrochimica Acta Polymer electrolytes based on polyanionic lithium salts PEO/ poly(lithium vinylsulfonate)  = 1/14(li/eo)   PEO600000/poly(lithium vinylsulfonate) mn7140"
2361,lit_tr2361,,,2022-03-16 04:02:17,2022-03-16 04:02:17,,50.252609406294255,1.6744839917769447e-05,189,10,,,,,0.135202356277954/0.729595287444093,,,,,,,,org/10.1007/s10904-018-0805-z," Masaru Heishi a,c, Hiroki Niwa a, Takahiro Uno a, Masataka Kubo b, Takahito Itoh 2013 Division of Chemistry for Materials, Graduate School of Engineering, Mie University, 1577 Kurimamachiya-cho, Tsu, Mie 514-8507, Japan Japan Electrochimica Acta Polymer electrolytes based on polyanionic lithium salts PEO/ poly(lithium vinylsulfonate)  = 1/8(li/eo) bf3   PEO600000/poly(lithium vinylsulfonate) mn7140/BF3·OEt2/BF3·OEt2"
2362,lit_tr2362,,,2022-03-16 04:02:17,2022-03-16 04:02:17,,60.45288446398024,2.9090621517927846e-05,189,10,,,,,0.135202356277954/0.729595287444093,,,,,,,,org/10.1007/s10904-018-0805-z," Masaru Heishi a,c, Hiroki Niwa a, Takahiro Uno a, Masataka Kubo b, Takahito Itoh 2013 Division of Chemistry for Materials, Graduate School of Engineering, Mie University, 1577 Kurimamachiya-cho, Tsu, Mie 514-8507, Japan Japan Electrochimica Acta Polymer electrolytes based on polyanionic lithium salts PEO/poly(lithium acrylate) 1/4   PEO600000/poly(lithium acrylate)"
2363,lit_tr2363,,,2022-03-16 04:02:17,2022-03-16 04:02:17,,70.0280830003648,5.05388086392682e-05,189,10,,,,,0.135202356277954/0.729595287444093,,,,,,,,org/10.1007/s10904-018-0805-z," Masaru Heishi a,c, Hiroki Niwa a, Takahiro Uno a, Masataka Kubo b, Takahito Itoh 2013 Division of Chemistry for Materials, Graduate School of Engineering, Mie University, 1577 Kurimamachiya-cho, Tsu, Mie 514-8507, Japan Japan Electrochimica Acta Polymer electrolytes based on polyanionic lithium salts PEO/poly(lithium acrylate) 1/6   PEO600000/poly(lithium acrylate)"
2364,lit_tr2364,,,2022-03-16 04:02:17,2022-03-16 04:02:17,,79.86672204910673,7.861800155598825e-05,189,10,,,,,0.135202356277954/0.729595287444093,,,,,,,,org/10.1007/s10904-018-0805-z," Masaru Heishi a,c, Hiroki Niwa a, Takahiro Uno a, Masataka Kubo b, Takahito Itoh 2013 Division of Chemistry for Materials, Graduate School of Engineering, Mie University, 1577 Kurimamachiya-cho, Tsu, Mie 514-8507, Japan Japan Electrochimica Acta Polymer electrolytes based on polyanionic lithium salts PEO/poly(lithium acrylate) 1/8   PEO600000/poly(lithium acrylate)"
2365,lit_tr2365,,,2022-03-16 04:02:17,2022-03-16 04:02:17,,90.60660172762562,9.451048677509479e-05,189,10,,,,,0.135202356277954/0.729595287444093,,,,,,,,org/10.1007/s10904-018-0805-z," Masaru Heishi a,c, Hiroki Niwa a, Takahiro Uno a, Masataka Kubo b, Takahito Itoh 2013 Division of Chemistry for Materials, Graduate School of Engineering, Mie University, 1577 Kurimamachiya-cho, Tsu, Mie 514-8507, Japan Japan Electrochimica Acta Polymer electrolytes based on polyanionic lithium salts PEO/poly(lithium acrylate) 1/10   PEO600000/poly(lithium acrylate)"
2366,lit_tr2366,,,2022-03-16 04:02:17,2022-03-16 04:02:17,,100.15315052926923,0.0001365821673418407,189,10,,,,,0.135202356277954/0.729595287444093,,,,,,,,org/10.1007/s10904-018-0805-z," Masaru Heishi a,c, Hiroki Niwa a, Takahiro Uno a, Masataka Kubo b, Takahito Itoh 2013 Division of Chemistry for Materials, Graduate School of Engineering, Mie University, 1577 Kurimamachiya-cho, Tsu, Mie 514-8507, Japan Japan Electrochimica Acta Polymer electrolytes based on polyanionic lithium salts PEO/poly(lithium acrylate) 1/6 +bf3   PEO600000/poly(lithium acrylate)/BF3·OEt2/BF3·OEt2"
2367,lit_tr2367,,,2022-03-16 04:02:17,2022-03-16 04:02:17,,80.0,3.241835696108828e-07,359,333,,,,,,10/90,,,,,,,10.1149/1.2116687," Chang Hyun Parka, Yang-Kook Suna,∗, Dong-Won Kim 2004 Department of Chemical Engineering, College of Engineering, Hanyang University, Seoul 133-791, South Korea South Korea Electrochimica Acta Blended polymer electrolytes based on poly(lithium 4-styrene sulfonate) for the rechargeable lithium polymer batteries PEO/poly(lithium 4-styrene sulfonate) 6/1   PEO/poly(lithium 4-styrene sulfonate)"
2368,lit_tr2368,,,2022-03-16 04:02:17,2022-03-16 04:02:17,,80.0,9.674131802136668e-07,359,333,,,,,,20/80,,,,,-53.5,,10.1149/1.2116687," Chang Hyun Parka, Yang-Kook Suna,∗, Dong-Won Kim 2004 Department of Chemical Engineering, College of Engineering, Hanyang University, Seoul 133-791, South Korea South Korea Electrochimica Acta Blended polymer electrolytes based on poly(lithium 4-styrene sulfonate) for the rechargeable lithium polymer batteries PEO/poly(lithium 4-styrene sulfonate) 8/1   PEO/poly(lithium 4-styrene sulfonate)"
2369,lit_tr2369,,,2022-03-16 04:02:17,2022-03-16 04:02:17,,80.0,3.1885776673960945e-06,359,333,,,,,,40/60,,,,,,,10.1149/1.2116687," Chang Hyun Parka, Yang-Kook Suna,∗, Dong-Won Kim 2004 Department of Chemical Engineering, College of Engineering, Hanyang University, Seoul 133-791, South Korea South Korea Electrochimica Acta Blended polymer electrolytes based on poly(lithium 4-styrene sulfonate) for the rechargeable lithium polymer batteries PEO/poly(lithium 4-styrene sulfonate) 10/1   PEO/poly(lithium 4-styrene sulfonate)"
237,lit_tr237,,,2022-03-16 04:02:11,2022-03-16 04:02:11,,89.54928058597699,4.6916866651118284e-07,3,190,,,,,0.75/0.125,,,,,23.8,,66.4,10.1016/j.electacta.2004.01.110,"43221 Shaowei Feng a, Dongyang Shi a, Fang Liu a, Liping Zheng a, Jin Nie a,∗, Wengfang Feng a,
Xuejie Huang b, Michel Armand c,∗, Zhibin Zhou 2013 Institute of Physics, Chinese Academy of Sciences, 3rd South Street, Zhongguancun, Beijing 100080, China
c CIC energigune, Alava Technology Park, Albert Einstein, 4801510 MINANO ˜ Álava, Spain China, Spain Electrochimica Acta Single lithium-ion conducting polymer electrolytes based on
poly[(4-styrenesulfonyl)(trifluoromethanesulfonyl)imide] anions poly[(4-styrenesulfonyl)(trifluoromethanesulfonyl)imide] anions 1c   Li[PSTFSI-co-MPEGA]/"
2370,lit_tr2370,,,2022-03-16 04:02:17,2022-03-16 04:02:17,,80.0,4.515189685780637e-06,359,333,,,,,,50/50,,,,,-53.8,,10.1149/1.2116687," Chang Hyun Parka, Yang-Kook Suna,∗, Dong-Won Kim 2004 Department of Chemical Engineering, College of Engineering, Hanyang University, Seoul 133-791, South Korea South Korea Electrochimica Acta Blended polymer electrolytes based on poly(lithium 4-styrene sulfonate) for the rechargeable lithium polymer batteries PEO/poly(lithium 4-styrene sulfonate) 12/1   PEO/poly(lithium 4-styrene sulfonate)"
2371,lit_tr2371,,,2022-03-16 04:02:17,2022-03-16 04:02:17,,80.0,2.7469389029004343e-06,359,333,,,,,,60/40,,,,,,,10.1149/1.2116687," Y.S. Zhu, X.W. Gao, X.J. Wang, Y.Y. Hou, L.L. Liu, Y.P. Wu 2012 New Energy and Materials Laboratory (NEML), Department of Chemistry & Shanghai Key Laboratory of Molecular Catalysis and Innovative Materials, Fudan University,
Shanghai 200433, China China Electrochemistry Communications A single-ion polymer electrolyte based on boronate for lithium ion batteries lithium　oxalate polyacrylic acid borate   lithium　oxalate polyacrylic acid borate/"
2372,lit_tr2372,,,2022-03-16 04:02:17,2022-03-16 04:02:17,,80.0,1.01670275410171e-06,359,333,,,,,,80/20,,,,,-48.8,,10.1149/1.2116687," Y.S. Zhu a, X.J. Wang a, Y.Y. Hou a, X.W. Gao a, L.L. Liu a, Y.P. Wu a,∗,1, M. Shimizu 2013 a New Energy and Materials Laboratory (NEML), Department of Chemistry & Shanghai Key Laboratory of Molecular Catalysis and Innovative Materials, Fudan University,
Shanghai 200433, China China Electrochimica Acta A new single-ion polymer electrolyte based on polyvinyl alcohol
for lithium ion batteries lithium polyvinyl alcohol oxalate borate   lithium polyvinyl alcohol oxalate borate/"
2373,lit_tr2373,,,2022-03-16 04:02:17,2022-03-16 04:02:17,,70.0,1.9722592427283668e-07,359,333,,,,,,10/90,,,,,,,10.1149/1.2116687," Shaowei Feng a, Dongyang Shi a, Fang Liu a, Liping Zheng a, Jin Nie a,∗, Wengfang Feng a,
Xuejie Huang b, Michel Armand c,∗, Zhibin Zhou 2013 Institute of Physics, Chinese Academy of Sciences, 3rd South Street, Zhongguancun, Beijing 100080, China
c CIC energigune, Alava Technology Park, Albert Einstein, 4801510 MINANO ˜ Álava, Spain China, Spain Electrochimica Acta Single lithium-ion conducting polymer electrolytes based on
poly[(4-styrenesulfonyl)(trifluoromethanesulfonyl)imide] anions poly[(4-styrenesulfonyl)(trifluoromethanesulfonyl)imide] anions 5/1   PEO/poly[(4-styrenesulfonyl)(trifluoromethanesulfonyl)imide]"
2374,lit_tr2374,,,2022-03-16 04:02:17,2022-03-16 04:02:17,,70.0,6.831750543230822e-07,359,333,,,,,,20/80,,,,,-53.5,,10.1149/1.2116687," Shaowei Feng a, Dongyang Shi a, Fang Liu a, Liping Zheng a, Jin Nie a,∗, Wengfang Feng a,
Xuejie Huang b, Michel Armand c,∗, Zhibin Zhou 2013 Institute of Physics, Chinese Academy of Sciences, 3rd South Street, Zhongguancun, Beijing 100080, China
c CIC energigune, Alava Technology Park, Albert Einstein, 4801510 MINANO ˜ Álava, Spain China, Spain Electrochimica Acta Single lithium-ion conducting polymer electrolytes based on
