Repository: KanHatakeyama/ion_predictor

# Ionic conductivity predictor 
- Database of Li conducting liquid and solid electrolytes (organic)
    - polymers, liquids, etc
- Predict thier ionic conductivity by machine learning
- Related paper
    - https://pubs.acs.org/doi/10.1021/jacs.9b11442
    - Database and models are slightly different from the original paper
        - mainly because of copyright and available module version issues

# Overview

## Chemical database

## Electrolyte database

## Predicted data
- Exported as a csv file
- Log10 (conductivity) is predicted

File: database/Composite-2022-03-16-1.csv (part 22 of 77)
id,title,subtitle,tags,created_at,updated_at,obtained_date,temperature,conductivity,component1,component2,component3,component4,component5,component6,mol_ratio,wt_ratio,melting_temp,inorg_name,inorg_contain_ratio,crystallinity,Tg,mp,reference,special_memo
poly[(4-styrenesulfonyl)(trifluoromethanesulfonyl)imide] anions poly[(4-styrenesulfonyl)(trifluoromethanesulfonyl)imide] anions 8/1   PEO/poly[(4-styrenesulfonyl)(trifluoromethanesulfonyl)imide]"
2375,lit_tr2375,,,2022-03-16 04:02:17,2022-03-16 04:02:17,,70.0,2.7469389029004343e-06,359,333,,,,,,40/60,,,,,,,10.1149/1.2116687," Shaowei Feng a, Dongyang Shi a, Fang Liu a, Liping Zheng a, Jin Nie a,∗, Wengfang Feng a,
Xuejie Huang b, Michel Armand c,∗, Zhibin Zhou 2013 Institute of Physics, Chinese Academy of Sciences, 3rd South Street, Zhongguancun, Beijing 100080, China
c CIC energigune, Alava Technology Park, Albert Einstein, 4801510 MINANO ˜ Álava, Spain China, Spain Electrochimica Acta Single lithium-ion conducting polymer electrolytes based on
poly[(4-styrenesulfonyl)(trifluoromethanesulfonyl)imide] anions poly[(4-styrenesulfonyl)(trifluoromethanesulfonyl)imide] anions 20/1   PEO/poly[(4-styrenesulfonyl)(trifluoromethanesulfonyl)imide]"
2376,lit_tr2376,,,2022-03-16 04:02:17,2022-03-16 04:02:17,,70.0,3.0339889868672556e-06,359,333,,,,,,50/50,,,,,-53.8,,10.1149/1.2116687," Shaowei Feng a, Dongyang Shi a, Fang Liu a, Liping Zheng a, Jin Nie a,∗, Wengfang Feng a,
Xuejie Huang b, Michel Armand c,∗, Zhibin Zhou 2013 Institute of Physics, Chinese Academy of Sciences, 3rd South Street, Zhongguancun, Beijing 100080, China
c CIC energigune, Alava Technology Park, Albert Einstein, 4801510 MINANO ˜ Álava, Spain China, Spain Electrochimica Acta Single lithium-ion conducting polymer electrolytes based on
poly[(4-styrenesulfonyl)(trifluoromethanesulfonyl)imide] anions poly[(4-styrenesulfonyl)(trifluoromethanesulfonyl)imide] anions 30/1   PEO/poly[(4-styrenesulfonyl)(trifluoromethanesulfonyl)imide]"
2377,lit_tr2377,,,2022-03-16 04:02:17,2022-03-16 04:02:17,,70.0,1.9398582671008047e-06,359,333,,,,,,60/40,,,,,,,10.1149/1.2116687," Shaowei Feng a, Dongyang Shi a, Fang Liu a, Liping Zheng a, Jin Nie a,∗, Wengfang Feng a,
Xuejie Huang b, Michel Armand c,∗, Zhibin Zhou 2013 Institute of Physics, Chinese Academy of Sciences, 3rd South Street, Zhongguancun, Beijing 100080, China
c CIC energigune, Alava Technology Park, Albert Einstein, 4801510 MINANO ˜ Álava, Spain China, Spain Electrochimica Acta Single lithium-ion conducting polymer electrolytes based on
poly[(4-styrenesulfonyl)(trifluoromethanesulfonyl)imide] anions poly[(4-styrenesulfonyl)(trifluoromethanesulfonyl)imide] anions 1a   Li[PSTFSI-co-MPEGA]/"
2378,lit_tr2378,,,2022-03-16 04:02:17,2022-03-16 04:02:17,,70.0,4.368054013188994e-07,359,333,,,,,,80/20,,,,,-48.8,,10.1149/1.2116687," Shaowei Feng a, Dongyang Shi a, Fang Liu a, Liping Zheng a, Jin Nie a,∗, Wengfang Feng a,
Xuejie Huang b, Michel Armand c,∗, Zhibin Zhou 2013 Institute of Physics, Chinese Academy of Sciences, 3rd South Street, Zhongguancun, Beijing 100080, China
c CIC energigune, Alava Technology Park, Albert Einstein, 4801510 MINANO ˜ Álava, Spain China, Spain Electrochimica Acta Single lithium-ion conducting polymer electrolytes based on
poly[(4-styrenesulfonyl)(trifluoromethanesulfonyl)imide] anions poly[(4-styrenesulfonyl)(trifluoromethanesulfonyl)imide] anions 1b   Li[PSTFSI-co-MPEGA]/"
2379,lit_tr2379,,,2022-03-16 04:02:17,2022-03-16 04:02:17,,60.0,6.393740415057374e-09,359,333,,,,,,10/90,,,,,,,10.1149/1.2116687," Shaowei Feng a, Dongyang Shi a, Fang Liu a, Liping Zheng a, Jin Nie a,∗, Wengfang Feng a,
Xuejie Huang b, Michel Armand c,∗, Zhibin Zhou 2013 Institute of Physics, Chinese Academy of Sciences, 3rd South Street, Zhongguancun, Beijing 100080, China
c CIC energigune, Alava Technology Park, Albert Einstein, 4801510 MINANO ˜ Álava, Spain China, Spain Electrochimica Acta Single lithium-ion conducting polymer electrolytes based on
poly[(4-styrenesulfonyl)(trifluoromethanesulfonyl)imide] anions poly[(4-styrenesulfonyl)(trifluoromethanesulfonyl)imide] anions 1c   Li[PSTFSI-co-MPEGA]/"
238,lit_tr238,,,2022-03-16 04:02:11,2022-03-16 04:02:11,,79.36869318500288,3.3321688487162505e-07,3,190,,,,,0.75/0.125,,,,,23.8,,66.4,10.1016/j.electacta.2004.01.110,"43221 Shaowei Feng a, Dongyang Shi a, Fang Liu a, Liping Zheng a, Jin Nie a,∗, Wengfang Feng a,
Xuejie Huang b, Michel Armand c,∗, Zhibin Zhou 2013 Institute of Physics, Chinese Academy of Sciences, 3rd South Street, Zhongguancun, Beijing 100080, China
c CIC energigune, Alava Technology Park, Albert Einstein, 4801510 MINANO ˜ Álava, Spain China, Spain Electrochimica Acta Single lithium-ion conducting polymer electrolytes based on
poly[(4-styrenesulfonyl)(trifluoromethanesulfonyl)imide] anions poly[(4-styrenesulfonyl)(trifluoromethanesulfonyl)imide] anions 1c   Li[PSTFSI-co-MPEGA]/"
2380,lit_tr2380,,,2022-03-16 04:02:17,2022-03-16 04:02:17,,60.0,1.5640297151335365e-08,359,333,,,,,,20/80,,,,,-53.5,,10.1149/1.2116687," Shaowei Feng a, Dongyang Shi a, Fang Liu a, Liping Zheng a, Jin Nie a,∗, Wengfang Feng a,
Xuejie Huang b, Michel Armand c,∗, Zhibin Zhou 2013 Institute of Physics, Chinese Academy of Sciences, 3rd South Street, Zhongguancun, Beijing 100080, China
c CIC energigune, Alava Technology Park, Albert Einstein, 4801510 MINANO ˜ Álava, Spain China, Spain Electrochimica Acta Single lithium-ion conducting polymer electrolytes based on
poly[(4-styrenesulfonyl)(trifluoromethanesulfonyl)imide] anions poly[(4-styrenesulfonyl)(trifluoromethanesulfonyl)imide] anions 1d   Li[PSTFSI-co-MPEGA]/"
2381,lit_tr2381,,,2022-03-16 04:02:17,2022-03-16 04:02:17,,60.0,1.392787947643431e-07,359,333,,,,,,40/60,,,,,,,10.1149/1.2116687," Shaowei Feng a, Dongyang Shi a, Fang Liu a, Liping Zheng a, Jin Nie a,∗, Wengfang Feng a,
Xuejie Huang b, Michel Armand c,∗, Zhibin Zhou 2013 Institute of Physics, Chinese Academy of Sciences, 3rd South Street, Zhongguancun, Beijing 100080, China
c CIC energigune, Alava Technology Park, Albert Einstein, 4801510 MINANO ˜ Álava, Spain China, Spain Electrochimica Acta Single lithium-ion conducting polymer electrolytes based on
poly[(4-styrenesulfonyl)(trifluoromethanesulfonyl)imide] anions poly[(4-styrenesulfonyl)(trifluoromethanesulfonyl)imide] anions 1e   Li[PSTFSI-co-MPEGA]/"
2382,lit_tr2382,,,2022-03-16 04:02:17,2022-03-16 04:02:17,,60.0,7.930142656955697e-07,359,333,,,,,,50/50,,,,,-53.8,,10.1149/1.2116687,"43277 Aneeka Zaheen Kamal1 · Sevim Ünügür Çelik1 · Ayhan Bozkurt1 2018 Department of Biophysics, Institute for Research and Medical Consultations (IRMC), Imam Abdulrahman Bin Faisal University, PO Box 1982, Dammam 31441, Saudi Arabia Journal of Inorganic and Organometallic Polymers and Materials Single Ion Conducting Blend Polymer Electrolytes Based on LiPAAOB and PPEGMA LiPAAOB   LiPAAOB/"
2383,lit_tr2383,,,2022-03-16 04:02:17,2022-03-16 04:02:17,,60.0,4.667292295318756e-08,359,333,,,,,,60/40,,,,,,,10.1149/1.2116687,"43277 Aneeka Zaheen Kamal1 · Sevim Ünügür Çelik1 · Ayhan Bozkurt1 2018 Department of Biophysics, Institute for Research and Medical Consultations (IRMC), Imam Abdulrahman Bin Faisal University, PO Box 1982, Dammam 31441, Saudi Arabia Journal of Inorganic and Organometallic Polymers and Materials Single Ion Conducting Blend Polymer Electrolytes Based on LiPAAOB and PPEGMA 10 ppegma   LiPAAOB/PPEGMA"
2384,lit_tr2384,,,2022-03-16 04:02:17,2022-03-16 04:02:17,,60.0,2.5708219540554293e-08,359,333,,,,,,80/20,,,,,-48.8,,10.1149/1.2116687,"43277 Aneeka Zaheen Kamal1 · Sevim Ünügür Çelik1 · Ayhan Bozkurt1 2018 Department of Biophysics, Institute for Research and Medical Consultations (IRMC), Imam Abdulrahman Bin Faisal University, PO Box 1982, Dammam 31441, Saudi Arabia Journal of Inorganic and Organometallic Polymers and Materials Single Ion Conducting Blend Polymer Electrolytes Based on LiPAAOB and PPEGMA 20 ppegma   LiPAAOB/PPEGMA"
2385,lit_tr2385,,,2022-03-16 04:02:17,2022-03-16 04:02:17,,50.0,6.831750543230811e-10,359,333,,,,,,10/90,,,,,,,10.1149/1.2116687,"43277 Aneeka Zaheen Kamal1 · Sevim Ünügür Çelik1 · Ayhan Bozkurt1 2018 Department of Biophysics, Institute for Research and Medical Consultations (IRMC), Imam Abdulrahman Bin Faisal University, PO Box 1982, Dammam 31441, Saudi Arabia Journal of Inorganic and Organometallic Polymers and Materials Single Ion Conducting Blend Polymer Electrolytes Based on LiPAAOB and PPEGMA 40ppegma   LiPAAOB/PPEGMA"
2386,lit_tr2386,,,2022-03-16 04:02:17,2022-03-16 04:02:17,,50.0,3.3510429948907297e-09,359,333,,,,,,20/80,,,,,-53.5,,10.1149/1.2116687,"43277 Aneeka Zaheen Kamal1 · Sevim Ünügür Çelik1 · Ayhan Bozkurt1 2018 Department of Biophysics, Institute for Research and Medical Consultations (IRMC), Imam Abdulrahman Bin Faisal University, PO Box 1982, Dammam 31441, Saudi Arabia Journal of Inorganic and Organometallic Polymers and Materials Single Ion Conducting Blend Polymer Electrolytes Based on LiPAAOB and PPEGMA 60ppegma   LiPAAOB/PPEGMA"
2387,lit_tr2387,,,2022-03-16 04:02:17,2022-03-16 04:02:17,,50.0,4.2257032941916264e-08,359,333,,,,,,40/60,,,,,,,10.1149/1.2116687,"43277 Aneeka Zaheen Kamal1 · Sevim Ünügür Çelik1 · Ayhan Bozkurt1 2018 Department of Biophysics, Institute for Research and Medical Consultations (IRMC), Imam Abdulrahman Bin Faisal University, PO Box 1982, Dammam 31441, Saudi Arabia Journal of Inorganic and Organometallic Polymers and Materials Single Ion Conducting Blend Polymer Electrolytes Based on LiPAAOB and PPEGMA 80ppegma   LiPAAOB/PPEGMA"
2388,lit_tr2388,,,2022-03-16 04:02:17,2022-03-16 04:02:17,,50.0,1.463753680220129e-07,359,333,,,,,,50/50,,,,,-53.8,,10.1149/1.2116687,"43277 Takahito Itoh ∗, Yukihiro Mitsuda, Takayuki Ebina, Takahiro Uno, Masataka Kubo 2009 Division of Chemistry for Materials, Graduate School of Engineering, Mie University, 1577 Kurima Machiya-cho, Tsu, Mie 514-8507, Japan Japan Journal of Power Sources Solid polymer electrolytes composed of polyanionic lithium salts and polyethers li o 1/8   Poly(Li-Sorb)/PEO600000"
2389,lit_tr2389,,,2022-03-16 04:02:17,2022-03-16 04:02:17,,50.0,1.0509522879608236e-08,359,333,,,,,,60/40,,,,,,,10.1149/1.2116687,"43277 Takahito Itoh ∗, Yukihiro Mitsuda, Takayuki Ebina, Takahiro Uno, Masataka Kubo 2009 Division of Chemistry for Materials, Graduate School of Engineering, Mie University, 1577 Kurima Machiya-cho, Tsu, Mie 514-8507, Japan Japan Journal of Power Sources Solid polymer electrolytes composed of polyanionic lithium salts and polyethers li o 1/8 bf3   Poly(Li-Sorb)/PEO600000/BF3·OEt2/BF3·OEt2"
239,lit_tr239,,,2022-03-16 04:02:11,2022-03-16 04:02:11,,69.55494269630657,2.4638144614433597e-07,3,190,,,,,0.75/0.125,,,,,23.8,,66.4,10.1016/j.electacta.2004.01.110,"43221 Shaowei Feng a, Dongyang Shi a, Fang Liu a, Liping Zheng a, Jin Nie a,∗, Wengfang Feng a,
Xuejie Huang b, Michel Armand c,∗, Zhibin Zhou 2013 Institute of Physics, Chinese Academy of Sciences, 3rd South Street, Zhongguancun, Beijing 100080, China
c CIC energigune, Alava Technology Park, Albert Einstein, 4801510 MINANO ˜ Álava, Spain China, Spain Electrochimica Acta Single lithium-ion conducting polymer electrolytes based on
poly[(4-styrenesulfonyl)(trifluoromethanesulfonyl)imide] anions poly[(4-styrenesulfonyl)(trifluoromethanesulfonyl)imide] anions 1c   Li[PSTFSI-co-MPEGA]/"
2390,lit_tr2390,,,2022-03-16 04:02:17,2022-03-16 04:02:17,,50.0,6.719516117832145e-09,359,333,,,,,,80/20,,,,,-48.8,,10.1149/1.2116687,"43277 Takahito Itoh ∗, Yukihiro Mitsuda, Takayuki Ebina, Takahiro Uno, Masataka Kubo 2009 Division of Chemistry for Materials, Graduate School of Engineering, Mie University, 1577 Kurima Machiya-cho, Tsu, Mie 514-8507, Japan Japan Journal of Power Sources Solid polymer electrolytes composed of polyanionic lithium salts and polyethers li o 1/16   Poly(Li-Sorb)/PEO600000"
2391,lit_tr2391,,,2022-03-16 04:02:17,2022-03-16 04:02:17,,40.0,1.569104977242657e-10,359,333,,,,,,10/90,,,,,,,10.1149/1.2116687,"43277 Takahito Itoh ∗, Yukihiro Mitsuda, Takayuki Ebina, Takahiro Uno, Masataka Kubo 2009 Division of Chemistry for Materials, Graduate School of Engineering, Mie University, 1577 Kurima Machiya-cho, Tsu, Mie 514-8507, Japan Japan Journal of Power Sources Solid polymer electrolytes composed of polyanionic lithium salts and polyethers li o 1/16 bf3   Poly(Li-Sorb)/PEO600000/BF3·OEt2/BF3·OEt2"
2392,lit_tr2392,,,2022-03-16 04:02:17,2022-03-16 04:02:17,,40.0,1.4924953956345303e-09,359,333,,,,,,20/80,,,,,-53.5,,10.1149/1.2116687,"43277 Takahito Itoh ∗, Yukihiro Mitsuda, Takayuki Ebina, Takahiro Uno, Masataka Kubo 2009 Division of Chemistry for Materials, Graduate School of Engineering, Mie University, 1577 Kurima Machiya-cho, Tsu, Mie 514-8507, Japan Japan Journal of Power Sources Solid polymer electrolytes composed of polyanionic lithium salts and polyethers li o 1/16 bf3   Poly(Li-Sorb)/PEO600000/BF3·OEt2/BF3·OEt2"
2393,lit_tr2393,,,2022-03-16 04:02:17,2022-03-16 04:02:17,,40.0,1.4196261807190728e-08,359,333,,,,,,40/60,,,,,,,10.1149/1.2116687,"43277 Takahito Itoh ∗, Yukihiro Mitsuda, Takayuki Ebina, Takahiro Uno, Masataka Kubo 2009 Division of Chemistry for Materials, Graduate School of Engineering, Mie University, 1577 Kurima Machiya-cho, Tsu, Mie 514-8507, Japan Japan Journal of Power Sources Solid polymer electrolytes composed of polyanionic lithium salts and polyethers li o 1/16 bf3   Poly(Li-Sorb)/PEO600000/BF3·OEt2/BF3·OEt2"
2394,lit_tr2394,,,2022-03-16 04:02:17,2022-03-16 04:02:17,,40.0,4.7196848475192405e-08,359,333,,,,,,50/50,,,,,-53.8,,10.1149/1.2116687,"43277 Takahito Itoh ∗, Yukihiro Mitsuda, Takayuki Ebina, Takahiro Uno, Masataka Kubo 2009 Division of Chemistry for Materials, Graduate School of Engineering, Mie University, 1577 Kurima Machiya-cho, Tsu, Mie 514-8507, Japan Japan Journal of Power Sources Solid polymer electrolytes composed of polyanionic lithium salts and polyethers li o 1/16 bf3   Poly(Li-Sorb)/PEO600000/BF3·OEt2/BF3·OEt2"
2395,lit_tr2395,,,2022-03-16 04:02:17,2022-03-16 04:02:17,,40.0,2.227542505990271e-09,359,333,,,,,,60/40,,,,,,,10.1149/1.2116687,"43277 Takahito Itoh ∗, Yukihiro Mitsuda, Takayuki Ebina, Takahiro Uno, Masataka Kubo 2009 Division of Chemistry for Materials, Graduate School of Engineering, Mie University, 1577 Kurima Machiya-cho, Tsu, Mie 514-8507, Japan Japan Journal of Power Sources Solid polymer electrolytes composed of polyanionic lithium salts and polyethers li o 1/16 bf3   Poly(Li-Sorb)/PEO600000/BF3·OEt2/BF3·OEt2"
2396,lit_tr2396,,,2022-03-16 04:02:17,2022-03-16 04:02:17,,40.0,7.044107903768532e-10,359,333,,,,,,80/20,,,,,-48.8,,10.1149/1.2116687,"43277 Takahito Itoh ∗, Yukihiro Mitsuda, Takayuki Ebina, Takahiro Uno, Masataka Kubo 2009 Division of Chemistry for Materials, Graduate School of Engineering, Mie University, 1577 Kurima Machiya-cho, Tsu, Mie 514-8507, Japan Japan Journal of Power Sources Solid polymer electrolytes composed of polyanionic lithium salts and polyethers li o 1/16 bf3   Poly(Li-Sorb)/PEO600000/BF3·OEt2/BF3·OEt2"
2397,lit_tr2397,,,2022-03-16 04:02:17,2022-03-16 04:02:17,,30.0,9.511762547954264e-11,359,333,,,,,,10/90,,,,,,,10.1149/1.2116687,"43277 Takahito Itoh ∗, Yukihiro Mitsuda, Takayuki Ebina, Takahiro Uno, Masataka Kubo 2009 Division of Chemistry for Materials, Graduate School of Engineering, Mie University, 1577 Kurima Machiya-cho, Tsu, Mie 514-8507, Japan Japan Journal of Power Sources Solid polymer electrolytes composed of polyanionic lithium salts and polyethers li o 1/16 bf3   Poly(Li-Sorb)/PEO600000/BF3·OEt2/BF3·OEt2"
2398,lit_tr2398,,,2022-03-16 04:02:17,2022-03-16 04:02:17,,30.0,3.0078834214221994e-10,359,333,,,,,,20/80,,,,,-53.5,,10.1149/1.2116687,"43277 Takahito Itoh ∗, Yukihiro Mitsuda, Takayuki Ebina, Takahiro Uno, Masataka Kubo 2009 Division of Chemistry for Materials, Graduate School of Engineering, Mie University, 1577 Kurima Machiya-cho, Tsu, Mie 514-8507, Japan Japan Journal of Power Sources Solid polymer electrolytes composed of polyanionic lithium salts and polyethers li o 1/24   Poly(Li-Sorb)/PEO600000"
2399,lit_tr2399,,,2022-03-16 04:02:17,2022-03-16 04:02:17,,30.0,4.961945615993467e-09,359,333,,,,,,40/60,,,,,,,10.1149/1.2116687,"43277 Takahito Itoh ∗, Yukihiro Mitsuda, Takayuki Ebina, Takahiro Uno, Masataka Kubo 2009 Division of Chemistry for Materials, Graduate School of Engineering, Mie University, 1577 Kurima Machiya-cho, Tsu, Mie 514-8507, Japan Japan Journal of Power Sources Solid polymer electrolytes composed of polyanionic lithium salts and polyethers li o 1/24 bf3   Poly(Li-Sorb)/PEO600000/BF3·OEt2/BF3·OEt2"
24,lit_tr24,,,2022-03-16 04:02:10,2022-03-16 04:02:10,,79.84902678168316,0.005500133028699176,1,364,,,,,0.566/0.127,,,,,58.0,-68.0,65.0,not available,"43221 Masaru Heishi a,c, Hiroki Niwa a, Takahiro Uno a, Masataka Kubo b, Takahito Itoh 2013 Division of Chemistry for Materials, Graduate School of Engineering, Mie University, 1577 Kurimamachiya-cho, Tsu, Mie 514-8507, Japan Japan Electrochimica Acta Polymer electrolytes based on polyanionic lithium salts PEO/ poly(lithium vinylsulfonate)  = 1/10(li/eo)   PEO600000/poly(lithium vinylsulfonate) mn7140"
240,lit_tr240,,,2022-03-16 04:02:11,2022-03-16 04:02:11,,59.64797232851424,1.9744902793747974e-07,3,190,,,,,0.75/0.125,,,,,23.8,,66.4,10.1016/j.electacta.2004.01.110,"43221 Shaowei Feng a, Dongyang Shi a, Fang Liu a, Liping Zheng a, Jin Nie a,∗, Wengfang Feng a,
Xuejie Huang b, Michel Armand c,∗, Zhibin Zhou 2013 Institute of Physics, Chinese Academy of Sciences, 3rd South Street, Zhongguancun, Beijing 100080, China
c CIC energigune, Alava Technology Park, Albert Einstein, 4801510 MINANO ˜ Álava, Spain China, Spain Electrochimica Acta Single lithium-ion conducting polymer electrolytes based on
poly[(4-styrenesulfonyl)(trifluoromethanesulfonyl)imide] anions poly[(4-styrenesulfonyl)(trifluoromethanesulfonyl)imide] anions 1c   Li[PSTFSI-co-MPEGA]/"
2400,lit_tr2400,,,2022-03-16 04:02:17,2022-03-16 04:02:17,,30.0,1.7343230654992283e-08,359,333,,,,,,50/50,,,,,-53.8,,10.1149/1.2116687,"43278 Takahito Itoh ∗, Yukihiro Mitsuda, Takayuki Ebina, Takahiro Uno, Masataka Kubo 2009 Division of Chemistry for Materials, Graduate School of Engineering, Mie University, 1577 Kurima Machiya-cho, Tsu, Mie 514-8507, Japan Japan Journal of Power Sources Solid polymer electrolytes composed of polyanionic lithium salts and polyethers    Poly(Li-Sorb)/PEO-r-PPO"
2401,lit_tr2401,,,2022-03-16 04:02:17,2022-03-16 04:02:17,,30.0,5.216641596105265e-10,359,333,,,,,,60/40,,,,,,,10.1149/1.2116687,"43278 Takahito Itoh ∗, Yukihiro Mitsuda, Takayuki Ebina, Takahiro Uno, Masataka Kubo 2009 Division of Chemistry for Materials, Graduate School of Engineering, Mie University, 1577 Kurima Machiya-cho, Tsu, Mie 514-8507, Japan Japan Journal of Power Sources Solid polymer electrolytes composed of polyanionic lithium salts and polyethers    Poly(Li-Sorb)/PEO-r-PPO"
2402,lit_tr2402,,,2022-03-16 04:02:17,2022-03-16 04:02:17,,30.0,1.7343230654992246e-10,359,333,,,,,,80/20,,,,,-48.8,,10.1149/1.2116687,"43278 Takahito Itoh ∗, Yukihiro Mitsuda, Takayuki Ebina, Takahiro Uno, Masataka Kubo 2009 Division of Chemistry for Materials, Graduate School of Engineering, Mie University, 1577 Kurima Machiya-cho, Tsu, Mie 514-8507, Japan Japan Journal of Power Sources Solid polymer electrolytes composed of polyanionic lithium salts and polyethers    Poly(Li-Sorb)/PEO-r-PPO"
2403,lit_tr2403,,,2022-03-16 04:02:17,2022-03-16 04:02:17,,70.0,3.647909033857099e-06,359,333,,,,,,50/50,,,,,,,10.1149/1.2116687,"43278 Takahito Itoh ∗, Yukihiro Mitsuda, Takayuki Ebina, Takahiro Uno, Masataka Kubo 2009 Division of Chemistry for Materials, Graduate School of Engineering, Mie University, 1577 Kurima Machiya-cho, Tsu, Mie 514-8507, Japan Japan Journal of Power Sources Solid polymer electrolytes composed of polyanionic lithium salts and polyethers    Poly(Li-Sorb)/PEO-r-PPO/BF3·OEt2/BF3·OEt2"
2404,lit_tr2404,,,2022-03-16 04:02:17,2022-03-16 04:02:17,,190.0,3.188966815625312e-05,359,333,,,,,,50/50,,,,,,,10.1149/1.2116687,"43278 Takahito Itoh ∗, Yukihiro Mitsuda, Takayuki Ebina, Takahiro Uno, Masataka Kubo 2009 Division of Chemistry for Materials, Graduate School of Engineering, Mie University, 1577 Kurima Machiya-cho, Tsu, Mie 514-8507, Japan Japan Journal of Power Sources Solid polymer electrolytes composed of polyanionic lithium salts and polyethers    Poly(Li-Sorb)/PEO-r-PPO/BF3·OEt2/BF3·OEt2"
2405,lit_tr2405,,,2022-03-16 04:02:17,2022-03-16 04:02:17,,170.0,2.478340648381932e-05,359,333,,,,,,50/50,,,,,,,10.1149/1.2116687,"43278 Takahito Itoh ∗, Yukihiro Mitsuda, Takayuki Ebina, Takahiro Uno, Masataka Kubo 2009 Division of Chemistry for Materials, Graduate School of Engineering, Mie University, 1577 Kurima Machiya-cho, Tsu, Mie 514-8507, Japan Japan Journal of Power Sources Solid polymer electrolytes composed of polyanionic lithium salts and polyethers    Poly(Li-Muco)/PEO"
2406,lit_tr2406,,,2022-03-16 04:02:17,2022-03-16 04:02:17,,150.0,2.240603448206227e-05,359,333,,,,,,50/50,,,,,,,10.1149/1.2116687,"43278 Takahito Itoh ∗, Yukihiro Mitsuda, Takayuki Ebina, Takahiro Uno, Masataka Kubo 2009 Division of Chemistry for Materials, Graduate School of Engineering, Mie University, 1577 Kurima Machiya-cho, Tsu, Mie 514-8507, Japan Japan Journal of Power Sources Solid polymer electrolytes composed of polyanionic lithium salts and polyethers    Poly(Li-Muco)/PEO"
2407,lit_tr2407,,,2022-03-16 04:02:17,2022-03-16 04:02:17,,130.0,1.4232624778732361e-05,359,333,,,,,,50/50,,,,,,,10.1149/1.2116687,"43278 Takahito Itoh ∗, Yukihiro Mitsuda, Takayuki Ebina, Takahiro Uno, Masataka Kubo 2009 Division of Chemistry for Materials, Graduate School of Engineering, Mie University, 1577 Kurima Machiya-cho, Tsu, Mie 514-8507, Japan Japan Journal of Power Sources Solid polymer electrolytes composed of polyanionic lithium salts and polyethers    Poly(Li-Muco)/PEO"
2408,lit_tr2408,,,2022-03-16 04:02:17,2022-03-16 04:02:17,,110.0,1e-05,359,333,,,,,,50/50,,,,,,,10.1149/1.2116687,"43278 Takahito Itoh ∗, Yukihiro Mitsuda, Takayuki Ebina, Takahiro Uno, Masataka Kubo 2009 Division of Chemistry for Materials, Graduate School of Engineering, Mie University, 1577 Kurima Machiya-cho, Tsu, Mie 514-8507, Japan Japan Journal of Power Sources Solid polymer electrolytes composed of polyanionic lithium salts and polyethers    Poly(Li-Muco)/PEO/BF3·OEt2/BF3·OEt2"
2409,lit_tr2409,,,2022-03-16 04:02:17,2022-03-16 04:02:17,,90.0,5.191920095732037e-06,359,333,,,,,,50/50,,,,,,,10.1149/1.2116687,"43278 Takahito Itoh ∗, Yukihiro Mitsuda, Takayuki Ebina, Takahiro Uno, Masataka Kubo 2009 Division of Chemistry for Materials, Graduate School of Engineering, Mie University, 1577 Kurima Machiya-cho, Tsu, Mie 514-8507, Japan Japan Journal of Power Sources Solid polymer electrolytes composed of polyanionic lithium salts and polyethers    Poly(Li-Muco)/PEO/BF3·OEt2/BF3·OEt2"
241,lit_tr241,,,2022-03-16 04:02:11,2022-03-16 04:02:11,,49.79369638125445,7.364325908928612e-08,3,190,,,,,0.75/0.125,,,,,23.8,,66.4,10.1016/j.electacta.2004.01.110,"43221 Shaowei Feng a, Dongyang Shi a, Fang Liu a, Liping Zheng a, Jin Nie a,∗, Wengfang Feng a,
Xuejie Huang b, Michel Armand c,∗, Zhibin Zhou 2013 Institute of Physics, Chinese Academy of Sciences, 3rd South Street, Zhongguancun, Beijing 100080, China
c CIC energigune, Alava Technology Park, Albert Einstein, 4801510 MINANO ˜ Álava, Spain China, Spain Electrochimica Acta Single lithium-ion conducting polymer electrolytes based on
poly[(4-styrenesulfonyl)(trifluoromethanesulfonyl)imide] anions poly[(4-styrenesulfonyl)(trifluoromethanesulfonyl)imide] anions 1c   Li[PSTFSI-co-MPEGA]/"
2410,lit_tr2410,,,2022-03-16 04:02:17,2022-03-16 04:02:17,,190.0,0.0012993166388686208,363,333,,,,,0.05,,,,,,,,10.1149/1.2116687,"43278 Takahito Itoh ∗, Yukihiro Mitsuda, Takayuki Ebina, Takahiro Uno, Masataka Kubo 2009 Division of Chemistry for Materials, Graduate School of Engineering, Mie University, 1577 Kurima Machiya-cho, Tsu, Mie 514-8507, Japan Japan Journal of Power Sources Solid polymer electrolytes composed of polyanionic lithium salts and polyethers    Poly(Li-Muco)/PEO/BF3·OEt2/BF3·OEt2"
2411,lit_tr2411,,,2022-03-16 04:02:17,2022-03-16 04:02:17,,170.0,0.0009623986386368704,363,333,,,,,0.05,,,,,,,,10.1149/1.2116687,"43278 Takahito Itoh ∗, Yukihiro Mitsuda, Takayuki Ebina, Takahiro Uno, Masataka Kubo 2009 Division of Chemistry for Materials, Graduate School of Engineering, Mie University, 1577 Kurima Machiya-cho, Tsu, Mie 514-8507, Japan Japan Journal of Power Sources Solid polymer electrolytes composed of polyanionic lithium salts and polyethers    Poly(Li-Muco)/PEO/BF3·OEt2/BF3·OEt2"
2412,lit_tr2412,,,2022-03-16 04:02:17,2022-03-16 04:02:17,,150.0,0.0007736561816909569,363,333,,,,,0.05,,,,,,,,10.1149/1.2116687,"43278 Takahito Itoh ∗, Yukihiro Mitsuda, Takayuki Ebina, Takahiro Uno, Masataka Kubo 2009 Division of Chemistry for Materials, Graduate School of Engineering, Mie University, 1577 Kurima Machiya-cho, Tsu, Mie 514-8507, Japan Japan Journal of Power Sources Solid polymer electrolytes composed of polyanionic lithium salts and polyethers    Poly(Li-Muco)/PEO/BF3·OEt2/BF3·OEt2"
2413,lit_tr2413,,,2022-03-16 04:02:17,2022-03-16 04:02:17,,130.0,0.0005888978923581733,363,333,,,,,0.05,,,,,,,,10.1149/1.2116687,"43278 Takahito Itoh ∗, Yukihiro Mitsuda, Takayuki Ebina, Takahiro Uno, Masataka Kubo 2009 Division of Chemistry for Materials, Graduate School of Engineering, Mie University, 1577 Kurima Machiya-cho, Tsu, Mie 514-8507, Japan Japan Journal of Power Sources Solid polymer electrolytes composed of polyanionic lithium salts and polyethers    Poly(Li-Muco)/PEO/BF3·OEt2/BF3·OEt2"
2414,lit_tr2414,,,2022-03-16 04:02:17,2022-03-16 04:02:17,,110.0,0.00027429317401173725,363,333,,,,,0.05,,,,,,,,10.1149/1.2116687,"43278 Takahito Itoh ∗, Yukihiro Mitsuda, Takayuki Ebina, Takahiro Uno, Masataka Kubo 2009 Division of Chemistry for Materials, Graduate School of Engineering, Mie University, 1577 Kurima Machiya-cho, Tsu, Mie 514-8507, Japan Japan Journal of Power Sources Solid polymer electrolytes composed of polyanionic lithium salts and polyethers    Poly(Li-Muco)/PEO/BF3·OEt2/BF3·OEt2"
2415,lit_tr2415,,,2022-03-16 04:02:17,2022-03-16 04:02:17,,90.0,9.993853987249541e-05,363,333,,,,,0.05,,,,,,,,10.1149/1.2116687,"43278 Takahito Itoh ∗, Yukihiro Mitsuda, Takayuki Ebina, Takahiro Uno, Masataka Kubo 2009 Division of Chemistry for Materials, Graduate School of Engineering, Mie University, 1577 Kurima Machiya-cho, Tsu, Mie 514-8507, Japan Japan Journal of Power Sources Solid polymer electrolytes composed of polyanionic lithium salts and polyethers    Poly(Li-Muco)/PEO/BF3·OEt2/BF3·OEt2"
2416,lit_tr2416,,,2022-03-16 04:02:17,2022-03-16 04:02:17,,80.0,6.820575175108291e-05,363,333,,,,,0.05,,,,,,,,10.1149/1.2116687,"43278 Takahito Itoh ∗, Yukihiro Mitsuda, Takayuki Ebina, Takahiro Uno, Masataka Kubo 2009 Division of Chemistry for Materials, Graduate School of Engineering, Mie University, 1577 Kurima Machiya-cho, Tsu, Mie 514-8507, Japan Japan Journal of Power Sources Solid polymer electrolytes composed of polyanionic lithium salts and polyethers    Poly(Li-Muco)/PEO/BF3·OEt2/BF3·OEt2"
2417,lit_tr2417,,,2022-03-16 04:02:17,2022-03-16 04:02:17,,70.0,3.543235348783845e-05,363,333,,,,,0.05,,,,,,,,10.1149/1.2116687,"43278 Takahito Itoh ∗, Yukihiro Mitsuda, Takayuki Ebina, Takahiro Uno, Masataka Kubo 2009 Division of Chemistry for Materials, Graduate School of Engineering, Mie University, 1577 Kurima Machiya-cho, Tsu, Mie 514-8507, Japan Japan Journal of Power Sources Solid polymer electrolytes composed of polyanionic lithium salts and polyethers    Poly(Li-Muco)/PEO/BF3·OEt2/BF3·OEt2"
2418,lit_tr2418,,,2022-03-16 04:02:17,2022-03-16 04:02:17,,60.0,6.964244341563079e-07,363,333,,,,,0.05,,,,,,,,10.1149/1.2116687,"43278 Takahito Itoh ∗, Yukihiro Mitsuda, Takayuki Ebina, Takahiro Uno, Masataka Kubo 2009 Division of Chemistry for Materials, Graduate School of Engineering, Mie University, 1577 Kurima Machiya-cho, Tsu, Mie 514-8507, Japan Japan Journal of Power Sources Solid polymer electrolytes composed of polyanionic lithium salts and polyethers    Poly(Li-Muco)/PEO/BF3·OEt2/BF3·OEt2"
2419,lit_tr2419,,,2022-03-16 04:02:17,2022-03-16 04:02:17,,50.0,9.500796151592978e-08,363,333,,,,,0.05,,,,,,,,10.1149/1.2116687,"43278 Takahito Itoh ∗, Yukihiro Mitsuda, Takayuki Ebina, Takahiro Uno, Masataka Kubo 2009 Division of Chemistry for Materials, Graduate School of Engineering, Mie University, 1577 Kurima Machiya-cho, Tsu, Mie 514-8507, Japan Japan Journal of Power Sources Solid polymer electrolytes composed of polyanionic lithium salts and polyethers    Poly(Li-Muco)/PEO/BF3·OEt2/BF3·OEt2"
242,lit_tr242,,,2022-03-16 04:02:11,2022-03-16 04:02:11,,39.95331094227191,1.045276050744222e-08,3,190,,,,,0.75/0.125,,,,,23.8,,66.4,10.1016/j.electacta.2004.01.110,"43221 Shaowei Feng a, Dongyang Shi a, Fang Liu a, Liping Zheng a, Jin Nie a,∗, Wengfang Feng a,
Xuejie Huang b, Michel Armand c,∗, Zhibin Zhou 2013 Institute of Physics, Chinese Academy of Sciences, 3rd South Street, Zhongguancun, Beijing 100080, China
c CIC energigune, Alava Technology Park, Albert Einstein, 4801510 MINANO ˜ Álava, Spain China, Spain Electrochimica Acta Single lithium-ion conducting polymer electrolytes based on
poly[(4-styrenesulfonyl)(trifluoromethanesulfonyl)imide] anions poly[(4-styrenesulfonyl)(trifluoromethanesulfonyl)imide] anions 1c   Li[PSTFSI-co-MPEGA]/"
2420,lit_tr2420,,,2022-03-16 04:02:17,2022-03-16 04:02:17,,40.0,3.96763762489035e-08,363,333,,,,,0.05,,,,,,,,10.1149/1.2116687,"43278 Takahito Itoh ∗, Yukihiro Mitsuda, Takayuki Ebina, Takahiro Uno, Masataka Kubo 2009 Division of Chemistry for Materials, Graduate School of Engineering, Mie University, 1577 Kurima Machiya-cho, Tsu, Mie 514-8507, Japan Japan Journal of Power Sources Solid polymer electrolytes composed of polyanionic lithium salts and polyethers    Poly(Li-Muco)/PEO/BF3·OEt2/BF3·OEt2"
2421,lit_tr2421,,,2022-03-16 04:02:17,2022-03-16 04:02:17,,190.0,1.957343283803573e-05,359,362,,,,,,50/50,,,,,,,10.1149/1.2116687,"43278 Takahito Itoh ∗, Yukihiro Mitsuda, Takayuki Ebina, Takahiro Uno, Masataka Kubo 2009 Division of Chemistry for Materials, Graduate School of Engineering, Mie University, 1577 Kurima Machiya-cho, Tsu, Mie 514-8507, Japan Japan Journal of Power Sources Solid polymer electrolytes composed of polyanionic lithium salts and polyethers    Poly(Li-Muco)/PEO/BF3·OEt2/BF3·OEt2"
2422,lit_tr2422,,,2022-03-16 04:02:17,2022-03-16 04:02:17,,170.0,1.957343283803573e-05,359,362,,,,,,50/50,,,,,,,10.1149/1.2116687,"43278 Takahito Itoh ∗, Yukihiro Mitsuda, Takayuki Ebina, Takahiro Uno, Masataka Kubo 2009 Division of Chemistry for Materials, Graduate School of Engineering, Mie University, 1577 Kurima Machiya-cho, Tsu, Mie 514-8507, Japan Japan Journal of Power Sources Solid polymer electrolytes composed of polyanionic lithium salts and polyethers    Poly(Li-Muco)/PEO/BF3·OEt2/BF3·OEt2"
2423,lit_tr2423,,,2022-03-16 04:02:17,2022-03-16 04:02:17,,150.0,1.8738162461450945e-05,359,362,,,,,,50/50,,,,,,,10.1149/1.2116687,"43278 Takahito Itoh ∗, Yukihiro Mitsuda, Takayuki Ebina, Takahiro Uno, Masataka Kubo 2009 Division of Chemistry for Materials, Graduate School of Engineering, Mie University, 1577 Kurima Machiya-cho, Tsu, Mie 514-8507, Japan Japan Journal of Power Sources Solid polymer electrolytes composed of polyanionic lithium salts and polyethers    Poly(Li-Muso)/PEO-r-PPO"
2424,lit_tr2424,,,2022-03-16 04:02:17,2022-03-16 04:02:17,,130.0,1.8738162461450945e-05,359,362,,,,,,50/50,,,,,,,10.1149/1.2116687,"43278 Takahito Itoh ∗, Yukihiro Mitsuda, Takayuki Ebina, Takahiro Uno, Masataka Kubo 2009 Division of Chemistry for Materials, Graduate School of Engineering, Mie University, 1577 Kurima Machiya-cho, Tsu, Mie 514-8507, Japan Japan Journal of Power Sources Solid polymer electrolytes composed of polyanionic lithium salts and polyethers    Poly(Li-Muco)/PEO-r-PPO"
2425,lit_tr2425,,,2022-03-16 04:02:17,2022-03-16 04:02:17,,110.0,1.506711142510514e-05,359,362,,,,,,50/50,,,,,,,10.1149/1.2116687,"43278 Takahito Itoh ∗, Yukihiro Mitsuda, Takayuki Ebina, Takahiro Uno, Masataka Kubo 2009 Division of Chemistry for Materials, Graduate School of Engineering, Mie University, 1577 Kurima Machiya-cho, Tsu, Mie 514-8507, Japan Japan Journal of Power Sources Solid polymer electrolytes composed of polyanionic lithium salts and polyethers    Poly(Li-Muco)/PEO-r-PPO"
2426,lit_tr2426,,,2022-03-16 04:02:17,2022-03-16 04:02:17,,90.0,1.3219407795106875e-05,359,362,,,,,,50/50,,,,,,,10.1149/1.2116687,"43278 Takahito Itoh ∗, Yukihiro Mitsuda, Takayuki Ebina, Takahiro Uno, Masataka Kubo 2009 Division of Chemistry for Materials, Graduate School of Engineering, Mie University, 1577 Kurima Machiya-cho, Tsu, Mie 514-8507, Japan Japan Journal of Power Sources Solid polymer electrolytes composed of polyanionic lithium salts and polyethers    Poly(Li-Muco)/PEO-r-PPO/BF3·OEt2/BF3·OEt2"
2427,lit_tr2427,,,2022-03-16 04:02:17,2022-03-16 04:02:17,,80.0,1.2115267287471004e-05,359,362,,,,,,50/50,,,,,,,10.1149/1.2116687,"43278 Takahito Itoh ∗, Yukihiro Mitsuda, Takayuki Ebina, Takahiro Uno, Masataka Kubo 2009 Division of Chemistry for Materials, Graduate School of Engineering, Mie University, 1577 Kurima Machiya-cho, Tsu, Mie 514-8507, Japan Japan Journal of Power Sources Solid polymer electrolytes composed of polyanionic lithium salts and polyethers    Poly(Li-Muco)/PEO-r-PPO/BF3·OEt2/BF3·OEt2"
2428,lit_tr2428,,,2022-03-16 04:02:17,2022-03-16 04:02:17,,70.0,9.741728013127823e-06,359,362,,,,,,50/50,,,,,,,10.1149/1.2116687,"43278 Takahito Itoh ∗, Yukihiro Mitsuda, Takayuki Ebina, Takahiro Uno, Masataka Kubo 2009 Division of Chemistry for Materials, Graduate School of Engineering, Mie University, 1577 Kurima Machiya-cho, Tsu, Mie 514-8507, Japan Japan Journal of Power Sources Solid polymer electrolytes composed of polyanionic lithium salts and polyethers    Poly(Li-Muco)/PEO-r-PPO/BF3·OEt2/BF3·OEt2"
2429,lit_tr2429,,,2022-03-16 04:02:17,2022-03-16 04:02:17,,60.0,8.547084547339114e-06,359,362,,,,,,50/50,,,,,,,10.1149/1.2116687,"43278 Takahito Itoh ∗, Yukihiro Mitsuda, Takayuki Ebina, Takahiro Uno, Masataka Kubo 2009 Division of Chemistry for Materials, Graduate School of Engineering, Mie University, 1577 Kurima Machiya-cho, Tsu, Mie 514-8507, Japan Japan Journal of Power Sources Solid polymer electrolytes composed of polyanionic lithium salts and polyethers    Poly(Li-Muco)/PEO-r-PPO/BF3·OEt2/BF3·OEt2"
243,lit_tr243,,,2022-03-16 04:02:11,2022-03-16 04:02:11,,30.028125334443416,1.5759847110703821e-09,3,190,,,,,0.75/0.125,,,,,23.8,,66.4,10.1016/j.electacta.2004.01.110,"43221 Shaowei Feng a, Dongyang Shi a, Fang Liu a, Liping Zheng a, Jin Nie a,∗, Wengfang Feng a,
Xuejie Huang b, Michel Armand c,∗, Zhibin Zhou 2013 Institute of Physics, Chinese Academy of Sciences, 3rd South Street, Zhongguancun, Beijing 100080, China
c CIC energigune, Alava Technology Park, Albert Einstein, 4801510 MINANO ˜ Álava, Spain China, Spain Electrochimica Acta Single lithium-ion conducting polymer electrolytes based on
poly[(4-styrenesulfonyl)(trifluoromethanesulfonyl)imide] anions poly[(4-styrenesulfonyl)(trifluoromethanesulfonyl)imide] anions 1c   Li[PSTFSI-co-MPEGA]/"
2430,lit_tr2430,,,2022-03-16 04:02:17,2022-03-16 04:02:17,,50.0,7.1789511808067656e-06,359,362,,,,,,50/50,,,,,,,10.1149/1.2116687,"43278 Takahito Itoh ∗, Yukihiro Mitsuda, Takayuki Ebina, Takahiro Uno, Masataka Kubo 2009 Division of Chemistry for Materials, Graduate School of Engineering, Mie University, 1577 Kurima Machiya-cho, Tsu, Mie 514-8507, Japan Japan Journal of Power Sources Solid polymer electrolytes composed of polyanionic lithium salts and polyethers    Poly(Li-Muco)/PEO-r-PPO/BF3·OEt2/BF3·OEt2"
2431,lit_tr2431,,,2022-03-16 04:02:17,2022-03-16 04:02:17,,40.0,5.290357246474288e-06,359,362,,,,,,50/50,,,,,,,10.1149/1.2116687,"43278 Takahiro Aoki,z Akinori Konno,* and Tatsuo Fujinami* 2004 Department of Materials Science, Faculty of Engineering, Shizuoka University, Hamamatsu 432-8561, Japan Japan Journal of The Electrochemical Society Li-Ion Conductivity of Aluminate and Borate Complex Polymers Containing Fluoroalkane Dicarboxylate    A (n = 3)/"
2432,lit_tr2432,,,2022-03-16 04:02:17,2022-03-16 04:02:17,,35.0,1.5602062022171917e-06,359,362,,,,,,50/50,,,,,,,10.1149/1.2116687,"43278 Takahiro Aoki,z Akinori Konno,* and Tatsuo Fujinami* 2004 Department of Materials Science, Faculty of Engineering, Shizuoka University, Hamamatsu 432-8561, Japan Japan Journal of The Electrochemical Society Li-Ion Conductivity of Aluminate and Borate Complex Polymers Containing Fluoroalkane Dicarboxylate    A (n = 7.2)/"
2433,lit_tr2433,,,2022-03-16 04:02:17,2022-03-16 04:02:17,,190.0,0.003217925609038841,363,362,,,,,0.05,,,,,,,,10.1149/1.2116687,"43278 Takahiro Aoki,z Akinori Konno,* and Tatsuo Fujinami* 2004 Department of Materials Science, Faculty of Engineering, Shizuoka University, Hamamatsu 432-8561, Japan Japan Journal of The Electrochemical Society Li-Ion Conductivity of Aluminate and Borate Complex Polymers Containing Fluoroalkane Dicarboxylate    A (n = 11.8)/"
2434,lit_tr2434,,,2022-03-16 04:02:17,2022-03-16 04:02:17,,170.0,0.003361359785719649,363,362,,,,,0.05,,,,,,,,10.1149/1.2116687,"43278 Takahiro Aoki,z Akinori Konno,* and Tatsuo Fujinami* 2004 Department of Materials Science, Faculty of Engineering, Shizuoka University, Hamamatsu 432-8561, Japan Japan Journal of The Electrochemical Society Li-Ion Conductivity of Aluminate and Borate Complex Polymers Containing Fluoroalkane Dicarboxylate    B (n = 3)/"
2435,lit_tr2435,,,2022-03-16 04:02:17,2022-03-16 04:02:17,,150.0,0.0027028254523620873,363,362,,,,,0.05,,,,,,,,10.1149/1.2116687,"43278 Takahiro Aoki,z Akinori Konno,* and Tatsuo Fujinami* 2004 Department of Materials Science, Faculty of Engineering, Shizuoka University, Hamamatsu 432-8561, Japan Japan Journal of The Electrochemical Society Li-Ion Conductivity of Aluminate and Borate Complex Polymers Containing Fluoroalkane Dicarboxylate    B (n = 7.2)/"
2436,lit_tr2436,,,2022-03-16 04:02:17,2022-03-16 04:02:17,,130.0,0.0021733066055505007,363,362,,,,,0.05,,,,,,,,10.1149/1.2116687,"43278 Takahiro Aoki,z Akinori Konno,* and Tatsuo Fujinami* 2004 Department of Materials Science, Faculty of Engineering, Shizuoka University, Hamamatsu 432-8561, Japan Japan Journal of The Electrochemical Society Li-Ion Conductivity of Aluminate and Borate Complex Polymers Containing Fluoroalkane Dicarboxylate    B (n = 11.8)/"
2437,lit_tr2437,,,2022-03-16 04:02:17,2022-03-16 04:02:17,,110.0,0.0018254250248441871,363,362,,,,,0.05,,,,,,,,10.1149/1.2116687,"43278 Takahiro Aoki,z Akinori Konno,* and Tatsuo Fujinami* 2004 Department of Materials Science, Faculty of Engineering, Shizuoka University, Hamamatsu 432-8561, Japan Japan Journal of The Electrochemical Society Li-Ion Conductivity of Aluminate and Borate Complex Polymers Containing Fluoroalkane Dicarboxylate    C (n = 11.8)/"
2438,lit_tr2438,,,2022-03-16 04:02:17,2022-03-16 04:02:17,,90.0,0.0015332253811800335,363,362,,,,,0.05,,,,,,,,10.1149/1.2116687,"43278 MichałPiszcza1OihaneGarcia-CalvoaUxueOteoaJuan M.Lopez del AmoaChunmeiLiaLide M.Rodriguez-MartinezaHicham BenYoucefa2NereaLagoaJörgThielenbMichelArmanda 2017 CIC Energigune, Parque Tecnológico de Álava, Albert Einstein, 48, ED.CIC, 01510 Miñano, Álava, Spain
 Robert Bosch GmbH, Corporate Sector Research and Advance Engineering, Robert-Bosch-Campus 1, 71229 Renningen, Germany Spain Electrochimica Acta New Single Ion Conducting Blend Based on PEO and PA-LiTFSI    poly[(trifluoromethyl)sulfonyl acrylamide]./PEO"
2439,lit_tr2439,,,2022-03-16 04:02:17,2022-03-16 04:02:17,,80.0,0.0009913157356354972,363,362,,,,,0.05,,,,,,,,10.1149/1.2116687,"43278 MichałPiszcza1OihaneGarcia-CalvoaUxueOteoaJuan M.Lopez del AmoaChunmeiLiaLide M.Rodriguez-MartinezaHicham BenYoucefa2NereaLagoaJörgThielenbMichelArmanda 2017 CIC Energigune, Parque Tecnológico de Álava, Albert Einstein, 48, ED.CIC, 01510 Miñano, Álava, Spain
 Robert Bosch GmbH, Corporate Sector Research and Advance Engineering, Robert-Bosch-Campus 1, 71229 Renningen, Germany Spain Electrochimica Acta New Single Ion Conducting Blend Based on PEO and PA-LiTFSI    poly[(trifluoromethyl)sulfonyl acrylamide]./PEO"
