Repository: KanHatakeyama/ion_predictor

# Ionic conductivity predictor 
- Database of Li conducting liquid and solid electrolytes (organic)
    - polymers, liquids, etc
- Predict thier ionic conductivity by machine learning
- Related paper
    - https://pubs.acs.org/doi/10.1021/jacs.9b11442
    - Database and models are slightly different from the original paper
        - mainly because of copyright and available module version issues

# Overview

## Chemical database

## Electrolyte database

## Predicted data
- Exported as a csv file
- Log10 (conductivity) is predicted

File: database/Composite-2022-03-16-1.csv (part 23 of 77)
id,title,subtitle,tags,created_at,updated_at,obtained_date,temperature,conductivity,component1,component2,component3,component4,component5,component6,mol_ratio,wt_ratio,melting_temp,inorg_name,inorg_contain_ratio,crystallinity,Tg,mp,reference,special_memo
244,lit_tr244,,,2022-03-16 04:02:11,2022-03-16 04:02:11,,89.76106936827347,1.4776786549882026e-06,3,190,,,,,0.8/0.1,,,,,36.2,,67.4,10.1016/j.electacta.2004.01.110,"43221 Shaowei Feng a, Dongyang Shi a, Fang Liu a, Liping Zheng a, Jin Nie a,∗, Wengfang Feng a,
Xuejie Huang b, Michel Armand c,∗, Zhibin Zhou 2013 Institute of Physics, Chinese Academy of Sciences, 3rd South Street, Zhongguancun, Beijing 100080, China
c CIC energigune, Alava Technology Park, Albert Einstein, 4801510 MINANO ˜ Álava, Spain China, Spain Electrochimica Acta Single lithium-ion conducting polymer electrolytes based on
poly[(4-styrenesulfonyl)(trifluoromethanesulfonyl)imide] anions poly[(4-styrenesulfonyl)(trifluoromethanesulfonyl)imide] anions 1c   Li[PSTFSI-co-MPEGA]/"
2440,lit_tr2440,,,2022-03-16 04:02:17,2022-03-16 04:02:17,,70.0,0.000613591027035755,363,362,,,,,0.05,,,,,,,,10.1149/1.2116687,"43278 MichałPiszcza1OihaneGarcia-CalvoaUxueOteoaJuan M.Lopez del AmoaChunmeiLiaLide M.Rodriguez-MartinezaHicham BenYoucefa2NereaLagoaJörgThielenbMichelArmanda 2017 CIC Energigune, Parque Tecnológico de Álava, Albert Einstein, 48, ED.CIC, 01510 Miñano, Álava, Spain
 Robert Bosch GmbH, Corporate Sector Research and Advance Engineering, Robert-Bosch-Campus 1, 71229 Renningen, Germany Spain Electrochimica Acta New Single Ion Conducting Blend Based on PEO and PA-LiTFSI    poly[(trifluoromethyl)sulfonyl acrylamide]./PEO"
2441,lit_tr2441,,,2022-03-16 04:02:17,2022-03-16 04:02:17,,60.0,0.0005153722138743242,363,362,,,,,0.05,,,,,,,,10.1149/1.2116687,"43278 Adriana A. Rojas,†,‡ Sebnem Inceoglu,‡ Nikolaus G. Mackay,† Jacob L. Thelen,†,‡ Didier Devaux,‡,∥ Gregory M. Stone,⊥ and Nitash P. Balsara 2015 Department of Chemical and Biomolecular Engineering, University of California, Berkeley, Berkeley, California 94720, United States ‡Joint Center for Energy Storage Research (JCESR), §Materials Sciences Division, and ∥Environmental Energy Technologies Division, Lawrence Berkeley National Laboratory, Berkeley, California 94720, United States ⊥Malvern Instruments Inc., 117 Flanders Road, Westborough, Massachusetts 01581, United States USA Macromolecules Eﬀect of Lithium-Ion Concentration on Morphology and Ion Transport in Single-Ion-Conducting Block Copolymer Electrolytes  5 2  PSLiTFSI-b-PEO5000/"
2442,lit_tr2442,,,2022-03-16 04:02:17,2022-03-16 04:02:17,,50.0,0.0003053852099496079,363,362,,,,,0.05,,,,,,,,10.1149/1.2116687,"43278 Adriana A. Rojas,†,‡ Sebnem Inceoglu,‡ Nikolaus G. Mackay,† Jacob L. Thelen,†,‡ Didier Devaux,‡,∥ Gregory M. Stone,⊥ and Nitash P. Balsara 2015 Department of Chemical and Biomolecular Engineering, University of California, Berkeley, Berkeley, California 94720, United States ‡Joint Center for Energy Storage Research (JCESR), §Materials Sciences Division, and ∥Environmental Energy Technologies Division, Lawrence Berkeley National Laboratory, Berkeley, California 94720, United States ⊥Malvern Instruments Inc., 117 Flanders Road, Westborough, Massachusetts 01581, United States USA Macromolecules Eﬀect of Lithium-Ion Concentration on Morphology and Ion Transport in Single-Ion-Conducting Block Copolymer Electrolytes  5 3  PSLiTFSI-b-PEO5000/"
2443,lit_tr2443,,,2022-03-16 04:02:17,2022-03-16 04:02:17,,40.0,0.00017323514343944632,363,362,,,,,0.05,,,,,,,,10.1149/1.2116687,"43278 Adriana A. Rojas,†,‡ Sebnem Inceoglu,‡ Nikolaus G. Mackay,† Jacob L. Thelen,†,‡ Didier Devaux,‡,∥ Gregory M. Stone,⊥ and Nitash P. Balsara 2015 Department of Chemical and Biomolecular Engineering, University of California, Berkeley, Berkeley, California 94720, United States ‡Joint Center for Energy Storage Research (JCESR), §Materials Sciences Division, and ∥Environmental Energy Technologies Division, Lawrence Berkeley National Laboratory, Berkeley, California 94720, United States ⊥Malvern Instruments Inc., 117 Flanders Road, Westborough, Massachusetts 01581, United States USA Macromolecules Eﬀect of Lithium-Ion Concentration on Morphology and Ion Transport in Single-Ion-Conducting Block Copolymer Electrolytes  5 4  PSLiTFSI-b-PEO5000/"
2444,lit_tr2444,,,2022-03-16 04:02:17,2022-03-16 04:02:17,,30.0,4.253907088020215e-06,363,362,,,,,0.05,,,,,,,,10.1149/1.2116687,"43278 Adriana A. Rojas,†,‡ Sebnem Inceoglu,‡ Nikolaus G. Mackay,† Jacob L. Thelen,†,‡ Didier Devaux,‡,∥ Gregory M. Stone,⊥ and Nitash P. Balsara 2015 Department of Chemical and Biomolecular Engineering, University of California, Berkeley, Berkeley, California 94720, United States ‡Joint Center for Energy Storage Research (JCESR), §Materials Sciences Division, and ∥Environmental Energy Technologies Division, Lawrence Berkeley National Laboratory, Berkeley, California 94720, United States ⊥Malvern Instruments Inc., 117 Flanders Road, Westborough, Massachusetts 01581, United States USA Macromolecules Eﬀect of Lithium-Ion Concentration on Morphology and Ion Transport in Single-Ion-Conducting Block Copolymer Electrolytes  5 5  PSLiTFSI-b-PEO5000/"
2445,lit_tr2445,,,2022-03-16 04:02:17,2022-03-16 04:02:17,,80.0,5.421743906060388e-07,359,360,,,,,,50/50,,,,,,,10.1149/1.2116687,"43278 Adriana A. Rojas,†,‡ Sebnem Inceoglu,‡ Nikolaus G. Mackay,† Jacob L. Thelen,†,‡ Didier Devaux,‡,∥ Gregory M. Stone,⊥ and Nitash P. Balsara 2015 Department of Chemical and Biomolecular Engineering, University of California, Berkeley, Berkeley, California 94720, United States ‡Joint Center for Energy Storage Research (JCESR), §Materials Sciences Division, and ∥Environmental Energy Technologies Division, Lawrence Berkeley National Laboratory, Berkeley, California 94720, United States ⊥Malvern Instruments Inc., 117 Flanders Road, Westborough, Massachusetts 01581, United States USA Macromolecules Eﬀect of Lithium-Ion Concentration on Morphology and Ion Transport in Single-Ion-Conducting Block Copolymer Electrolytes  5 7  PSLiTFSI-b-PEO5000/"
2446,lit_tr2446,,,2022-03-16 04:02:17,2022-03-16 04:02:17,,70.0,4.884521212528292e-07,359,360,,,,,,50/50,,,,,,,10.1149/1.2116687,"43278 Adriana A. Rojas,†,‡ Sebnem Inceoglu,‡ Nikolaus G. Mackay,† Jacob L. Thelen,†,‡ Didier Devaux,‡,∥ Gregory M. Stone,⊥ and Nitash P. Balsara 2015 Department of Chemical and Biomolecular Engineering, University of California, Berkeley, Berkeley, California 94720, United States ‡Joint Center for Energy Storage Research (JCESR), §Materials Sciences Division, and ∥Environmental Energy Technologies Division, Lawrence Berkeley National Laboratory, Berkeley, California 94720, United States ⊥Malvern Instruments Inc., 117 Flanders Road, Westborough, Massachusetts 01581, United States USA Macromolecules Eﬀect of Lithium-Ion Concentration on Morphology and Ion Transport in Single-Ion-Conducting Block Copolymer Electrolytes  5 8  PSLiTFSI-b-PEO5000/"
2447,lit_tr2447,,,2022-03-16 04:02:17,2022-03-16 04:02:17,,60.0,3.331647152602154e-07,359,360,,,,,,50/50,,,,,,,10.1149/1.2116687,"43278 Noriyoshi Matsumi, Kazunori Sugai, and Hiroyuki Ohno 2003 Department of Biotechnology, Tokyo University of Agriculture & Technology Japan Macromolecules Ion Conductive Characteristics of Alkylborane Type and Boric Ester Type Polymer Electrolytes Derived from Mesitylborane  +  PEO3+borane/CF3SO3"
2448,lit_tr2448,,,2022-03-16 04:02:17,2022-03-16 04:02:17,,50.0,2.272453472532782e-07,359,360,,,,,,50/50,,,,,,,10.1149/1.2116687,"43278 Noriyoshi Matsumi, Kazunori Sugai, and Hiroyuki Ohno 2003 Department of Biotechnology, Tokyo University of Agriculture & Technology Japan Macromolecules Ion Conductive Characteristics of Alkylborane Type and Boric Ester Type Polymer Electrolytes Derived from Mesitylborane  square  PEO4+borane/ClO4"
2449,lit_tr2449,,,2022-03-16 04:02:17,2022-03-16 04:02:17,,40.0,1.7813735517115052e-07,359,360,,,,,,50/50,,,,,,,10.1149/1.2116687,"43278 Noriyoshi Matsumi, Kazunori Sugai, and Hiroyuki Ohno 2003 Department of Biotechnology, Tokyo University of Agriculture & Technology Japan Macromolecules Ion Conductive Characteristics of Alkylborane Type and Boric Ester Type Polymer Electrolytes Derived from Mesitylborane  square  PEO4+borane/ClO4"
245,lit_tr245,,,2022-03-16 04:02:11,2022-03-16 04:02:11,,79.56863176210118,1.1606065039811034e-06,3,190,,,,,0.8/0.1,,,,,36.2,,67.4,10.1016/j.electacta.2004.01.110,"43221 Shaowei Feng a, Dongyang Shi a, Fang Liu a, Liping Zheng a, Jin Nie a,∗, Wengfang Feng a,
Xuejie Huang b, Michel Armand c,∗, Zhibin Zhou 2013 Institute of Physics, Chinese Academy of Sciences, 3rd South Street, Zhongguancun, Beijing 100080, China
c CIC energigune, Alava Technology Park, Albert Einstein, 4801510 MINANO ˜ Álava, Spain China, Spain Electrochimica Acta Single lithium-ion conducting polymer electrolytes based on
poly[(4-styrenesulfonyl)(trifluoromethanesulfonyl)imide] anions poly[(4-styrenesulfonyl)(trifluoromethanesulfonyl)imide] anions 1c   Li[PSTFSI-co-MPEGA]/"
2450,lit_tr2450,,,2022-03-16 04:02:17,2022-03-16 04:02:17,,30.0,9.861841085606454e-08,359,360,,,,,,50/50,,,,,,,10.1149/1.2116687,"43278 Noriyoshi Matsumi, Kazunori Sugai, and Hiroyuki Ohno 2003 Department of Biotechnology, Tokyo University of Agriculture & Technology Japan Macromolecules Ion Conductive Characteristics of Alkylborane Type and Boric Ester Type Polymer Electrolytes Derived from Mesitylborane  triangle  PEO3+borane/TFSI"
2451,lit_tr2451,,,2022-03-16 04:02:17,2022-03-16 04:02:17,,20.0,4.9186169265373184e-08,359,360,,,,,,50/50,,,,,,,10.1149/1.2116687,"43278 Noriyoshi Matsumi, Kazunori Sugai, and Hiroyuki Ohno 2003 Department of Biotechnology, Tokyo University of Agriculture & Technology Japan Macromolecules Ion Conductive Characteristics of Alkylborane Type and Boric Ester Type Polymer Electrolytes Derived from Mesitylborane  Diamond  PEO4+borane/ClO4"
2452,lit_tr2452,,,2022-03-16 04:02:17,2022-03-16 04:02:17,,10.0,2.5400016573675742e-08,359,360,,,,,,50/50,,,,,,,10.1149/1.2116687,"43278 Noriyoshi Matsumi, Kazunori Sugai, and Hiroyuki Ohno 2003 Department of Biotechnology, Tokyo University of Agriculture & Technology Japan Macromolecules Ion Conductive Characteristics of Alkylborane Type and Boric Ester Type Polymer Electrolytes Derived from Mesitylborane    PEO4+borane/TFSI"
2453,lit_tr2453,,,2022-03-16 04:02:17,2022-03-16 04:02:17,,0.0,8.946681977410388e-09,359,360,,,,,,50/50,,,,,,,10.1149/1.2116687,"43278 Noriyoshi Matsumi, Kazunori Sugai, and Hiroyuki Ohno 2003 Department of Biotechnology, Tokyo University of Agriculture & Technology Japan Macromolecules Ion Conductive Characteristics of Alkylborane Type and Boric Ester Type Polymer Electrolytes Derived from Mesitylborane  fig6 circle  PEO4+borane2/PEO4+borate"
2454,lit_tr2454,,,2022-03-16 04:02:17,2022-03-16 04:02:17,,-10.0,4.462179123395497e-09,359,360,,,,,,50/50,,,,,,,10.1149/1.2116687,43278 LucaPorcarelliabM. AliAboudzadehaLaurentRubatatcJijeesh R.NairbAlexander S.ShaplovdeClaudioGerbaldibDavidMecerreyes 2017  Spain Journal of Power Sources Single-ion triblock copolymer electrolytes based on poly(ethylene oxide) and methacrylic sulfonamide blocks for lithium metal batteries  3k  poly tfsi-peo-poly tfsi/
2455,lit_tr2455,,,2022-03-16 04:02:17,2022-03-16 04:02:17,,-20.0,2.0759696501004517e-09,359,360,,,,,,50/50,,,,,,,10.1149/1.2116687,43278 LucaPorcarelliabM. AliAboudzadehaLaurentRubatatcJijeesh R.NairbAlexander S.ShaplovdeClaudioGerbaldibDavidMecerreyes 2017  Spain Journal of Power Sources Single-ion triblock copolymer electrolytes based on poly(ethylene oxide) and methacrylic sulfonamide blocks for lithium metal batteries  6k  poly tfsi-peo-poly tfsi/
2456,lit_tr2456,,,2022-03-16 04:02:17,2022-03-16 04:02:17,,80.0,3.776060987397034e-05,363,360,,,,,0.05,,,,,,,,10.1149/1.2116687,43278 LucaPorcarelliabM. AliAboudzadehaLaurentRubatatcJijeesh R.NairbAlexander S.ShaplovdeClaudioGerbaldibDavidMecerreyes 2017  Spain Journal of Power Sources Single-ion triblock copolymer electrolytes based on poly(ethylene oxide) and methacrylic sulfonamide blocks for lithium metal batteries  8k  poly tfsi-peo-poly tfsi/
2457,lit_tr2457,,,2022-03-16 04:02:17,2022-03-16 04:02:17,,70.0,2.402508871397223e-05,363,360,,,,,0.05,,,,,,,,10.1149/1.2116687,43278 LucaPorcarelliabM. AliAboudzadehaLaurentRubatatcJijeesh R.NairbAlexander S.ShaplovdeClaudioGerbaldibDavidMecerreyes 2017  Spain Journal of Power Sources Single-ion triblock copolymer electrolytes based on poly(ethylene oxide) and methacrylic sulfonamide blocks for lithium metal batteries  11k  poly tfsi/
2458,lit_tr2458,,,2022-03-16 04:02:17,2022-03-16 04:02:17,,60.0,1.3300470369204411e-05,363,360,,,,,0.05,,,,,,,,10.1149/1.2116687,43278 LucaPorcarelliabM. AliAboudzadehaLaurentRubatatcJijeesh R.NairbAlexander S.ShaplovdeClaudioGerbaldibDavidMecerreyes 2017  Spain Journal of Power Sources Single-ion triblock copolymer electrolytes based on poly(ethylene oxide) and methacrylic sulfonamide blocks for lithium metal batteries  13k  poly tfsi/
2459,lit_tr2459,,,2022-03-16 04:02:17,2022-03-16 04:02:17,,50.0,8.173103525656588e-06,363,360,,,,,0.05,,,,,,,,10.1149/1.2116687,"43278 YASUSHI NISHIHARA,1 MIKIHIRO MIYAZAKI,1 YASUMASA TOMITA,2 YUUKI KADONO,2 KENTARO TAKAGI1 2008 1Division of Chemistry and Biochemistry, Graduate School of Natural Science and Technology, Okayama University, Tsushimanaka, Okayama 700-8530, Japan Hamamatsu, Shizuoka 432-8561, Japan2Department of Materials Science and Chemical Engineering, Faculty of Engineering, Shizuoka University, Japan RAPID COMMUNICATION Synthesis and Ion Conductive Characteristics of Inorganic–Organic Hybrid Polymers Bearing a Tetraarylpentaborate Unit    Polymer 3a/"
246,lit_tr246,,,2022-03-16 04:02:11,2022-03-16 04:02:11,,69.83845843837355,9.490148320024859e-07,3,190,,,,,0.8/0.1,,,,,36.2,,67.4,10.1016/j.electacta.2004.01.110,"43221 Shaowei Feng a, Dongyang Shi a, Fang Liu a, Liping Zheng a, Jin Nie a,∗, Wengfang Feng a,
Xuejie Huang b, Michel Armand c,∗, Zhibin Zhou 2013 Institute of Physics, Chinese Academy of Sciences, 3rd South Street, Zhongguancun, Beijing 100080, China
c CIC energigune, Alava Technology Park, Albert Einstein, 4801510 MINANO ˜ Álava, Spain China, Spain Electrochimica Acta Single lithium-ion conducting polymer electrolytes based on
poly[(4-styrenesulfonyl)(trifluoromethanesulfonyl)imide] anions poly[(4-styrenesulfonyl)(trifluoromethanesulfonyl)imide] anions 1c   Li[PSTFSI-co-MPEGA]/"
2460,lit_tr2460,,,2022-03-16 04:02:17,2022-03-16 04:02:17,,40.0,4.52469177373799e-06,363,360,,,,,0.05,,,,,,,,10.1149/1.2116687,"43278 YASUSHI NISHIHARA,1 MIKIHIRO MIYAZAKI,1 YASUMASA TOMITA,2 YUUKI KADONO,2 KENTARO TAKAGI1 2008 1Division of Chemistry and Biochemistry, Graduate School of Natural Science and Technology, Okayama University, Tsushimanaka, Okayama 700-8530, Japan Hamamatsu, Shizuoka 432-8561, Japan2Department of Materials Science and Chemical Engineering, Faculty of Engineering, Shizuoka University, Japan RAPID COMMUNICATION Synthesis and Ion Conductive Characteristics of Inorganic–Organic Hybrid Polymers Bearing a Tetraarylpentaborate Unit    Poly,er 3b/"
2461,lit_tr2461,,,2022-03-16 04:02:17,2022-03-16 04:02:17,,30.0,2.33657647587179e-06,363,360,,,,,0.05,,,,,,,,10.1149/1.2116687,"43285 Luca Porcarelli, Kasina Manojkumar, Haritz Sardon, Oihane Llorentea, Alexander S. Shaplov, Kari Vijayakrishna, Claudio Gerbaldi, David Mecerreyes 2017  Spain, Italy Electrochimica Acta Single Ion Conducting Polymer Electrolytes Based On Versatile Polyurethanes  sipu2  PEO600 urethane1-Urethane TFSI1/"
2462,lit_tr2462,,,2022-03-16 04:02:17,2022-03-16 04:02:17,,20.0,1.0140094444023393e-06,363,360,,,,,0.05,,,,,,,,10.1149/1.2116687,"43285 Luca Porcarelli, Kasina Manojkumar, Haritz Sardon, Oihane Llorentea, Alexander S. Shaplov, Kari Vijayakrishna, Claudio Gerbaldi, David Mecerreyes 2017  Spain, Italy Electrochimica Acta Single Ion Conducting Polymer Electrolytes Based On Versatile Polyurethanes  sipu3  PEO600 urethane1-Urethane TFSI1/"
2463,lit_tr2463,,,2022-03-16 04:02:17,2022-03-16 04:02:17,,10.0,3.5716590951206207e-07,363,360,,,,,0.05,,,,,,,,10.1149/1.2116687,"43285 Luca Porcarelli, Kasina Manojkumar, Haritz Sardon, Oihane Llorentea, Alexander S. Shaplov, Kari Vijayakrishna, Claudio Gerbaldi, David Mecerreyes 2017  Spain, Italy Electrochimica Acta Single Ion Conducting Polymer Electrolytes Based On Versatile Polyurethanes  sipu4  PEO600 urethane1-Urethane TFSI1/"
2464,lit_tr2464,,,2022-03-16 04:02:17,2022-03-16 04:02:17,,0.0,8.884643372242394e-08,363,360,,,,,0.05,,,,,,,,10.1149/1.2116687,"43285 Luca Porcarelli, Kasina Manojkumar, Haritz Sardon, Oihane Llorentea, Alexander S. Shaplov, Kari Vijayakrishna, Claudio Gerbaldi, David Mecerreyes 2017  Spain, Italy Electrochimica Acta Single Ion Conducting Polymer Electrolytes Based On Versatile Polyurethanes  sipu5  PEO600 urethane1-Urethane TFSI1/"
2465,lit_tr2465,,,2022-03-16 04:02:17,2022-03-16 04:02:17,,-10.0,1.857299748824829e-08,363,360,,,,,0.05,,,,,,,,10.1149/1.2116687,"43285 Luca Porcarelli, Kasina Manojkumar, Haritz Sardon, Oihane Llorentea, Alexander S. Shaplov, Kari Vijayakrishna, Claudio Gerbaldi, David Mecerreyes 2017  Spain, Italy Electrochimica Acta Single Ion Conducting Polymer Electrolytes Based On Versatile Polyurethanes  sipu6  PEO600 urethane1-Urethane TFSI1/"
2466,lit_tr2466,,,2022-03-16 04:02:17,2022-03-16 04:02:17,,-20.0,2.385854747563888e-09,363,360,,,,,0.05,,,,,,,,10.1149/1.2116687,"43285 Luca Porcarelli, Kasina Manojkumar, Haritz Sardon, Oihane Llorentea, Alexander S. Shaplov, Kari Vijayakrishna, Claudio Gerbaldi, David Mecerreyes 2017  Spain, Italy Electrochimica Acta Single Ion Conducting Polymer Electrolytes Based On Versatile Polyurethanes  sipu7  PEO600 urethane1-Urethane TFSI1/"
2467,lit_tr2467,,,2022-03-16 04:02:17,2022-03-16 04:02:17,,110.0,0.0018825737554951298,249,354,,,,,,0.554/1,,,,,-38.0,,10.1016/j.jpowsour.2017.02.047,"43285 David P. Siska and D. F. Shriver 2001 Department of Chemistry, Northwestern University, Evanston, Illinois 60208-3113 USA American Chemical Society Li+ Conductivity of Polysiloxane-Trifluoromethylsulfonamide Polyelectrolytes 10   LiMPSA-r-PMHS-EO/"
2468,lit_tr2468,,,2022-03-16 04:02:17,2022-03-16 04:02:17,,100.0,0.0012923674166804597,249,354,,,,,,0.554/1,,,,,-38.0,,10.1016/j.jpowsour.2017.02.047,"43285 David P. Siska and D. F. Shriver 2001 Department of Chemistry, Northwestern University, Evanston, Illinois 60208-3113 USA American Chemical Society Li+ Conductivity of Polysiloxane-Trifluoromethylsulfonamide Polyelectrolytes 14   LiMPSA-r-PMHS-EO/"
2469,lit_tr2469,,,2022-03-16 04:02:17,2022-03-16 04:02:17,,90.0,0.000787118282629584,249,354,,,,,,0.554/1,,,,,-38.0,,10.1016/j.jpowsour.2017.02.047,"43285 David P. Siska and D. F. Shriver 2001 Department of Chemistry, Northwestern University, Evanston, Illinois 60208-3113 USA American Chemical Society Li+ Conductivity of Polysiloxane-Trifluoromethylsulfonamide Polyelectrolytes 22   LiMPSA-r-PMHS-EO/"
247,lit_tr247,,,2022-03-16 04:02:11,2022-03-16 04:02:11,,59.73715358514477,6.877221306395439e-07,3,190,,,,,0.8/0.1,,,,,36.2,,67.4,10.1016/j.electacta.2004.01.110,"43221 Shaowei Feng a, Dongyang Shi a, Fang Liu a, Liping Zheng a, Jin Nie a,∗, Wengfang Feng a,
Xuejie Huang b, Michel Armand c,∗, Zhibin Zhou 2013 Institute of Physics, Chinese Academy of Sciences, 3rd South Street, Zhongguancun, Beijing 100080, China
c CIC energigune, Alava Technology Park, Albert Einstein, 4801510 MINANO ˜ Álava, Spain China, Spain Electrochimica Acta Single lithium-ion conducting polymer electrolytes based on
poly[(4-styrenesulfonyl)(trifluoromethanesulfonyl)imide] anions poly[(4-styrenesulfonyl)(trifluoromethanesulfonyl)imide] anions 1d   Li[PSTFSI-co-MPEGA]/"
2470,lit_tr2470,,,2022-03-16 04:02:17,2022-03-16 04:02:17,,80.0,0.0005687874429997631,249,354,,,,,,0.554/1,,,,,-38.0,,10.1016/j.jpowsour.2017.02.047,"43285 David P. Siska and D. F. Shriver 2001 Department of Chemistry, Northwestern University, Evanston, Illinois 60208-3113 USA American Chemical Society Li+ Conductivity of Polysiloxane-Trifluoromethylsulfonamide Polyelectrolytes 26   LiMPSA-r-PMHS-EO/"
2471,lit_tr2471,,,2022-03-16 04:02:17,2022-03-16 04:02:17,,70.0,0.00037094284625732087,249,354,,,,,,0.554/1,,,,,-38.0,,10.1016/j.jpowsour.2017.02.047,"43285 David P. Siska and D. F. Shriver 2001 Department of Chemistry, Northwestern University, Evanston, Illinois 60208-3113 USA American Chemical Society Li+ Conductivity of Polysiloxane-Trifluoromethylsulfonamide Polyelectrolytes 40   LiMPSA-r-PMHS-EO/"
2472,lit_tr2472,,,2022-03-16 04:02:17,2022-03-16 04:02:17,,60.0,0.00021462633028635798,249,354,,,,,,0.554/1,,,,,-38.0,,10.1016/j.jpowsour.2017.02.047,"43285 Sipei Li, Alexander I. Mohamed, Vikram Pande, Han Wang, Julia Cuthbert, Xiangcheng Pan, Hongkun He, Zongyu Wang, Venkatasubramanian Viswanathan, Jay F. Whitacre, and Krzysztof Matyjaszewski 2017 Department of Chemistry, Carnegie Mellon University, 4400 Fifth Avenue, Pittsburgh, Pennsylvania 15213, United States US ACS Energy LETTERS Single-Ion Homopolymer Electrolytes with High Transference Number Prepared by Click Chemistry and Photoinduced Metal-Free Atom-Transfer Radical Polymerization 1   poly(PEOMA-TFSI-Li+)/"
2473,lit_tr2473,,,2022-03-16 04:02:17,2022-03-16 04:02:17,,50.0,0.00011207403290622459,249,354,,,,,,0.554/1,,,,,-38.0,,10.1016/j.jpowsour.2017.02.047,"43285 Sipei Li, Alexander I. Mohamed, Vikram Pande, Han Wang, Julia Cuthbert, Xiangcheng Pan, Hongkun He, Zongyu Wang, Venkatasubramanian Viswanathan, Jay F. Whitacre, and Krzysztof Matyjaszewski 2017 Department of Chemistry, Carnegie Mellon University, 4400 Fifth Avenue, Pittsburgh, Pennsylvania 15213, United States US ACS Energy LETTERS Single-Ion Homopolymer Electrolytes with High Transference Number Prepared by Click Chemistry and Photoinduced Metal-Free Atom-Transfer Radical Polymerization 7   poly(PEOMA-TFSI-Li+)/"
2474,lit_tr2474,,,2022-03-16 04:02:17,2022-03-16 04:02:17,,40.0,5.9532209306215384e-05,249,354,,,,,,0.554/1,,,,,-38.0,,10.1016/j.jpowsour.2017.02.047,"43285 Sipei Li, Alexander I. Mohamed, Vikram Pande, Han Wang, Julia Cuthbert, Xiangcheng Pan, Hongkun He, Zongyu Wang, Venkatasubramanian Viswanathan, Jay F. Whitacre, and Krzysztof Matyjaszewski 2017 Department of Chemistry, Carnegie Mellon University, 4400 Fifth Avenue, Pittsburgh, Pennsylvania 15213, United States US ACS Energy LETTERS Single-Ion Homopolymer Electrolytes with High Transference Number Prepared by Click Chemistry and Photoinduced Metal-Free Atom-Transfer Radical Polymerization 14   poly(PEOMA-TFSI-Li+)/"
2475,lit_tr2475,,,2022-03-16 04:02:17,2022-03-16 04:02:17,,25.0,1.568718434105099e-05,249,354,,,,,,0.554/1,,,,,-38.0,,10.1016/j.jpowsour.2017.02.047,"43285 Sipei Li, Alexander I. Mohamed, Vikram Pande, Han Wang, Julia Cuthbert, Xiangcheng Pan, Hongkun He, Zongyu Wang, Venkatasubramanian Viswanathan, Jay F. Whitacre, and Krzysztof Matyjaszewski 2017 US  ACS Energy LETTERS Single-Ion Homopolymer Electrolytes with High Transference Number Prepared by Click Chemistry and Photoinduced Metal-Free Atom-Transfer Radical Polymerization 30   poly(PEOMA-TFSI-Li+)/"
2476,lit_tr2476,,,2022-03-16 04:02:17,2022-03-16 04:02:17,,110.0,0.002190468438498149,249,354,,,,,,0.369/1,,,,,-46.0,,10.1016/j.jpowsour.2017.02.047,"43285 Qiang Ma, Heng Zhang, Chongwang Zhou, Liping Zheng, Pengfei Cheng, Jin Nie, Wenfang Feng, Yong-Sheng Hu, Hong Li, Xuejie Huang, Liquan Chen, Michel Armand, and Zhibin Zhou 2016 Key Laboratory for Large-Format Battery Materials and System, Ministry of Education, School of Chemistry and Chemical Engineering, Huazhong University of Science and Technology 1037 Luoyu Road, Wuhan 430074 China Angewandte Chemie International Edition Single Lithium‐Ion Conducting Polymer Electrolytes Based on a Super‐Delocalized Polyanion    LiPSS/PEO"
2477,lit_tr2477,,,2022-03-16 04:02:17,2022-03-16 04:02:17,,100.0,0.0015208206470837841,249,354,,,,,,0.369/1,,,,,-46.0,,10.1016/j.jpowsour.2017.02.047,"43285 Qiang Ma, Heng Zhang, Chongwang Zhou, Liping Zheng, Pengfei Cheng, Jin Nie, Wenfang Feng, Yong-Sheng Hu, Hong Li, Xuejie Huang, Liquan Chen, Michel Armand, and Zhibin Zhou 2016 Key Laboratory for Large-Format Battery Materials and System, Ministry of Education, School of Chemistry and Chemical Engineering, Huazhong University of Science and Technology 1037 Luoyu Road, Wuhan 430074 China Angewandte Chemie International Edition Single Lithium‐Ion Conducting Polymer Electrolytes Based on a Super‐Delocalized Polyanion    LiPSTFSI/PEO"
2478,lit_tr2478,,,2022-03-16 04:02:17,2022-03-16 04:02:17,,90.0,0.0012672082742933356,249,354,,,,,,0.369/1,,,,,-46.0,,10.1016/j.jpowsour.2017.02.047,"43285 Qiang Ma, Heng Zhang, Chongwang Zhou, Liping Zheng, Pengfei Cheng, Jin Nie, Wenfang Feng, Yong-Sheng Hu, Hong Li, Xuejie Huang, Liquan Chen, Michel Armand, and Zhibin Zhou 2016 Key Laboratory for Large-Format Battery Materials and System, Ministry of Education, School of Chemistry and Chemical Engineering, Huazhong University of Science and Technology 1037 Luoyu Road, Wuhan 430074 China Angewandte Chemie International Edition Single Lithium‐Ion Conducting Polymer Electrolytes Based on a Super‐Delocalized Polyanion    LiPSsTFSI/PEO"
2479,lit_tr2479,,,2022-03-16 04:02:17,2022-03-16 04:02:17,,80.0,0.0008405857047667383,249,354,,,,,,0.369/1,,,,,-46.0,,10.1016/j.jpowsour.2017.02.047,"201807/04 Qiang Ma, Heng Zhang, Chongwang Zhou, Liping Zheng, Pengfei Cheng, Jin Nie, Wenfang Feng, Yong-Sheng Hu, Hong Li, Xuejie Huang, Liquan Chen, Michel Armand, and Zhibin Zhou 2016 Key Laboratory for Large-Format Battery Materials and System, Ministry of Education, School of Chemistry and Chemical Engineering, Huazhong University of Science and Technology 1037 Luoyu Road, Wuhan 430074 China Angewandte Chemie International Edition Single Lithium‐Ion Conducting Polymer Electrolytes Based on a Super‐Delocalized Polyanion    LiTFSI/PEO"
248,lit_tr248,,,2022-03-16 04:02:11,2022-03-16 04:02:11,,49.87767378081281,2.1400306822416793e-07,3,190,,,,,0.8/0.1,,,,,36.2,,67.4,10.1016/j.electacta.2004.01.110,"43221 Shaowei Feng a, Dongyang Shi a, Fang Liu a, Liping Zheng a, Jin Nie a,∗, Wengfang Feng a,
Xuejie Huang b, Michel Armand c,∗, Zhibin Zhou 2013 Institute of Physics, Chinese Academy of Sciences, 3rd South Street, Zhongguancun, Beijing 100080, China
c CIC energigune, Alava Technology Park, Albert Einstein, 4801510 MINANO ˜ Álava, Spain China, Spain Electrochimica Acta Single lithium-ion conducting polymer electrolytes based on
poly[(4-styrenesulfonyl)(trifluoromethanesulfonyl)imide] anions poly[(4-styrenesulfonyl)(trifluoromethanesulfonyl)imide] anions 1d   Li[PSTFSI-co-MPEGA]/"
2480,lit_tr2480,,,2022-03-16 04:02:17,2022-03-16 04:02:17,,70.0,0.0005207208890202644,249,354,,,,,,0.369/1,,,,,-46.0,,10.1016/j.jpowsour.2017.02.047,"43285 J. F. Snyder,* M. A. Ratner, and D. F. Shriverz 2002 Department of Chemistry, Northwestern University, Evanston, Illinois 60208-3113, USA USA Journal of The Electrochemical Society Ion Conductivity of Comb Polysiloxane Polyelectrolytes Containing Oligoether and Perfluoroether Sidechains  b  silicone so3 random/"
2481,lit_tr2481,,,2022-03-16 04:02:17,2022-03-16 04:02:17,,60.0,0.0003615313809007938,249,354,,,,,,0.369/1,,,,,-46.0,,10.1016/j.jpowsour.2017.02.047,"43285 J. F. Snyder,* M. A. Ratner, and D. F. Shriverz 2002 Department of Chemistry, Northwestern University, Evanston, Illinois 60208-3113, USA USA Journal of The Electrochemical Society Ion Conductivity of Comb Polysiloxane Polyelectrolytes Containing Oligoether and Perfluoroether Sidechains  c  silicone so3 random/"
2482,lit_tr2482,,,2022-03-16 04:02:17,2022-03-16 04:02:17,,50.0,0.00019532012790092387,249,354,,,,,,0.369/1,,,,,-46.0,,10.1016/j.jpowsour.2017.02.047,"43285 J. F. Snyder,* M. A. Ratner, and D. F. Shriverz 2002 Department of Chemistry, Northwestern University, Evanston, Illinois 60208-3113, USA USA Journal of The Electrochemical Society Ion Conductivity of Comb Polysiloxane Polyelectrolytes Containing Oligoether and Perfluoroether Sidechains  d  silicone so3 random/"
2483,lit_tr2483,,,2022-03-16 04:02:17,2022-03-16 04:02:17,,40.0,0.00010795729642941505,249,354,,,,,,0.369/1,,,,,-46.0,,10.1016/j.jpowsour.2017.02.047,"43285 J. F. Snyder,* M. A. Ratner, and D. F. Shriverz 2002 Department of Chemistry, Northwestern University, Evanston, Illinois 60208-3113, USA USA Journal of The Electrochemical Society Ion Conductivity of Comb Polysiloxane Polyelectrolytes Containing Oligoether and Perfluoroether Sidechains  e  silicone so3 random/"
2484,lit_tr2484,,,2022-03-16 04:02:17,2022-03-16 04:02:17,,25.0,3.6964003270697434e-05,249,354,,,,,,0.369/1,,,,,-46.0,,10.1016/j.jpowsour.2017.02.047,"43285 J. F. Snyder,* M. A. Ratner, and D. F. Shriverz 2002 Department of Chemistry, Northwestern University, Evanston, Illinois 60208-3113, USA USA Journal of The Electrochemical Society Ion Conductivity of Comb Polysiloxane Polyelectrolytes Containing Oligoether and Perfluoroether Sidechains  f  silicone so3 random/"
2485,lit_tr2485,,,2022-03-16 04:02:17,2022-03-16 04:02:17,,110.0,0.0017581260140449603,249,354,,,,,,0.277/1,,,,,-49.0,,10.1016/j.jpowsour.2017.02.047,"43285 J. F. Snyder,* M. A. Ratner, and D. F. Shriverz 2002 Department of Chemistry, Northwestern University, Evanston, Illinois 60208-3113, USA USA Journal of The Electrochemical Society Ion Conductivity of Comb Polysiloxane Polyelectrolytes Containing Oligoether and Perfluoroether Sidechains  g  silicone so3 random/"
2486,lit_tr2486,,,2022-03-16 04:02:17,2022-03-16 04:02:17,,100.0,0.0013838499423855489,249,354,,,,,,0.277/1,,,,,-49.0,,10.1016/j.jpowsour.2017.02.047,"43285 J. F. Snyder,* M. A. Ratner, and D. F. Shriverz 2002 Department of Chemistry, Northwestern University, Evanston, Illinois 60208-3113, USA USA Journal of The Electrochemical Society Ion Conductivity of Comb Polysiloxane Polyelectrolytes Containing Oligoether and Perfluoroether Sidechains  h  silicone so3 random/"
2487,lit_tr2487,,,2022-03-16 04:02:17,2022-03-16 04:02:17,,90.0,0.0011080363295978286,249,354,,,,,,0.277/1,,,,,-49.0,,10.1016/j.jpowsour.2017.02.047,"43285 J. F. Snyder,* M. A. Ratner, and D. F. Shriverz 2002 Department of Chemistry, Northwestern University, Evanston, Illinois 60208-3113, USA USA Journal of The Electrochemical Society Ion Conductivity of Comb Polysiloxane Polyelectrolytes Containing Oligoether and Perfluoroether Sidechains  i  silicone so3 random/"
2488,lit_tr2488,,,2022-03-16 04:02:17,2022-03-16 04:02:17,,80.0,0.0007737737636318409,249,354,,,,,,0.277/1,,,,,-49.0,,10.1016/j.jpowsour.2017.02.047,"43285 K. Karuppasamy, Dongkyu Kim, Yong Hee Kang, K. Prasanna, Hee Woo Rhee 2017 Polymer Materials Lab, Department of Chemical and Biomolecular Engineering, Sogang University, Mapo-gu, Seoul, South Korea South Korea Journal of Industrial and Engineering Chemistry Improved electrochemical, mechanical and transport properties of novel lithium bisnonafluoro-1-butanesulfonimidate (LiBNFSI) based solid polymer electrolytes for rechargeable lithium ion batteries  20  LiBNFSI/PEO"
2489,lit_tr2489,,,2022-03-16 04:02:17,2022-03-16 04:02:17,,70.0,0.0005403473177514815,249,354,,,,,,0.277/1,,,,,-49.0,,10.1016/j.jpowsour.2017.02.047,"43285 K. Karuppasamy, Dongkyu Kim, Yong Hee Kang, K. Prasanna, Hee Woo Rhee 2017 Polymer Materials Lab, Department of Chemical and Biomolecular Engineering, Sogang University, Mapo-gu, Seoul, South Korea South Korea Journal of Industrial and Engineering Chemistry Improved electrochemical, mechanical and transport properties of novel lithium bisnonafluoro-1-butanesulfonimidate (LiBNFSI) based solid polymer electrolytes for rechargeable lithium ion batteries  16  LiBNFSI/PEO"
249,lit_tr249,,,2022-03-16 04:02:11,2022-03-16 04:02:11,,39.559613162573044,3.226569320164871e-08,3,190,,,,,0.8/0.1,,,,,36.2,,67.4,10.1016/j.electacta.2004.01.110,"43221 Shaowei Feng a, Dongyang Shi a, Fang Liu a, Liping Zheng a, Jin Nie a,∗, Wengfang Feng a,
Xuejie Huang b, Michel Armand c,∗, Zhibin Zhou 2013 Institute of Physics, Chinese Academy of Sciences, 3rd South Street, Zhongguancun, Beijing 100080, China
c CIC energigune, Alava Technology Park, Albert Einstein, 4801510 MINANO ˜ Álava, Spain China, Spain Electrochimica Acta Single lithium-ion conducting polymer electrolytes based on
poly[(4-styrenesulfonyl)(trifluoromethanesulfonyl)imide] anions poly[(4-styrenesulfonyl)(trifluoromethanesulfonyl)imide] anions 1d   Li[PSTFSI-co-MPEGA]/"
2490,lit_tr2490,,,2022-03-16 04:02:17,2022-03-16 04:02:17,,60.0,0.00035847180281982556,249,354,,,,,,0.277/1,,,,,-49.0,,10.1016/j.jpowsour.2017.02.047,"43285 K. Karuppasamy, Dongkyu Kim, Yong Hee Kang, K. Prasanna, Hee Woo Rhee 2017 Polymer Materials Lab, Department of Chemical and Biomolecular Engineering, Sogang University, Mapo-gu, Seoul, South Korea South Korea Journal of Industrial and Engineering Chemistry Improved electrochemical, mechanical and transport properties of novel lithium bisnonafluoro-1-butanesulfonimidate (LiBNFSI) based solid polymer electrolytes for rechargeable lithium ion batteries  14  LiBNFSI/PEO"
2491,lit_tr2491,,,2022-03-16 04:02:17,2022-03-16 04:02:17,,50.0,0.00021098763302175594,249,354,,,,,,0.277/1,,,,,-49.0,,10.1016/j.jpowsour.2017.02.047,"43285 Siwei Liang, U Hyeok Choi, Wenjuan Liu, James Runt, and Ralph H. Colby 2012 Department of Materials Science and Engineering, The Pennsylvania State University, University Park, Pennsylvania 16802, United States United States Chem. Mater. Synthesis and Lithium Ion Conduction of Polysiloxane Single-Ion Conductors Containing Novel Weak-Binding Borates  p5  Siloxane borate+borate/"
2492,lit_tr2492,,,2022-03-16 04:02:17,2022-03-16 04:02:17,,40.0,0.00011797283063912824,249,354,,,,,,0.277/1,,,,,-49.0,,10.1016/j.jpowsour.2017.02.047,"43285 Siwei Liang, U Hyeok Choi, Wenjuan Liu, James Runt, and Ralph H. Colby 2012 Department of Materials Science and Engineering, The Pennsylvania State University, University Park, Pennsylvania 16802, United States United States Chem. Mater. Synthesis and Lithium Ion Conduction of Polysiloxane Single-Ion Conductors Containing Novel Weak-Binding Borates  p8  Siloxane borate+borate/"
2493,lit_tr2493,,,2022-03-16 04:02:17,2022-03-16 04:02:17,,25.0,3.949435267541695e-05,249,354,,,,,,0.277/1,,,,,-49.0,,10.1016/j.jpowsour.2017.02.047,"43285 Siwei Liang, U Hyeok Choi, Wenjuan Liu, James Runt, and Ralph H. Colby 2012 Department of Materials Science and Engineering, The Pennsylvania State University, University Park, Pennsylvania 16802, United States United States Chem. Mater. Synthesis and Lithium Ion Conduction of Polysiloxane Single-Ion Conductors Containing Novel Weak-Binding Borates  p10  Siloxane borate+borate/"
2494,lit_tr2494,,,2022-03-16 04:02:17,2022-03-16 04:02:17,,110.0,0.0018385862165968337,249,355,,,,,,0.561/1,,,,,-35.0,,10.1016/j.jpowsour.2017.02.047,"43285 Siwei Liang, U Hyeok Choi, Wenjuan Liu, James Runt, and Ralph H. Colby 2012 Department of Materials Science and Engineering, The Pennsylvania State University, University Park, Pennsylvania 16802, United States United States Chem. Mater. Synthesis and Lithium Ion Conduction of Polysiloxane Single-Ion Conductors Containing Novel Weak-Binding Borates  sp2  Siloxane borate+borate/"
2495,lit_tr2495,,,2022-03-16 04:02:17,2022-03-16 04:02:17,,100.0,0.0013441972420372066,249,355,,,,,,0.561/1,,,,,-35.0,,10.1016/j.jpowsour.2017.02.047,"43285 Siwei Liang, U Hyeok Choi, Wenjuan Liu, James Runt, and Ralph H. Colby 2012 Department of Materials Science and Engineering, The Pennsylvania State University, University Park, Pennsylvania 16802, United States United States Chem. Mater. Synthesis and Lithium Ion Conduction of Polysiloxane Single-Ion Conductors Containing Novel Weak-Binding Borates  sp5  Siloxane borate+borate/"
2496,lit_tr2496,,,2022-03-16 04:02:17,2022-03-16 04:02:17,,90.0,0.0009657995528658756,249,355,,,,,,0.561/1,,,,,-35.0,,10.1016/j.jpowsour.2017.02.047,"43285 Siwei Liang, U Hyeok Choi, Wenjuan Liu, James Runt, and Ralph H. Colby 2012 Department of Materials Science and Engineering, The Pennsylvania State University, University Park, Pennsylvania 16802, United States United States Chem. Mater. Synthesis and Lithium Ion Conduction of Polysiloxane Single-Ion Conductors Containing Novel Weak-Binding Borates  fsp5  Siloxane borate+borate/"
2497,lit_tr2497,,,2022-03-16 04:02:17,2022-03-16 04:02:17,,80.0,0.0006472663059457304,249,355,,,,,,0.561/1,,,,,-35.0,,10.1016/j.jpowsour.2017.02.047,"43285 Siwei Liang, U Hyeok Choi, Wenjuan Liu, James Runt, and Ralph H. Colby 2012 Department of Materials Science and Engineering, The Pennsylvania State University, University Park, Pennsylvania 16802, United States United States Chem. Mater. Synthesis and Lithium Ion Conduction of Polysiloxane Single-Ion Conductors Containing Novel Weak-Binding Borates  13  Siloxane borate+borate/PEG600"
2498,lit_tr2498,,,2022-03-16 04:02:17,2022-03-16 04:02:17,,70.0,0.00043379046329751356,249,355,,,,,,0.561/1,,,,,-35.0,,10.1016/j.jpowsour.2017.02.047,"43285 Siwei Liang, U Hyeok Choi, Wenjuan Liu, James Runt, and Ralph H. Colby 2012 Department of Materials Science and Engineering, The Pennsylvania State University, University Park, Pennsylvania 16802, United States United States Chem. Mater. Synthesis and Lithium Ion Conduction of Polysiloxane Single-Ion Conductors Containing Novel Weak-Binding Borates  25  Siloxane borate+borate/PEG600"
2499,lit_tr2499,,,2022-03-16 04:02:17,2022-03-16 04:02:17,,60.0,0.0002619003024733516,249,355,,,,,,0.561/1,,,,,-35.0,,10.1016/j.jpowsour.2017.02.047,"43285 Siwei Liang, U Hyeok Choi, Wenjuan Liu, James Runt, and Ralph H. Colby 2012 Department of Materials Science and Engineering, The Pennsylvania State University, University Park, Pennsylvania 16802, United States United States Chem. Mater. Synthesis and Lithium Ion Conduction of Polysiloxane Single-Ion Conductors Containing Novel Weak-Binding Borates  34  Siloxane borate+borate/PEG600"
25,lit_tr25,,,2022-03-16 04:02:10,2022-03-16 04:02:10,,74.75813277009331,0.0028094459103747567,1,364,,,,,0.566/0.127,,,,,58.0,-68.0,65.0,not available,"43221 Masaru Heishi a,c, Hiroki Niwa a, Takahiro Uno a, Masataka Kubo b, Takahito Itoh 2013 Division of Chemistry for Materials, Graduate School of Engineering, Mie University, 1577 Kurimamachiya-cho, Tsu, Mie 514-8507, Japan Japan Electrochimica Acta Polymer electrolytes based on polyanionic lithium salts PEO/ poly(lithium vinylsulfonate)  = 1/10(li/eo)   PEO600000/poly(lithium vinylsulfonate) mn7140"
250,lit_tr250,,,2022-03-16 04:02:11,2022-03-16 04:02:11,,29.806491812297907,7.4238467809444065e-09,3,190,,,,,0.8/0.1,,,,,36.2,,67.4,10.1016/j.electacta.2004.01.110,"43221 Shaowei Feng a, Dongyang Shi a, Fang Liu a, Liping Zheng a, Jin Nie a,∗, Wengfang Feng a,
Xuejie Huang b, Michel Armand c,∗, Zhibin Zhou 2013 Institute of Physics, Chinese Academy of Sciences, 3rd South Street, Zhongguancun, Beijing 100080, China
c CIC energigune, Alava Technology Park, Albert Einstein, 4801510 MINANO ˜ Álava, Spain China, Spain Electrochimica Acta Single lithium-ion conducting polymer electrolytes based on
poly[(4-styrenesulfonyl)(trifluoromethanesulfonyl)imide] anions poly[(4-styrenesulfonyl)(trifluoromethanesulfonyl)imide] anions 1d   Li[PSTFSI-co-MPEGA]/"
2500,lit_tr2500,,,2022-03-16 04:02:17,2022-03-16 04:02:17,,50.0,0.00015271405180703474,249,355,,,,,,0.561/1,,,,,-35.0,,10.1016/j.jpowsour.2017.02.047,"43285 Siwei Liang, U Hyeok Choi, Wenjuan Liu, James Runt, and Ralph H. Colby 2012 Department of Materials Science and Engineering, The Pennsylvania State University, University Park, Pennsylvania 16802, United States United States Chem. Mater. Synthesis and Lithium Ion Conduction of Polysiloxane Single-Ion Conductors Containing Novel Weak-Binding Borates  54  Siloxane carbonate3/PEG600"
