Repository: KanHatakeyama/ion_predictor

# Ionic conductivity predictor 
- Database of Li conducting liquid and solid electrolytes (organic)
    - polymers, liquids, etc
- Predict thier ionic conductivity by machine learning
- Related paper
    - https://pubs.acs.org/doi/10.1021/jacs.9b11442
    - Database and models are slightly different from the original paper
        - mainly because of copyright and available module version issues

# Overview

## Chemical database

## Electrolyte database

## Predicted data
- Exported as a csv file
- Log10 (conductivity) is predicted

File: database/Composite-2022-03-16-1.csv (part 24 of 77)
id,title,subtitle,tags,created_at,updated_at,obtained_date,temperature,conductivity,component1,component2,component3,component4,component5,component6,mol_ratio,wt_ratio,melting_temp,inorg_name,inorg_contain_ratio,crystallinity,Tg,mp,reference,special_memo
2501,lit_tr2501,,,2022-03-16 04:02:17,2022-03-16 04:02:17,,40.0,8.600208891456986e-05,249,355,,,,,,0.561/1,,,,,-35.0,,10.1016/j.jpowsour.2017.02.047,"43285 Siwei Liang, U Hyeok Choi, Wenjuan Liu, James Runt, and Ralph H. Colby 2012 Department of Materials Science and Engineering, The Pennsylvania State University, University Park, Pennsylvania 16802, United States United States Chem. Mater. Synthesis and Lithium Ion Conduction of Polysiloxane Single-Ion Conductors Containing Novel Weak-Binding Borates  70  Siloxane carbonate3/PEG600"
2502,lit_tr2502,,,2022-03-16 04:02:18,2022-03-16 04:02:18,,25.0,2.975445500808905e-05,249,355,,,,,,0.561/1,,,,,-35.0,,10.1016/j.jpowsour.2017.02.047,"43285 RenaudBouchet1*†,SébastienMaria2,RachidMeziane3,AbdelmaulaAboulaich1†,LivieLienafa2, Jean-PierreBonnet3,TrangN.T.Phan2,DenisBertin2,DidierGigmes2,DidierDevaux1, RenaudDenoyel1 andMichelArmand3 2013 1AixMarseilleUniversité,CNRS,MADIRELUMR7246,13397Marseille,France, 2AixMarseilleUniversité,CNRS,ICR7273,13397Marseille,France, 3UniversityofPicardieJulesVerne,LRCS-UMR6007,80000Amiens,France. †Presentaddress:LEPMIUMR5279CNRS—GrenobleINP—Univ.de Savoie—Univ.JosephFourier,38402StMartind’Hères,France(R.B);GroupeMANAGEM,SitedeHajar,BP469Marrakech,Maroc(A.A.). France NATUREMATERIALS Single-ionBABtriblockcopolymersashighly efﬁcientelectrolytesforlithium-metalbatteries  green  PSTFSILi-b-PEO-b-PSTFSILi/"
2503,lit_tr2503,,,2022-03-16 04:02:18,2022-03-16 04:02:18,,110.0,0.00164595516093831,249,355,,,,,,0.374/1,,,,,-41.0,,10.1016/j.jpowsour.2017.02.047,"43285 RenaudBouchet1*†,SébastienMaria2,RachidMeziane3,AbdelmaulaAboulaich1†,LivieLienafa2, Jean-PierreBonnet3,TrangN.T.Phan2,DenisBertin2,DidierGigmes2,DidierDevaux1, RenaudDenoyel1 andMichelArmand3 2013 1AixMarseilleUniversité,CNRS,MADIRELUMR7246,13397Marseille,France, 2AixMarseilleUniversité,CNRS,ICR7273,13397Marseille,France, 3UniversityofPicardieJulesVerne,LRCS-UMR6007,80000Amiens,France. †Presentaddress:LEPMIUMR5279CNRS—GrenobleINP—Univ.de Savoie—Univ.JosephFourier,38402StMartind’Hères,France(R.B);GroupeMANAGEM,SitedeHajar,BP469Marrakech,Maroc(A.A.). France NATUREMATERIALS Single-ionBABtriblockcopolymersashighly efﬁcientelectrolytesforlithium-metalbatteries  red  PSTFSILi-b-PEO-b-PSTFSILi/"
2504,lit_tr2504,,,2022-03-16 04:02:18,2022-03-16 04:02:18,,100.0,0.0012503022133805424,249,355,,,,,,0.374/1,,,,,-41.0,,10.1016/j.jpowsour.2017.02.047,"43285 RenaudBouchet1*†,SébastienMaria2,RachidMeziane3,AbdelmaulaAboulaich1†,LivieLienafa2, Jean-PierreBonnet3,TrangN.T.Phan2,DenisBertin2,DidierGigmes2,DidierDevaux1, RenaudDenoyel1 andMichelArmand3 2013 1AixMarseilleUniversité,CNRS,MADIRELUMR7246,13397Marseille,France, 2AixMarseilleUniversité,CNRS,ICR7273,13397Marseille,France, 3UniversityofPicardieJulesVerne,LRCS-UMR6007,80000Amiens,France. †Presentaddress:LEPMIUMR5279CNRS—GrenobleINP—Univ.de Savoie—Univ.JosephFourier,38402StMartind’Hères,France(R.B);GroupeMANAGEM,SitedeHajar,BP469Marrakech,Maroc(A.A.). France NATUREMATERIALS Single-ionBABtriblockcopolymersashighly efﬁcientelectrolytesforlithium-metalbatteries  b  PSTFSILi-b-PEO-b-PSTFSILi/"
2505,lit_tr2505,,,2022-03-16 04:02:18,2022-03-16 04:02:18,,90.0,0.0008715634312855022,249,355,,,,,,0.374/1,,,,,-41.0,,10.1016/j.jpowsour.2017.02.047,"43285 RenaudBouchet1*†,SébastienMaria2,RachidMeziane3,AbdelmaulaAboulaich1†,LivieLienafa2, Jean-PierreBonnet3,TrangN.T.Phan2,DenisBertin2,DidierGigmes2,DidierDevaux1, RenaudDenoyel1 andMichelArmand3 2013 1AixMarseilleUniversité,CNRS,MADIRELUMR7246,13397Marseille,France, 2AixMarseilleUniversité,CNRS,ICR7273,13397Marseille,France, 3UniversityofPicardieJulesVerne,LRCS-UMR6007,80000Amiens,France. †Presentaddress:LEPMIUMR5279CNRS—GrenobleINP—Univ.de Savoie—Univ.JosephFourier,38402StMartind’Hères,France(R.B);GroupeMANAGEM,SitedeHajar,BP469Marrakech,Maroc(A.A.). France NATUREMATERIALS Single-ionBABtriblockcopolymersashighly efﬁcientelectrolytesforlithium-metalbatteries  blue  PSTFSILi-b-PEO-b-PSTFSILi/"
2506,lit_tr2506,,,2022-03-16 04:02:18,2022-03-16 04:02:18,,80.0,0.000639690645692057,249,355,,,,,,0.374/1,,,,,-41.0,,10.1016/j.jpowsour.2017.02.047,"43285 RenaudBouchet1*†,SébastienMaria2,RachidMeziane3,AbdelmaulaAboulaich1†,LivieLienafa2, Jean-PierreBonnet3,TrangN.T.Phan2,DenisBertin2,DidierGigmes2,DidierDevaux1, RenaudDenoyel1 andMichelArmand3 2013 1AixMarseilleUniversité,CNRS,MADIRELUMR7246,13397Marseille,France, 2AixMarseilleUniversité,CNRS,ICR7273,13397Marseille,France, 3UniversityofPicardieJulesVerne,LRCS-UMR6007,80000Amiens,France. †Presentaddress:LEPMIUMR5279CNRS—GrenobleINP—Univ.de Savoie—Univ.JosephFourier,38402StMartind’Hères,France(R.B);GroupeMANAGEM,SitedeHajar,BP469Marrakech,Maroc(A.A.). France NATUREMATERIALS Single-ionBABtriblockcopolymersashighly efﬁcientelectrolytesforlithium-metalbatteries  gray  PSTFSILi-b-PEO-b-PSTFSILi/"
2507,lit_tr2507,,,2022-03-16 04:02:18,2022-03-16 04:02:18,,70.0,0.00043085188763167834,249,355,,,,,,0.374/1,,,,,-41.0,,10.1016/j.jpowsour.2017.02.047,"43300 A. Abdullah, S. Z. Abdullah, A. M. M. Ali, T. Winie, M. Z. A. Yahya and R. H. Y. Subban 2009 Faculty of Applied Sciences, Universiti Teknologi Mara, 40450 Shah Alam, Selangor, Malaysia Malaysia Materials research innovations Electrical properties of PEO–LiCF3SO3–SiO2 nanocomposite polymer electrolytes
    peo/licf3so3"
2508,lit_tr2508,,,2022-03-16 04:02:18,2022-03-16 04:02:18,,60.0,0.00028038901825140747,249,355,,,,,,0.374/1,,,,,-41.0,,10.1016/j.jpowsour.2017.02.047,"43300 Joel M. Sarapas and Gregory N. Tew 2016 Department of Polymer Science and Engineering, University of Massachusetts, Amherst, Massachusetts 01003, United States  USA Marcomolecules Poly(ether−thioethers) by Thiol−Ene Click and Their Oxidized Analogues as Lithium Polymer Electrolytes   1  peo-pes/tfsi"
2509,lit_tr2509,,,2022-03-16 04:02:18,2022-03-16 04:02:18,,50.0,0.00015632556247842838,249,355,,,,,,0.374/1,,,,,-41.0,,10.1016/j.jpowsour.2017.02.047,"43300 Joel M. Sarapas and Gregory N. Tew 2016 Department of Polymer Science and Engineering, University of Massachusetts, Amherst, Massachusetts 01003, United States  USA Marcomolecules Poly(ether−thioethers) by Thiol−Ene Click and Their Oxidized Analogues as Lithium Polymer Electrolytes   2  peo-pes/tfsi"
251,lit_tr251,,,2022-03-16 04:02:11,2022-03-16 04:02:11,,89.74144646716104,6.005635914434329e-07,3,190,,,,,0.833/0.0833,,,,,42.1,,66.1,10.1016/j.electacta.2004.01.110,"43221 Shaowei Feng a, Dongyang Shi a, Fang Liu a, Liping Zheng a, Jin Nie a,∗, Wengfang Feng a,
Xuejie Huang b, Michel Armand c,∗, Zhibin Zhou 2013 Institute of Physics, Chinese Academy of Sciences, 3rd South Street, Zhongguancun, Beijing 100080, China
c CIC energigune, Alava Technology Park, Albert Einstein, 4801510 MINANO ˜ Álava, Spain China, Spain Electrochimica Acta Single lithium-ion conducting polymer electrolytes based on
poly[(4-styrenesulfonyl)(trifluoromethanesulfonyl)imide] anions poly[(4-styrenesulfonyl)(trifluoromethanesulfonyl)imide] anions 1d   Li[PSTFSI-co-MPEGA]/"
2510,lit_tr2510,,,2022-03-16 04:02:18,2022-03-16 04:02:18,,40.0,9.497558997251888e-05,249,355,,,,,,0.374/1,,,,,-41.0,,10.1016/j.jpowsour.2017.02.047,"43300 Joel M. Sarapas and Gregory N. Tew 2016 Department of Polymer Science and Engineering, University of Massachusetts, Amherst, Massachusetts 01003, United States  USA Marcomolecules Poly(ether−thioethers) by Thiol−Ene Click and Their Oxidized Analogues as Lithium Polymer Electrolytes   3  peo-pes/tfsi"
2511,lit_tr2511,,,2022-03-16 04:02:18,2022-03-16 04:02:18,,25.0,3.055448724958027e-05,249,355,,,,,,0.374/1,,,,,-41.0,,10.1016/j.jpowsour.2017.02.047,"43300 Joel M. Sarapas and Gregory N. Tew 2016 Department of Polymer Science and Engineering, University of Massachusetts, Amherst, Massachusetts 01003, United States  USA Marcomolecules Poly(ether−thioethers) by Thiol−Ene Click and Their Oxidized Analogues as Lithium Polymer Electrolytes   4  peo-pes/tfsi"
2512,lit_tr2512,,,2022-03-16 04:02:18,2022-03-16 04:02:18,,110.0,0.0014345510246298679,249,355,,,,,,0.561/1,,,,,-44.0,,10.1016/j.jpowsour.2017.02.047,"43300 Joel M. Sarapas and Gregory N. Tew 2016 Department of Polymer Science and Engineering, University of Massachusetts, Amherst, Massachusetts 01003, United States  USA Marcomolecules Poly(ether−thioethers) by Thiol−Ene Click and Their Oxidized Analogues as Lithium Polymer Electrolytes   5  peo-pes/tfsi"
2513,lit_tr2513,,,2022-03-16 04:02:18,2022-03-16 04:02:18,,100.0,0.0011874819035976331,249,355,,,,,,0.561/1,,,,,-44.0,,10.1016/j.jpowsour.2017.02.047,"43300 Joel M. Sarapas and Gregory N. Tew 2016 Department of Polymer Science and Engineering, University of Massachusetts, Amherst, Massachusetts 01003, United States  USA Marcomolecules Poly(ether−thioethers) by Thiol−Ene Click and Their Oxidized Analogues as Lithium Polymer Electrolytes   6  peo-pes/tfsi"
2514,lit_tr2514,,,2022-03-16 04:02:18,2022-03-16 04:02:18,,90.0,0.0008866679285729704,249,355,,,,,,0.561/1,,,,,-44.0,,10.1016/j.jpowsour.2017.02.047,"43300 Joel M. Sarapas and Gregory N. Tew 2016 Department of Polymer Science and Engineering, University of Massachusetts, Amherst, Massachusetts 01003, United States  USA Marcomolecules Poly(ether−thioethers) by Thiol−Ene Click and Their Oxidized Analogues as Lithium Polymer Electrolytes   7  peo-pes/tfsi"
2515,lit_tr2515,,,2022-03-16 04:02:18,2022-03-16 04:02:18,,80.0,0.0006075499647450472,249,355,,,,,,0.561/1,,,,,-44.0,,10.1016/j.jpowsour.2017.02.047,"43300 Joel M. Sarapas and Gregory N. Tew 2016 Department of Polymer Science and Engineering, University of Massachusetts, Amherst, Massachusetts 01003, United States  USA Marcomolecules Poly(ether−thioethers) by Thiol−Ene Click and Their Oxidized Analogues as Lithium Polymer Electrolytes   8  peo-pes/tfsi"
2516,lit_tr2516,,,2022-03-16 04:02:18,2022-03-16 04:02:18,,70.0,0.00042351227269995666,249,355,,,,,,0.561/1,,,,,-44.0,,10.1016/j.jpowsour.2017.02.047,"43300 Joel M. Sarapas and Gregory N. Tew 2016 Department of Polymer Science and Engineering, University of Massachusetts, Amherst, Massachusetts 01003, United States  USA Marcomolecules Poly(ether−thioethers) by Thiol−Ene Click and Their Oxidized Analogues as Lithium Polymer Electrolytes   pete1  peo-pes/tfsi"
2517,lit_tr2517,,,2022-03-16 04:02:18,2022-03-16 04:02:18,,60.0,0.0002952221916521262,249,355,,,,,,0.561/1,,,,,-44.0,,10.1016/j.jpowsour.2017.02.047,"43300 Joel M. Sarapas and Gregory N. Tew 2016 Department of Polymer Science and Engineering, University of Massachusetts, Amherst, Massachusetts 01003, United States  USA Marcomolecules Poly(ether−thioethers) by Thiol−Ene Click and Their Oxidized Analogues as Lithium Polymer Electrolytes   pes1  peo-pes/tfsi"
2518,lit_tr2518,,,2022-03-16 04:02:18,2022-03-16 04:02:18,,50.0,0.00018563377651285514,249,355,,,,,,0.561/1,,,,,-44.0,,10.1016/j.jpowsour.2017.02.047,"43300 Yohei Nakano, Hiromori Tsutsumi 2013 AppliedMolecular Science, Graduate School of Medicine,Yamaguchi University, 2-16-1 Tokiwadai, Ube 755-8611, Japan Japan Solid state ionics Ionic conductive properties of solid polymer electrolyte based on poly(oxetane) with branched side chains of terminal nitrile groups pvdf_hfp was excluded circle  cn-ox/bf4"
2519,lit_tr2519,,,2022-03-16 04:02:18,2022-03-16 04:02:18,,40.0,0.00011086028736283259,249,355,,,,,,0.561/1,,,,,-44.0,,10.1016/j.jpowsour.2017.02.047,"43300 Yohei Nakano, Hiromori Tsutsumi 2013 AppliedMolecular Science, Graduate School of Medicine,Yamaguchi University, 2-16-1 Tokiwadai, Ube 755-8611, Japan Japan Solid state ionics Ionic conductive properties of solid polymer electrolyte based on poly(oxetane) with branched side chains of terminal nitrile groups pvdf_hfp was excluded square  cn-ox/bf4"
252,lit_tr252,,,2022-03-16 04:02:11,2022-03-16 04:02:11,,79.82460524202594,4.807264300118488e-07,3,190,,,,,0.833/0.0833,,,,,42.1,,66.1,10.1016/j.electacta.2004.01.110,"43221 Shaowei Feng a, Dongyang Shi a, Fang Liu a, Liping Zheng a, Jin Nie a,∗, Wengfang Feng a,
Xuejie Huang b, Michel Armand c,∗, Zhibin Zhou 2013 Institute of Physics, Chinese Academy of Sciences, 3rd South Street, Zhongguancun, Beijing 100080, China
c CIC energigune, Alava Technology Park, Albert Einstein, 4801510 MINANO ˜ Álava, Spain China, Spain Electrochimica Acta Single lithium-ion conducting polymer electrolytes based on
poly[(4-styrenesulfonyl)(trifluoromethanesulfonyl)imide] anions poly[(4-styrenesulfonyl)(trifluoromethanesulfonyl)imide] anions 1d   Li[PSTFSI-co-MPEGA]/"
2520,lit_tr2520,,,2022-03-16 04:02:18,2022-03-16 04:02:18,,25.0,3.108400713673354e-05,249,355,,,,,,0.561/1,,,,,-44.0,,10.1016/j.jpowsour.2017.02.047,"43300 Yohei Nakano, Hiromori Tsutsumi 2013 AppliedMolecular Science, Graduate School of Medicine,Yamaguchi University, 2-16-1 Tokiwadai, Ube 755-8611, Japan Japan Solid state ionics Ionic conductive properties of solid polymer electrolyte based on poly(oxetane) with branched side chains of terminal nitrile groups pvdf_hfp was excluded Diamond  cn-ox/bf4"
2521,lit_tr2521,,,2022-03-16 04:02:18,2022-03-16 04:02:18,,110.0,0.000364512981855057,249,356,,,,,,0.198/1,,,,,-47.0,,10.1016/j.jpowsour.2017.02.047,"43300 Yohei Nakano, Hiromori Tsutsumi 2013 AppliedMolecular Science, Graduate School of Medicine,Yamaguchi University, 2-16-1 Tokiwadai, Ube 755-8611, Japan Japan Solid state ionics Ionic conductive properties of solid polymer electrolyte based on poly(oxetane) with branched side chains of terminal nitrile groups pvdf_hfp was excluded triangle  cn-ox/bf4"
2522,lit_tr2522,,,2022-03-16 04:02:18,2022-03-16 04:02:18,,100.0,0.0002529431950242008,249,356,,,,,,0.198/1,,,,,-47.0,,10.1016/j.jpowsour.2017.02.047,43300  2018        peo/fsi/sn/
2523,lit_tr2523,,,2022-03-16 04:02:18,2022-03-16 04:02:18,,90.0,0.00018492813933172617,249,356,,,,,,0.198/1,,,,,-47.0,,10.1016/j.jpowsour.2017.02.047,43300  2018        peo/fsi/il1/
2524,lit_tr2524,,,2022-03-16 04:02:18,2022-03-16 04:02:18,,80.0,0.00012179851688045231,249,356,,,,,,0.198/1,,,,,-47.0,,10.1016/j.jpowsour.2017.02.047,"43285 Danielle M. Pesko, Michael A. Webb, Yukyung Jung, Qi Zheng, Thomas F. Miller, III, Geoffrey W. Coates, and Nitash P. Balsara 2016 Department of Chemical and Biomolecular Engineering, University of California, Berkeley, Berkeley, California 94720, United States US Macromolecules Universal Relationship between Conductivity and Solvation-Site Connectivity in Ether-Based Polymer Electrolytes    C2EO5/TFSI"
2525,lit_tr2525,,,2022-03-16 04:02:18,2022-03-16 04:02:18,,70.0,7.61398470382711e-05,249,356,,,,,,0.198/1,,,,,-47.0,,10.1016/j.jpowsour.2017.02.047,"43285 Danielle M. Pesko, Michael A. Webb, Yukyung Jung, Qi Zheng, Thomas F. Miller, III, Geoffrey W. Coates, and Nitash P. Balsara 2016 Department of Chemical and Biomolecular Engineering, University of California, Berkeley, Berkeley, California 94720, United States US Macromolecules Universal Relationship between Conductivity and Solvation-Site Connectivity in Ether-Based Polymer Electrolytes    C2EO4/TFSI"
2526,lit_tr2526,,,2022-03-16 04:02:18,2022-03-16 04:02:18,,60.0,3.6030890848313444e-05,249,356,,,,,,0.198/1,,,,,-47.0,,10.1016/j.jpowsour.2017.02.047,"43285 Danielle M. Pesko, Michael A. Webb, Yukyung Jung, Qi Zheng, Thomas F. Miller, III, Geoffrey W. Coates, and Nitash P. Balsara 2016 Department of Chemical and Biomolecular Engineering, University of California, Berkeley, Berkeley, California 94720, United States US Macromolecules Universal Relationship between Conductivity and Solvation-Site Connectivity in Ether-Based Polymer Electrolytes    C4EO5/TFSI"
2527,lit_tr2527,,,2022-03-16 04:02:18,2022-03-16 04:02:18,,50.0,1.9259056178514253e-05,249,356,,,,,,0.198/1,,,,,-47.0,,10.1016/j.jpowsour.2017.02.047,"43285 Danielle M. Pesko, Michael A. Webb, Yukyung Jung, Qi Zheng, Thomas F. Miller, III, Geoffrey W. Coates, and Nitash P. Balsara 2016 Department of Chemical and Biomolecular Engineering, University of California, Berkeley, Berkeley, California 94720, United States US Macromolecules Universal Relationship between Conductivity and Solvation-Site Connectivity in Ether-Based Polymer Electrolytes    C4EO4/TFSI"
2528,lit_tr2528,,,2022-03-16 04:02:18,2022-03-16 04:02:18,,40.0,1.0845860144926037e-05,249,356,,,,,,0.198/1,,,,,-47.0,,10.1016/j.jpowsour.2017.02.047,"43285 Danielle M. Pesko, Michael A. Webb, Yukyung Jung, Qi Zheng, Thomas F. Miller, III, Geoffrey W. Coates, and Nitash P. Balsara 2016 Department of Chemical and Biomolecular Engineering, University of California, Berkeley, Berkeley, California 94720, United States US Macromolecules Universal Relationship between Conductivity and Solvation-Site Connectivity in Ether-Based Polymer Electrolytes    C6EO5/TFSI"
2529,lit_tr2529,,,2022-03-16 04:02:18,2022-03-16 04:02:18,,25.0,4.022851488226648e-06,249,356,,,,,,0.198/1,,,,,-47.0,,10.1016/j.jpowsour.2017.02.047,"43285 Danielle M. Pesko, Michael A. Webb, Yukyung Jung, Qi Zheng, Thomas F. Miller, III, Geoffrey W. Coates, and Nitash P. Balsara 2016 Department of Chemical and Biomolecular Engineering, University of California, Berkeley, Berkeley, California 94720, United States US Macromolecules Universal Relationship between Conductivity and Solvation-Site Connectivity in Ether-Based Polymer Electrolytes    C6EO4/TFSI"
253,lit_tr253,,,2022-03-16 04:02:11,2022-03-16 04:02:11,,69.86516504346179,4.006932255922301e-07,3,190,,,,,0.833/0.0833,,,,,42.1,,66.1,10.1016/j.electacta.2004.01.110,"43221 Shaowei Feng a, Dongyang Shi a, Fang Liu a, Liping Zheng a, Jin Nie a,∗, Wengfang Feng a,
Xuejie Huang b, Michel Armand c,∗, Zhibin Zhou 2013 Institute of Physics, Chinese Academy of Sciences, 3rd South Street, Zhongguancun, Beijing 100080, China
c CIC energigune, Alava Technology Park, Albert Einstein, 4801510 MINANO ˜ Álava, Spain China, Spain Electrochimica Acta Single lithium-ion conducting polymer electrolytes based on
poly[(4-styrenesulfonyl)(trifluoromethanesulfonyl)imide] anions poly[(4-styrenesulfonyl)(trifluoromethanesulfonyl)imide] anions 1d   Li[PSTFSI-co-MPEGA]/"
2530,lit_tr2530,,,2022-03-16 04:02:18,2022-03-16 04:02:18,,110.0,0.0008285467154315648,249,4,,,,,1/20,,,,,,,,10.1016/j.jpowsour.2017.02.047,"43285 Qianru Shi, Lixin Xue, Dejun Qin, Bing Du, Jian Wang and Liquan Chen 2014 Ningbo Institute of Materials Technology & Engineering, Chinese Academy of Sciences, Ningbo, 315201, China China J. Mater. Chem. A Single ion solid-state composite electrolytes with high electrochemical stability based on a poly(perfluoroalkylsulfonyl)-imide ionene polymer  8  PEO60000/PFSI"
2531,lit_tr2531,,,2022-03-16 04:02:18,2022-03-16 04:02:18,,100.0,0.0006634099791806399,249,4,,,,,1/20,,,,,,,,10.1016/j.jpowsour.2017.02.047,"43285 Qianru Shi, Lixin Xue, Dejun Qin, Bing Du, Jian Wang and Liquan Chen 2014 Ningbo Institute of Materials Technology & Engineering, Chinese Academy of Sciences, Ningbo, 315201, China China J. Mater. Chem. A Single ion solid-state composite electrolytes with high electrochemical stability based on a poly(perfluoroalkylsulfonyl)-imide ionene polymer  16  PEO60000/PFSI"
2532,lit_tr2532,,,2022-03-16 04:02:18,2022-03-16 04:02:18,,90.0,0.0004960723259264876,249,4,,,,,1/20,,,,,,,,10.1016/j.jpowsour.2017.02.047,"43285 Qianru Shi, Lixin Xue, Dejun Qin, Bing Du, Jian Wang and Liquan Chen 2014 Ningbo Institute of Materials Technology & Engineering, Chinese Academy of Sciences, Ningbo, 315201, China China J. Mater. Chem. A Single ion solid-state composite electrolytes with high electrochemical stability based on a poly(perfluoroalkylsulfonyl)-imide ionene polymer  20  PEO60000/PFSI"
2533,lit_tr2533,,,2022-03-16 04:02:18,2022-03-16 04:02:18,,80.0,0.0003646540152541576,249,4,,,,,1/20,,,,,,,,10.1016/j.jpowsour.2017.02.047,"43285 Qianru Shi, Lixin Xue, Dejun Qin, Bing Du, Jian Wang and Liquan Chen 2014 Ningbo Institute of Materials Technology & Engineering, Chinese Academy of Sciences, Ningbo, 315201, China China J. Mater. Chem. A Single ion solid-state composite electrolytes with high electrochemical stability based on a poly(perfluoroalkylsulfonyl)-imide ionene polymer  25  PEO60000/PFSI"
2534,lit_tr2534,,,2022-03-16 04:02:18,2022-03-16 04:02:18,,70.0,0.0002004379720142438,249,4,,,,,1/20,,,,,,,,10.1016/j.jpowsour.2017.02.047,"43285 Qianru Shi, Lixin Xue, Dejun Qin, Bing Du, Jian Wang and Liquan Chen 2014 Ningbo Institute of Materials Technology & Engineering, Chinese Academy of Sciences, Ningbo, 315201, China China J. Mater. Chem. A Single ion solid-state composite electrolytes with high electrochemical stability based on a poly(perfluoroalkylsulfonyl)-imide ionene polymer  30  PEO60000/PFSI"
2535,lit_tr2535,,,2022-03-16 04:02:18,2022-03-16 04:02:18,,60.0,8.973668044569053e-05,249,4,,,,,1/20,,,,,,,,10.1016/j.jpowsour.2017.02.047,"43277 Aneeka Zaheen Kamal1 · Sevim Ünügür Çelik1 · Ayhan Bozkurt1 2018 Department of Biophysics, Institute for Research and Medical Consultations (IRMC), Imam Abdulrahman Bin Faisal University, PO Box 1982, Dammam 31441, Saudi Arabia Journal of Inorganic and Organometallic Polymers and Materials Single Ion Conducting Blend Polymer Electrolytes Based on LiPAAOB and PPEGMA  LiPAAOB  LiPAAOB/"
2536,lit_tr2536,,,2022-03-16 04:02:18,2022-03-16 04:02:18,,50.0,2.620094768615125e-05,249,4,,,,,1/20,,,,,,,,10.1016/j.jpowsour.2017.02.047,"43277 Aneeka Zaheen Kamal1 · Sevim Ünügür Çelik1 · Ayhan Bozkurt1 2018 Department of Biophysics, Institute for Research and Medical Consultations (IRMC), Imam Abdulrahman Bin Faisal University, PO Box 1982, Dammam 31441, Saudi Arabia Journal of Inorganic and Organometallic Polymers and Materials Single Ion Conducting Blend Polymer Electrolytes Based on LiPAAOB and PPEGMA  10  LiPAAOB/PPEGMA"
2537,lit_tr2537,,,2022-03-16 04:02:18,2022-03-16 04:02:18,,40.0,7.520349077125607e-06,249,4,,,,,1/20,,,,,,,,10.1016/j.jpowsour.2017.02.047,"43277 Aneeka Zaheen Kamal1 · Sevim Ünügür Çelik1 · Ayhan Bozkurt1 2018 Department of Biophysics, Institute for Research and Medical Consultations (IRMC), Imam Abdulrahman Bin Faisal University, PO Box 1982, Dammam 31441, Saudi Arabia Journal of Inorganic and Organometallic Polymers and Materials Single Ion Conducting Blend Polymer Electrolytes Based on LiPAAOB and PPEGMA  20  LiPAAOB/PPEGMA"
2538,lit_tr2538,,,2022-03-16 04:02:18,2022-03-16 04:02:18,,25.0,7.871182826295836e-07,249,4,,,,,1/20,,,,,,,,10.1016/j.jpowsour.2017.02.047,"43277 Aneeka Zaheen Kamal1 · Sevim Ünügür Çelik1 · Ayhan Bozkurt1 2018 Department of Biophysics, Institute for Research and Medical Consultations (IRMC), Imam Abdulrahman Bin Faisal University, PO Box 1982, Dammam 31441, Saudi Arabia Journal of Inorganic and Organometallic Polymers and Materials Single Ion Conducting Blend Polymer Electrolytes Based on LiPAAOB and PPEGMA  40  LiPAAOB/PPEGMA"
2539,lit_tr2539,,,2022-03-16 04:02:18,2022-03-16 04:02:18,,89.87674272802985,0.0023135878772400104,15,282,,,,,,35/65,,,,,,,10.1039/c8ee02093k,"43277 Aneeka Zaheen Kamal1 · Sevim Ünügür Çelik1 · Ayhan Bozkurt1 2018 Department of Biophysics, Institute for Research and Medical Consultations (IRMC), Imam Abdulrahman Bin Faisal University, PO Box 1982, Dammam 31441, Saudi Arabia Journal of Inorganic and Organometallic Polymers and Materials Single Ion Conducting Blend Polymer Electrolytes Based on LiPAAOB and PPEGMA  60  LiPAAOB/PPEGMA"
254,lit_tr254,,,2022-03-16 04:02:11,2022-03-16 04:02:11,,59.91477210542564,3.0184848469512317e-07,3,190,,,,,0.833/0.0833,,,,,42.1,,66.1,10.1016/j.electacta.2004.01.110,"43221 Shaowei Feng a, Dongyang Shi a, Fang Liu a, Liping Zheng a, Jin Nie a,∗, Wengfang Feng a,
Xuejie Huang b, Michel Armand c,∗, Zhibin Zhou 2013 Institute of Physics, Chinese Academy of Sciences, 3rd South Street, Zhongguancun, Beijing 100080, China
c CIC energigune, Alava Technology Park, Albert Einstein, 4801510 MINANO ˜ Álava, Spain China, Spain Electrochimica Acta Single lithium-ion conducting polymer electrolytes based on
poly[(4-styrenesulfonyl)(trifluoromethanesulfonyl)imide] anions poly[(4-styrenesulfonyl)(trifluoromethanesulfonyl)imide] anions 1d   Li[PSTFSI-co-MPEGA]/"
2540,lit_tr2540,,,2022-03-16 04:02:18,2022-03-16 04:02:18,,79.7912179930845,0.0021309389125079704,15,282,,,,,,35/65,,,,,,,10.1039/c8ee02093k,"43277 Aneeka Zaheen Kamal1 · Sevim Ünügür Çelik1 · Ayhan Bozkurt1 2018 Department of Biophysics, Institute for Research and Medical Consultations (IRMC), Imam Abdulrahman Bin Faisal University, PO Box 1982, Dammam 31441, Saudi Arabia Journal of Inorganic and Organometallic Polymers and Materials Single Ion Conducting Blend Polymer Electrolytes Based on LiPAAOB and PPEGMA  80  LiPAAOB/PPEGMA"
2541,lit_tr2541,,,2022-03-16 04:02:18,2022-03-16 04:02:18,,69.87246008161878,0.0018682242283752366,15,282,,,,,,35/65,,,,,,,10.1039/c8ee02093k,"43277 Aneeka Zaheen Kamal1 · Sevim Ünügür Çelik1 · Ayhan Bozkurt1 2018 Department of Biophysics, Institute for Research and Medical Consultations (IRMC), Imam Abdulrahman Bin Faisal University, PO Box 1982, Dammam 31441, Saudi Arabia Journal of Inorganic and Organometallic Polymers and Materials Single Ion Conducting Blend Polymer Electrolytes Based on LiPAAOB and PPEGMA  80  LiPAAOB/PPEGMA"
2542,lit_tr2542,,,2022-03-16 04:02:18,2022-03-16 04:02:18,,59.96037145803746,0.0016926649446777364,15,282,,,,,,35/65,,,,,,,10.1039/c8ee02093k,"43277 Aneeka Zaheen Kamal1 · Sevim Ünügür Çelik1 · Ayhan Bozkurt1 2018 Department of Biophysics, Institute for Research and Medical Consultations (IRMC), Imam Abdulrahman Bin Faisal University, PO Box 1982, Dammam 31441, Saudi Arabia Journal of Inorganic and Organometallic Polymers and Materials Single Ion Conducting Blend Polymer Electrolytes Based on LiPAAOB and PPEGMA  80  LiPAAOB/PPEGMA"
2543,lit_tr2543,,,2022-03-16 04:02:18,2022-03-16 04:02:18,,49.932882713482684,0.0013894950373115529,15,282,,,,,,35/65,,,,,,,10.1039/c8ee02093k,"43277 Aneeka Zaheen Kamal1 · Sevim Ünügür Çelik1 · Ayhan Bozkurt1 2018 Department of Biophysics, Institute for Research and Medical Consultations (IRMC), Imam Abdulrahman Bin Faisal University, PO Box 1982, Dammam 31441, Saudi Arabia Journal of Inorganic and Organometallic Polymers and Materials Single Ion Conducting Blend Polymer Electrolytes Based on LiPAAOB and PPEGMA  80  LiPAAOB/PPEGMA"
2544,lit_tr2544,,,2022-03-16 04:02:18,2022-03-16 04:02:18,,40.01812462087088,0.0011787697980291977,15,282,,,,,,35/65,,,,,,,10.1039/c8ee02093k,"43277 Aneeka Zaheen Kamal1 · Sevim Ünügür Çelik1 · Ayhan Bozkurt1 2018 Department of Biophysics, Institute for Research and Medical Consultations (IRMC), Imam Abdulrahman Bin Faisal University, PO Box 1982, Dammam 31441, Saudi Arabia Journal of Inorganic and Organometallic Polymers and Materials Single Ion Conducting Blend Polymer Electrolytes Based on LiPAAOB and PPEGMA  80  LiPAAOB/PPEGMA"
2545,lit_tr2545,,,2022-03-16 04:02:18,2022-03-16 04:02:18,,9.879948814033753,0.000454878070330679,15,282,,,,,,35/65,,,,,,,10.1039/c8ee02093k,"43277 Aneeka Zaheen Kamal1 · Sevim Ünügür Çelik1 · Ayhan Bozkurt1 2018 Department of Biophysics, Institute for Research and Medical Consultations (IRMC), Imam Abdulrahman Bin Faisal University, PO Box 1982, Dammam 31441, Saudi Arabia Journal of Inorganic and Organometallic Polymers and Materials Single Ion Conducting Blend Polymer Electrolytes Based on LiPAAOB and PPEGMA  80  LiPAAOB/PPEGMA"
2546,lit_tr2546,,,2022-03-16 04:02:18,2022-03-16 04:02:18,,0.09263317367771151,0.0002636653135457168,15,282,,,,,,35/65,,,,,,,10.1039/c8ee02093k,"43277 Aneeka Zaheen Kamal1 · Sevim Ünügür Çelik1 · Ayhan Bozkurt1 2018 Department of Biophysics, Institute for Research and Medical Consultations (IRMC), Imam Abdulrahman Bin Faisal University, PO Box 1982, Dammam 31441, Saudi Arabia Journal of Inorganic and Organometallic Polymers and Materials Single Ion Conducting Blend Polymer Electrolytes Based on LiPAAOB and PPEGMA  80  LiPAAOB/PPEGMA"
2547,lit_tr2547,,,2022-03-16 04:02:18,2022-03-16 04:02:18,,-9.90585816932122,5.796395358299892e-07,15,282,,,,,,35/65,,,,,,,10.1039/c8ee02093k,"43277 Aneeka Zaheen Kamal1 · Sevim Ünügür Çelik1 · Ayhan Bozkurt1 2018 Department of Biophysics, Institute for Research and Medical Consultations (IRMC), Imam Abdulrahman Bin Faisal University, PO Box 1982, Dammam 31441, Saudi Arabia Journal of Inorganic and Organometallic Polymers and Materials Single Ion Conducting Blend Polymer Electrolytes Based on LiPAAOB and PPEGMA  80  LiPAAOB/PPEGMA"
2548,lit_tr2548,,,2022-03-16 04:02:18,2022-03-16 04:02:18,,90.30054128689119,0.0017782794100389223,15,282,,,,,,40/60,,,,,,,10.1039/c8ee02093k,"43277 Aneeka Zaheen Kamal1 · Sevim Ünügür Çelik1 · Ayhan Bozkurt1 2018 Department of Biophysics, Institute for Research and Medical Consultations (IRMC), Imam Abdulrahman Bin Faisal University, PO Box 1982, Dammam 31441, Saudi Arabia Journal of Inorganic and Organometallic Polymers and Materials Single Ion Conducting Blend Polymer Electrolytes Based on LiPAAOB and PPEGMA  80  LiPAAOB/PPEGMA"
2549,lit_tr2549,,,2022-03-16 04:02:18,2022-03-16 04:02:18,,79.7912179930845,0.0016111760592537967,15,282,,,,,,40/60,,,,,,,10.1039/c8ee02093k,"43439 Takahiro Aoki and Tatsuo Fujinami 2005 Department of Materials Science and Chemical Engineering, Faculty of Engineering, Shizuoka University, Japan Journal of The Electrochemical Society Lithium Ion Conductivity of Polymer Electrolytes
Based on Insoluble Lithium
Tetrakis(pentafluorobenzenethiolato)borate
and Poly(ethylene oxide)    LiTPSB/PEO"
255,lit_tr255,,,2022-03-16 04:02:11,2022-03-16 04:02:11,,49.682558696608794,1.3711437866712983e-07,3,190,,,,,0.833/0.0833,,,,,42.1,,66.1,10.1016/j.electacta.2004.01.110,"43221 Shaowei Feng a, Dongyang Shi a, Fang Liu a, Liping Zheng a, Jin Nie a,∗, Wengfang Feng a,
Xuejie Huang b, Michel Armand c,∗, Zhibin Zhou 2013 Institute of Physics, Chinese Academy of Sciences, 3rd South Street, Zhongguancun, Beijing 100080, China
c CIC energigune, Alava Technology Park, Albert Einstein, 4801510 MINANO ˜ Álava, Spain China, Spain Electrochimica Acta Single lithium-ion conducting polymer electrolytes based on
poly[(4-styrenesulfonyl)(trifluoromethanesulfonyl)imide] anions poly[(4-styrenesulfonyl)(trifluoromethanesulfonyl)imide] anions 1d   Li[PSTFSI-co-MPEGA]/"
2550,lit_tr2550,,,2022-03-16 04:02:18,2022-03-16 04:02:18,,69.87246008161878,0.0013668284188715608,15,282,,,,,,40/60,,,,,,,10.1039/c8ee02093k,"43439 Takahiro Aoki and Tatsuo Fujinami 2005 Department of Materials Science and Chemical Engineering, Faculty of Engineering, Shizuoka University, Japan Journal of The Electrochemical Society Lithium Ion Conductivity of Polymer Electrolytes
Based on Insoluble Lithium
Tetrakis(pentafluorobenzenethiolato)borate
and Poly(ethylene oxide)    LiTPSB/PEO"
2551,lit_tr2551,,,2022-03-16 04:02:18,2022-03-16 04:02:18,,59.78226093632543,0.0011037151401458354,15,282,,,,,,40/60,,,,,,,10.1039/c8ee02093k,"43439 Takahiro Aoki and Tatsuo Fujinami 2005 Department of Materials Science and Chemical Engineering, Faculty of Engineering, Shizuoka University, Japan Journal of The Electrochemical Society Lithium Ion Conductivity of Polymer Electrolytes
Based on Insoluble Lithium
Tetrakis(pentafluorobenzenethiolato)borate
and Poly(ethylene oxide)    LiTPSB/PEO"
2552,lit_tr2552,,,2022-03-16 04:02:18,2022-03-16 04:02:18,,50.26861235303858,0.0009363301328148305,15,282,,,,,,40/60,,,,,,,10.1039/c8ee02093k,"43439 Takahiro Aoki and Tatsuo Fujinami 2005 Department of Materials Science and Chemical Engineering, Faculty of Engineering, Shizuoka University, Japan Journal of The Electrochemical Society Lithium Ion Conductivity of Polymer Electrolytes
Based on Insoluble Lithium
Tetrakis(pentafluorobenzenethiolato)borate
and Poly(ethylene oxide)    LiTPSB/PEO"
2553,lit_tr2553,,,2022-03-16 04:02:18,2022-03-16 04:02:18,,40.01812462087088,0.0007316207259032471,15,282,,,,,,40/60,,,,,,,10.1039/c8ee02093k,"43439 Takahiro Aoki and Tatsuo Fujinami 2005 Department of Materials Science and Chemical Engineering, Faculty of Engineering, Shizuoka University, Japan Journal of The Electrochemical Society Lithium Ion Conductivity of Polymer Electrolytes
Based on Insoluble Lithium
Tetrakis(pentafluorobenzenethiolato)borate
and Poly(ethylene oxide)    LiTPSB/PEO"
2554,lit_tr2554,,,2022-03-16 04:02:18,2022-03-16 04:02:18,,29.9540583511685,0.000553167937802228,15,282,,,,,,40/60,,,,,,,10.1039/c8ee02093k,"43439 Takahiro Aoki and Tatsuo Fujinami 2005 Department of Materials Science and Chemical Engineering, Faculty of Engineering, Shizuoka University, Japan Journal of The Electrochemical Society Lithium Ion Conductivity of Polymer Electrolytes
Based on Insoluble Lithium
Tetrakis(pentafluorobenzenethiolato)borate
and Poly(ethylene oxide)    LiTPSB/PEO"
2555,lit_tr2555,,,2022-03-16 04:02:18,2022-03-16 04:02:18,,19.82564522758787,0.00040470912820126927,15,282,,,,,,40/60,,,,,,,10.1039/c8ee02093k,"43439 Takahiro Aoki and Tatsuo Fujinami 2005 Department of Materials Science and Chemical Engineering, Faculty of Engineering, Shizuoka University, Japan Journal of The Electrochemical Society Lithium Ion Conductivity of Polymer Electrolytes
Based on Insoluble Lithium
Tetrakis(pentafluorobenzenethiolato)borate
and Poly(ethylene oxide)    LiTPSB/PEO"
2556,lit_tr2556,,,2022-03-16 04:02:18,2022-03-16 04:02:18,,90.08851839367213,0.0012589254117941662,15,282,,,,,,45/55,,,,,,,10.1039/c8ee02093k,"43439 Takahiro Aoki and Tatsuo Fujinami 2005 Department of Materials Science and Chemical Engineering, Faculty of Engineering, Shizuoka University, Japan Journal of The Electrochemical Society Lithium Ion Conductivity of Polymer Electrolytes
Based on Insoluble Lithium
Tetrakis(pentafluorobenzenethiolato)borate
and Poly(ethylene oxide)    LiTPSB/PEO"
2557,lit_tr2557,,,2022-03-16 04:02:18,2022-03-16 04:02:18,,79.7912179930845,0.0011220184543019622,15,282,,,,,,45/55,,,,,,,10.1039/c8ee02093k,"43439 Takahiro Aoki and Tatsuo Fujinami 2005 Department of Materials Science and Chemical Engineering, Faculty of Engineering, Shizuoka University, Japan Journal of The Electrochemical Society Lithium Ion Conductivity of Polymer Electrolytes
Based on Insoluble Lithium
Tetrakis(pentafluorobenzenethiolato)borate
and Poly(ethylene oxide)    LiTPSB/PEO"
2558,lit_tr2558,,,2022-03-16 04:02:18,2022-03-16 04:02:18,,70.25093295165465,0.000906030880275745,15,282,,,,,,45/55,,,,,,,10.1039/c8ee02093k,"43439 Takahiro Aoki and Tatsuo Fujinami 2005 Department of Materials Science and Chemical Engineering, Faculty of Engineering, Shizuoka University, Japan Journal of The Electrochemical Society Lithium Ion Conductivity of Polymer Electrolytes
Based on Insoluble Lithium
Tetrakis(pentafluorobenzenethiolato)borate
and Poly(ethylene oxide)    LiTPSB/PEO"
2559,lit_tr2559,,,2022-03-16 04:02:18,2022-03-16 04:02:18,,59.96037145803746,0.0007437534615179564,15,282,,,,,,45/55,,,,,,,10.1039/c8ee02093k,"43439 Takahiro Aoki and Tatsuo Fujinami 2005 Department of Materials Science and Chemical Engineering, Faculty of Engineering, Shizuoka University, Japan Journal of The Electrochemical Society Lithium Ion Conductivity of Polymer Electrolytes
Based on Insoluble Lithium
Tetrakis(pentafluorobenzenethiolato)borate
and Poly(ethylene oxide)    LiTPSB/PEO"
256,lit_tr256,,,2022-03-16 04:02:11,2022-03-16 04:02:11,,39.82327427319001,2.0886179206756458e-08,3,190,,,,,0.833/0.0833,,,,,42.1,,66.1,10.1016/j.electacta.2004.01.110,"43221 Shaowei Feng a, Dongyang Shi a, Fang Liu a, Liping Zheng a, Jin Nie a,∗, Wengfang Feng a,
Xuejie Huang b, Michel Armand c,∗, Zhibin Zhou 2013 Institute of Physics, Chinese Academy of Sciences, 3rd South Street, Zhongguancun, Beijing 100080, China
c CIC energigune, Alava Technology Park, Albert Einstein, 4801510 MINANO ˜ Álava, Spain China, Spain Electrochimica Acta Single lithium-ion conducting polymer electrolytes based on
poly[(4-styrenesulfonyl)(trifluoromethanesulfonyl)imide] anions poly[(4-styrenesulfonyl)(trifluoromethanesulfonyl)imide] anions 1d   Li[PSTFSI-co-MPEGA]/"
2560,lit_tr2560,,,2022-03-16 04:02:18,2022-03-16 04:02:18,,49.932882713482684,0.0006309573444801924,15,282,,,,,,45/55,,,,,,,10.1039/c8ee02093k,"43439 Takahiro Aoki and Tatsuo Fujinami 2005 Department of Materials Science and Chemical Engineering, Faculty of Engineering, Shizuoka University, Japan Journal of The Electrochemical Society Lithium Ion Conductivity of Polymer Electrolytes
Based on Insoluble Lithium
Tetrakis(pentafluorobenzenethiolato)borate
and Poly(ethylene oxide)    LiTPSB/PEO"
2561,lit_tr2561,,,2022-03-16 04:02:18,2022-03-16 04:02:18,,40.17580933623185,0.000469276709027321,15,282,,,,,,45/55,,,,,,,10.1039/c8ee02093k,"43439 Takahiro Aoki and Tatsuo Fujinami 2005 Department of Materials Science and Chemical Engineering, Faculty of Engineering, Shizuoka University, Japan Journal of The Electrochemical Society Lithium Ion Conductivity of Polymer Electrolytes
Based on Insoluble Lithium
Tetrakis(pentafluorobenzenethiolato)borate
and Poly(ethylene oxide)    LiTPSB/PEO"
2562,lit_tr2562,,,2022-03-16 04:02:18,2022-03-16 04:02:18,,29.9540583511685,0.0003268029739385575,15,282,,,,,,45/55,,,,,,,10.1039/c8ee02093k,"43439 Takahiro Aoki and Tatsuo Fujinami 2005 Department of Materials Science and Chemical Engineering, Faculty of Engineering, Shizuoka University, Japan Journal of The Electrochemical Society Lithium Ion Conductivity of Polymer Electrolytes
Based on Insoluble Lithium
Tetrakis(pentafluorobenzenethiolato)borate
and Poly(ethylene oxide)    LiTPSB/PEO"
2563,lit_tr2563,,,2022-03-16 04:02:18,2022-03-16 04:02:18,,19.82564522758787,0.00021309389125079701,15,282,,,,,,45/55,,,,,,,10.1039/c8ee02093k,"43439 Takahiro Aoki and Tatsuo Fujinami 2005 Department of Materials Science and Chemical Engineering, Faculty of Engineering, Shizuoka University, Japan Journal of The Electrochemical Society Lithium Ion Conductivity of Polymer Electrolytes
Based on Insoluble Lithium
Tetrakis(pentafluorobenzenethiolato)borate
and Poly(ethylene oxide)    LiTPSB/PEO"
2564,lit_tr2564,,,2022-03-16 04:02:18,2022-03-16 04:02:18,,10.379408095501788,0.00018329811551055458,15,282,,,,,,45/55,,,,,,,10.1039/c8ee02093k,"43439 Takahiro Aoki and Tatsuo Fujinami 2005 Department of Materials Science and Chemical Engineering, Faculty of Engineering, Shizuoka University, Japan Journal of The Electrochemical Society Lithium Ion Conductivity of Polymer Electrolytes
Based on Insoluble Lithium
Tetrakis(pentafluorobenzenethiolato)borate
and Poly(ethylene oxide)    LiTPSB/PEO"
2565,lit_tr2565,,,2022-03-16 04:02:18,2022-03-16 04:02:18,,0.09263317367771151,0.00010951509897672051,15,282,,,,,,45/55,,,,,,,10.1039/c8ee02093k,"43439 Takahiro Aoki and Tatsuo Fujinami 2005 Department of Materials Science and Chemical Engineering, Faculty of Engineering, Shizuoka University, Japan Journal of The Electrochemical Society Lithium Ion Conductivity of Polymer Electrolytes
Based on Insoluble Lithium
Tetrakis(pentafluorobenzenethiolato)borate
and Poly(ethylene oxide)    LiTPSB/PEO"
2566,lit_tr2566,,,2022-03-16 04:02:18,2022-03-16 04:02:18,,-10.049571935603524,7.6134061748339086e-06,15,282,,,,,,45/55,,,,,,,10.1039/c8ee02093k,"43439 Takahiro Aoki and Tatsuo Fujinami 2005 Department of Materials Science and Chemical Engineering, Faculty of Engineering, Shizuoka University, Japan Journal of The Electrochemical Society Lithium Ion Conductivity of Polymer Electrolytes
Based on Insoluble Lithium
Tetrakis(pentafluorobenzenethiolato)borate
and Poly(ethylene oxide)    LiTPSB/PEO"
2567,lit_tr2567,,,2022-03-16 04:02:18,2022-03-16 04:02:18,,90.08851839367213,0.0008767120989105045,15,282,,,,,,50/50,,,,,,,10.1039/c8ee02093k,"43439 Takahiro Aoki and Tatsuo Fujinami 2005 Department of Materials Science and Chemical Engineering, Faculty of Engineering, Shizuoka University, Japan Journal of The Electrochemical Society Lithium Ion Conductivity of Polymer Electrolytes
Based on Insoluble Lithium
Tetrakis(pentafluorobenzenethiolato)borate
and Poly(ethylene oxide)    LiTPSB/PEO"
