Repository: KanHatakeyama/ion_predictor

# Ionic conductivity predictor 
- Database of Li conducting liquid and solid electrolytes (organic)
    - polymers, liquids, etc
- Predict thier ionic conductivity by machine learning
- Related paper
    - https://pubs.acs.org/doi/10.1021/jacs.9b11442
    - Database and models are slightly different from the original paper
        - mainly because of copyright and available module version issues

# Overview

## Chemical database

## Electrolyte database

## Predicted data
- Exported as a csv file
- Log10 (conductivity) is predicted

File: database/Composite-2022-03-16-1.csv (part 25 of 77)
id,title,subtitle,tags,created_at,updated_at,obtained_date,temperature,conductivity,component1,component2,component3,component4,component5,component6,mol_ratio,wt_ratio,melting_temp,inorg_name,inorg_contain_ratio,crystallinity,Tg,mp,reference,special_memo
2568,lit_tr2568,,,2022-03-16 04:02:18,2022-03-16 04:02:18,,79.7912179930845,0.0007079457843841378,15,282,,,,,,50/50,,,,,,,10.1039/c8ee02093k,"43439 Takahiro Aoki and Tatsuo Fujinami 2005 Department of Materials Science and Chemical Engineering, Faculty of Engineering, Shizuoka University, Japan Journal of The Electrochemical Society Lithium Ion Conductivity of Polymer Electrolytes
Based on Insoluble Lithium
Tetrakis(pentafluorobenzenethiolato)borate
and Poly(ethylene oxide)    LiTPSB/PEO"
2569,lit_tr2569,,,2022-03-16 04:02:18,2022-03-16 04:02:18,,69.87246008161878,0.0005623413251903486,15,282,,,,,,50/50,,,,,,,10.1039/c8ee02093k,"43439 Takahiro Aoki and Tatsuo Fujinami 2005 Department of Materials Science and Chemical Engineering, Faculty of Engineering, Shizuoka University, Japan Journal of The Electrochemical Society Lithium Ion Conductivity of Polymer Electrolytes
Based on Insoluble Lithium
Tetrakis(pentafluorobenzenethiolato)borate
and Poly(ethylene oxide)    LiTPSB/PEO"
257,lit_tr257,,,2022-03-16 04:02:11,2022-03-16 04:02:11,,29.732257853964143,4.3096896816642635e-09,3,190,,,,,0.833/0.0833,,,,,42.1,,66.1,10.1016/j.electacta.2004.01.110,"43221 Shaowei Feng a, Dongyang Shi a, Fang Liu a, Liping Zheng a, Jin Nie a,∗, Wengfang Feng a,
Xuejie Huang b, Michel Armand c,∗, Zhibin Zhou 2013 Institute of Physics, Chinese Academy of Sciences, 3rd South Street, Zhongguancun, Beijing 100080, China
c CIC energigune, Alava Technology Park, Albert Einstein, 4801510 MINANO ˜ Álava, Spain China, Spain Electrochimica Acta Single lithium-ion conducting polymer electrolytes based on
poly[(4-styrenesulfonyl)(trifluoromethanesulfonyl)imide] anions poly[(4-styrenesulfonyl)(trifluoromethanesulfonyl)imide] anions 1d   Li[PSTFSI-co-MPEGA]/"
2570,lit_tr2570,,,2022-03-16 04:02:18,2022-03-16 04:02:18,,59.96037145803746,0.00041824330716491677,15,282,,,,,,50/50,,,,,,,10.1039/c8ee02093k,"43439 Takahiro Aoki and Tatsuo Fujinami 2005 Department of Materials Science and Chemical Engineering, Faculty of Engineering, Shizuoka University, Japan Journal of The Electrochemical Society Lithium Ion Conductivity of Polymer Electrolytes
Based on Insoluble Lithium
Tetrakis(pentafluorobenzenethiolato)borate
and Poly(ethylene oxide)    LiTPSB/PEO"
2571,lit_tr2571,,,2022-03-16 04:02:18,2022-03-16 04:02:18,,50.100712606196,0.0003110691911965177,15,282,,,,,,50/50,,,,,,,10.1039/c8ee02093k,"43439 Takahiro Aoki and Tatsuo Fujinami 2005 Department of Materials Science and Chemical Engineering, Faculty of Engineering, Shizuoka University, Japan Journal of The Electrochemical Society Lithium Ion Conductivity of Polymer Electrolytes
Based on Insoluble Lithium
Tetrakis(pentafluorobenzenethiolato)borate
and Poly(ethylene oxide)    LiTPSB/PEO"
2572,lit_tr2572,,,2022-03-16 04:02:18,2022-03-16 04:02:18,,40.17580933623185,0.00020619873660450208,15,282,,,,,,50/50,,,,,,,10.1039/c8ee02093k,"43439 Takahiro Aoki and Tatsuo Fujinami 2005 Department of Materials Science and Chemical Engineering, Faculty of Engineering, Shizuoka University, Japan Journal of The Electrochemical Society Lithium Ion Conductivity of Polymer Electrolytes
Based on Insoluble Lithium
Tetrakis(pentafluorobenzenethiolato)borate
and Poly(ethylene oxide)    LiTPSB/PEO"
2573,lit_tr2573,,,2022-03-16 04:02:18,2022-03-16 04:02:18,,30.101768715941034,0.00013668284188715616,15,282,,,,,,50/50,,,,,,,10.1039/c8ee02093k,"43439 Takahiro Aoki and Tatsuo Fujinami 2005 Department of Materials Science and Chemical Engineering, Faculty of Engineering, Shizuoka University, Japan Journal of The Electrochemical Society Lithium Ion Conductivity of Polymer Electrolytes
Based on Insoluble Lithium
Tetrakis(pentafluorobenzenethiolato)borate
and Poly(ethylene oxide)    LiTPSB/PEO"
2574,lit_tr2574,,,2022-03-16 04:02:18,2022-03-16 04:02:18,,19.96356069370603,8.345051092741109e-05,15,282,,,,,,50/50,,,,,,,10.1039/c8ee02093k,"43439 Takahiro Aoki and Tatsuo Fujinami 2005 Department of Materials Science and Chemical Engineering, Faculty of Engineering, Shizuoka University, Japan Journal of The Electrochemical Society Lithium Ion Conductivity of Polymer Electrolytes
Based on Insoluble Lithium
Tetrakis(pentafluorobenzenethiolato)borate
and Poly(ethylene oxide)    LiTPSB/PEO"
2575,lit_tr2575,,,2022-03-16 04:02:18,2022-03-16 04:02:18,,10.546313309669301,3.359819914972066e-05,15,282,,,,,,50/50,,,,,,,10.1039/c8ee02093k,"43439 Takahiro Aoki and Tatsuo Fujinami 2005 Department of Materials Science and Chemical Engineering, Faculty of Engineering, Shizuoka University, Japan Journal of The Electrochemical Society Lithium Ion Conductivity of Polymer Electrolytes
Based on Insoluble Lithium
Tetrakis(pentafluorobenzenethiolato)borate
and Poly(ethylene oxide)    LiTPSB/PEO"
2576,lit_tr2576,,,2022-03-16 04:02:18,2022-03-16 04:02:18,,0.09263317367771151,1.4384507599072072e-05,15,282,,,,,,50/50,,,,,,,10.1039/c8ee02093k,"43439 Takahiro Aoki and Tatsuo Fujinami 2005 Department of Materials Science and Chemical Engineering, Faculty of Engineering, Shizuoka University, Japan Journal of The Electrochemical Society Lithium Ion Conductivity of Polymer Electrolytes
Based on Insoluble Lithium
Tetrakis(pentafluorobenzenethiolato)borate
and Poly(ethylene oxide)    LiTPSB/PEO"
2577,lit_tr2577,,,2022-03-16 04:02:18,2022-03-16 04:02:18,,-10.193128871218164,5.455593458855913e-06,15,282,,,,,,50/50,,,,,,,10.1039/c8ee02093k,"43439 Takahiro Aoki and Tatsuo Fujinami 2005 Department of Materials Science and Chemical Engineering, Faculty of Engineering, Shizuoka University, Japan Journal of The Electrochemical Society Lithium Ion Conductivity of Polymer Electrolytes
Based on Insoluble Lithium
Tetrakis(pentafluorobenzenethiolato)borate
and Poly(ethylene oxide)    LiTPSB/PEO"
2578,lit_tr2578,,,2022-03-16 04:02:18,2022-03-16 04:02:18,,89.66508222296801,0.0006850369540973756,15,282,,,,,,55/45,,,,,,,10.1039/c8ee02093k,"43439 Takahiro Aoki and Tatsuo Fujinami 2005 Department of Materials Science and Chemical Engineering, Faculty of Engineering, Shizuoka University, Japan Journal of The Electrochemical Society Lithium Ion Conductivity of Polymer Electrolytes
Based on Insoluble Lithium
Tetrakis(pentafluorobenzenethiolato)borate
and Poly(ethylene oxide)    LiTPSB/PEO"
2579,lit_tr2579,,,2022-03-16 04:02:18,2022-03-16 04:02:18,,79.7912179930845,0.0005094986058776409,15,282,,,,,,55/45,,,,,,,10.1039/c8ee02093k,"43439 Takahiro Aoki and Tatsuo Fujinami 2005 Department of Materials Science and Chemical Engineering, Faculty of Engineering, Shizuoka University, Japan Journal of The Electrochemical Society Lithium Ion Conductivity of Polymer Electrolytes
Based on Insoluble Lithium
Tetrakis(pentafluorobenzenethiolato)borate
and Poly(ethylene oxide)    LiTPSB/PEO"
258,lit_tr258,,,2022-03-16 04:02:11,2022-03-16 04:02:11,,89.95398717226237,2.0970896653038683e-07,3,190,,,,,0.857/0.0714,,,,,49.4,,67.0,10.1016/j.electacta.2004.01.110,"43221 Shaowei Feng a, Dongyang Shi a, Fang Liu a, Liping Zheng a, Jin Nie a,∗, Wengfang Feng a,
Xuejie Huang b, Michel Armand c,∗, Zhibin Zhou 2013 Institute of Physics, Chinese Academy of Sciences, 3rd South Street, Zhongguancun, Beijing 100080, China
c CIC energigune, Alava Technology Park, Albert Einstein, 4801510 MINANO ˜ Álava, Spain China, Spain Electrochimica Acta Single lithium-ion conducting polymer electrolytes based on
poly[(4-styrenesulfonyl)(trifluoromethanesulfonyl)imide] anions poly[(4-styrenesulfonyl)(trifluoromethanesulfonyl)imide] anions 1d   Li[PSTFSI-co-MPEGA]/"
2580,lit_tr2580,,,2022-03-16 04:02:18,2022-03-16 04:02:18,,69.68359508678321,0.0003377310575984366,15,282,,,,,,55/45,,,,,,,10.1039/c8ee02093k,"43439 Takahiro Aoki and Tatsuo Fujinami 2005 Department of Materials Science and Chemical Engineering, Faculty of Engineering, Shizuoka University, Japan Journal of The Electrochemical Society Lithium Ion Conductivity of Polymer Electrolytes
Based on Insoluble Lithium
Tetrakis(pentafluorobenzenethiolato)borate
and Poly(ethylene oxide)    LiTPSB/PEO"
2581,lit_tr2581,,,2022-03-16 04:02:18,2022-03-16 04:02:18,,59.78226093632543,0.00022022012255935804,15,282,,,,,,55/45,,,,,,,10.1039/c8ee02093k,"43439 Takahiro Aoki and Tatsuo Fujinami 2005 Department of Materials Science and Chemical Engineering, Faculty of Engineering, Shizuoka University, Japan Journal of The Electrochemical Society Lithium Ion Conductivity of Polymer Electrolytes
Based on Insoluble Lithium
Tetrakis(pentafluorobenzenethiolato)borate
and Poly(ethylene oxide)    LiTPSB/PEO"
2582,lit_tr2582,,,2022-03-16 04:02:18,2022-03-16 04:02:18,,49.932882713482684,0.00013668284188715616,15,282,,,,,,55/45,,,,,,,10.1039/c8ee02093k,"43439 Takahiro Aoki and Tatsuo Fujinami 2005 Department of Materials Science and Chemical Engineering, Faculty of Engineering, Shizuoka University, Japan Journal of The Electrochemical Society Lithium Ion Conductivity of Polymer Electrolytes
Based on Insoluble Lithium
Tetrakis(pentafluorobenzenethiolato)borate
and Poly(ethylene oxide)    LiTPSB/PEO"
2583,lit_tr2583,,,2022-03-16 04:02:18,2022-03-16 04:02:18,,39.70332872813236,7.943282347242815e-05,15,282,,,,,,55/45,,,,,,,10.1039/c8ee02093k,"43439 Takahiro Aoki and Tatsuo Fujinami 2005 Department of Materials Science and Chemical Engineering, Faculty of Engineering, Shizuoka University, Japan Journal of The Electrochemical Society Lithium Ion Conductivity of Polymer Electrolytes
Based on Insoluble Lithium
Tetrakis(pentafluorobenzenethiolato)borate
and Poly(ethylene oxide)    LiTPSB/PEO"
2584,lit_tr2584,,,2022-03-16 04:02:18,2022-03-16 04:02:18,,29.9540583511685,4.047091282012685e-05,15,282,,,,,,55/45,,,,,,,10.1039/c8ee02093k,"43439 Takahiro Aoki and Tatsuo Fujinami 2005 Department of Materials Science and Chemical Engineering, Faculty of Engineering, Shizuoka University, Japan Journal of The Electrochemical Society Lithium Ion Conductivity of Polymer Electrolytes
Based on Insoluble Lithium
Tetrakis(pentafluorobenzenethiolato)borate
and Poly(ethylene oxide)    LiTPSB/PEO"
2585,lit_tr2585,,,2022-03-16 04:02:18,2022-03-16 04:02:18,,19.82564522758787,1.8992013048784306e-05,15,282,,,,,,55/45,,,,,,,10.1039/c8ee02093k,"43439 Takahiro Aoki and Tatsuo Fujinami 2005 Department of Materials Science and Chemical Engineering, Faculty of Engineering, Shizuoka University, Japan Journal of The Electrochemical Society Lithium Ion Conductivity of Polymer Electrolytes
Based on Insoluble Lithium
Tetrakis(pentafluorobenzenethiolato)borate
and Poly(ethylene oxide)   fig4a LiTPSB/PEO"
2586,lit_tr2586,,,2022-03-16 04:02:18,2022-03-16 04:02:18,,89.87674272802985,0.00043222909742808064,248,282,,,,,0.0005/1,,,,,,,,10.1039/c8ee02093k,"43439 Takahiro Aoki and Tatsuo Fujinami 2005 Department of Materials Science and Chemical Engineering, Faculty of Engineering, Shizuoka University, Japan Journal of The Electrochemical Society Lithium Ion Conductivity of Polymer Electrolytes
Based on Insoluble Lithium
Tetrakis(pentafluorobenzenethiolato)borate
and Poly(ethylene oxide)   fig4b LiTPSB/PEO"
2587,lit_tr2587,,,2022-03-16 04:02:18,2022-03-16 04:02:18,,80.19190776362842,0.0004251782107627918,248,282,,,,,0.0005/1,,,,,,,,10.1039/c8ee02093k,"43439 Takahiro Aoki and Tatsuo Fujinami 2005 Department of Materials Science and Chemical Engineering, Faculty of Engineering, Shizuoka University, Japan Journal of The Electrochemical Society Lithium Ion Conductivity of Polymer Electrolytes
Based on Insoluble Lithium
Tetrakis(pentafluorobenzenethiolato)borate
and Poly(ethylene oxide)   fig4b LiTPSB/PEO"
2588,lit_tr2588,,,2022-03-16 04:02:18,2022-03-16 04:02:18,,69.87246008161878,0.000411420568541157,248,282,,,,,0.0005/1,,,,,,,,10.1039/c8ee02093k,"43439 Takahiro Aoki and Tatsuo Fujinami 2005 Department of Materials Science and Chemical Engineering, Faculty of Engineering, Shizuoka University, Japan Journal of The Electrochemical Society Lithium Ion Conductivity of Polymer Electrolytes
Based on Insoluble Lithium
Tetrakis(pentafluorobenzenethiolato)borate
and Poly(ethylene oxide)   fig4b LiTPSB/PEO"
2589,lit_tr2589,,,2022-03-16 04:02:18,2022-03-16 04:02:18,,60.31727602253574,0.0003377310575984366,248,282,,,,,0.0005/1,,,,,,,,10.1039/c8ee02093k,"43439 Takahiro Aoki and Tatsuo Fujinami 2005 Department of Materials Science and Chemical Engineering, Faculty of Engineering, Shizuoka University, Japan Journal of The Electrochemical Society Lithium Ion Conductivity of Polymer Electrolytes
Based on Insoluble Lithium
Tetrakis(pentafluorobenzenethiolato)borate
and Poly(ethylene oxide)   fig4b LiTPSB/PEO"
259,lit_tr259,,,2022-03-16 04:02:11,2022-03-16 04:02:11,,79.82460524202594,1.8953088913895642e-07,3,190,,,,,0.857/0.0714,,,,,49.4,,67.0,10.1016/j.electacta.2004.01.110,"43221 Shaowei Feng a, Dongyang Shi a, Fang Liu a, Liping Zheng a, Jin Nie a,∗, Wengfang Feng a,
Xuejie Huang b, Michel Armand c,∗, Zhibin Zhou 2013 Institute of Physics, Chinese Academy of Sciences, 3rd South Street, Zhongguancun, Beijing 100080, China
c CIC energigune, Alava Technology Park, Albert Einstein, 4801510 MINANO ˜ Álava, Spain China, Spain Electrochimica Acta Single lithium-ion conducting polymer electrolytes based on
poly[(4-styrenesulfonyl)(trifluoromethanesulfonyl)imide] anions poly[(4-styrenesulfonyl)(trifluoromethanesulfonyl)imide] anions 1d   Li[PSTFSI-co-MPEGA]/"
2590,lit_tr2590,,,2022-03-16 04:02:18,2022-03-16 04:02:18,,49.932882713482684,0.00028183829312644545,248,282,,,,,0.0005/1,,,,,,,,10.1039/c8ee02093k,"43439 Takahiro Aoki and Tatsuo Fujinami 2005 Department of Materials Science and Chemical Engineering, Faculty of Engineering, Shizuoka University, Japan Journal of The Electrochemical Society Lithium Ion Conductivity of Polymer Electrolytes
Based on Insoluble Lithium
Tetrakis(pentafluorobenzenethiolato)borate
and Poly(ethylene oxide)   fig4b LiTPSB/PEO"
2591,lit_tr2591,,,2022-03-16 04:02:18,2022-03-16 04:02:18,,39.86069651453204,0.0002430602834335353,248,282,,,,,0.0005/1,,,,,,,,10.1039/c8ee02093k,"43439 Takahiro Aoki and Tatsuo Fujinami 2005 Department of Materials Science and Chemical Engineering, Faculty of Engineering, Shizuoka University, Japan Journal of The Electrochemical Society Lithium Ion Conductivity of Polymer Electrolytes
Based on Insoluble Lithium
Tetrakis(pentafluorobenzenethiolato)borate
and Poly(ethylene oxide)   fig4b LiTPSB/PEO"
2592,lit_tr2592,,,2022-03-16 04:02:18,2022-03-16 04:02:18,,30.101768715941034,0.0002096182061011062,248,282,,,,,0.0005/1,,,,,,,,10.1039/c8ee02093k,"43439 Takahiro Aoki and Tatsuo Fujinami 2005 Department of Materials Science and Chemical Engineering, Faculty of Engineering, Shizuoka University, Japan Journal of The Electrochemical Society Lithium Ion Conductivity of Polymer Electrolytes
Based on Insoluble Lithium
Tetrakis(pentafluorobenzenethiolato)borate
and Poly(ethylene oxide)   fig4b LiTrif/PEO EO:Li=20:1"
2593,lit_tr2593,,,2022-03-16 04:02:18,2022-03-16 04:02:18,,19.68785948409584,0.00016926649446777345,248,282,,,,,0.0005/1,,,,,,,,10.1039/c8ee02093k,"43439 Takahiro Aoki and Tatsuo Fujinami 2005 Department of Materials Science and Chemical Engineering, Faculty of Engineering, Shizuoka University, Japan Journal of The Electrochemical Society Lithium Ion Conductivity of Polymer Electrolytes
Based on Insoluble Lithium
Tetrakis(pentafluorobenzenethiolato)borate
and Poly(ethylene oxide)   fig4b LiTrif/PEO EO:Li=20:1"
2594,lit_tr2594,,,2022-03-16 04:02:18,2022-03-16 04:02:18,,10.379408095501788,0.00013134725470256611,248,282,,,,,0.0005/1,,,,,,,,10.1039/c8ee02093k,"43439 Takahiro Aoki and Tatsuo Fujinami 2005 Department of Materials Science and Chemical Engineering, Faculty of Engineering, Shizuoka University, Japan Journal of The Electrochemical Society Lithium Ion Conductivity of Polymer Electrolytes
Based on Insoluble Lithium
Tetrakis(pentafluorobenzenethiolato)borate
and Poly(ethylene oxide)   fig4b LiTrif/PEO EO:Li=20:1"
2595,lit_tr2595,,,2022-03-16 04:02:18,2022-03-16 04:02:18,,0.09263317367771151,9.412045110145922e-05,248,282,,,,,0.0005/1,,,,,,,,10.1039/c8ee02093k,"43439 Takahiro Aoki and Tatsuo Fujinami 2005 Department of Materials Science and Chemical Engineering, Faculty of Engineering, Shizuoka University, Japan Journal of The Electrochemical Society Lithium Ion Conductivity of Polymer Electrolytes
Based on Insoluble Lithium
Tetrakis(pentafluorobenzenethiolato)borate
and Poly(ethylene oxide)   fig4b LiTrif/PEO EO:Li=20:1"
2596,lit_tr2596,,,2022-03-16 04:02:18,2022-03-16 04:02:18,,-10.193128871218164,6.7444571533698725e-06,248,282,,,,,0.0005/1,,,,,,,,10.1039/c8ee02093k,"43439 Takahiro Aoki and Tatsuo Fujinami 2005 Department of Materials Science and Chemical Engineering, Faculty of Engineering, Shizuoka University, Japan Journal of The Electrochemical Society Lithium Ion Conductivity of Polymer Electrolytes
Based on Insoluble Lithium
Tetrakis(pentafluorobenzenethiolato)borate
and Poly(ethylene oxide)   fig4b LiTrif/PEO EO:Li=20:1"
2597,lit_tr2597,,,2022-03-16 04:02:18,2022-03-16 04:02:18,,89.87674272802985,0.00018682242283752347,14,282,,,,,0.0005/1,,,,,,,,10.1039/c8ee02093k,"43439 Takahiro Aoki and Tatsuo Fujinami 2005 Department of Materials Science and Chemical Engineering, Faculty of Engineering, Shizuoka University, Japan Journal of The Electrochemical Society Lithium Ion Conductivity of Polymer Electrolytes
Based on Insoluble Lithium
Tetrakis(pentafluorobenzenethiolato)borate
and Poly(ethylene oxide)   fig4b LiTrif/PEO EO:Li=20:1"
2598,lit_tr2598,,,2022-03-16 04:02:18,2022-03-16 04:02:18,,79.59115148821496,0.0001807769271612274,14,282,,,,,0.0005/1,,,,,,,,10.1039/c8ee02093k,"43439 Takahiro Aoki and Tatsuo Fujinami 2005 Department of Materials Science and Chemical Engineering, Faculty of Engineering, Shizuoka University, Japan Journal of The Electrochemical Society Lithium Ion Conductivity of Polymer Electrolytes
Based on Insoluble Lithium
Tetrakis(pentafluorobenzenethiolato)borate
and Poly(ethylene oxide)   fig4b LiTrif/PEO EO:Li=20:1"
2599,lit_tr2599,,,2022-03-16 04:02:18,2022-03-16 04:02:18,,69.68359508678321,0.00015590390740245563,14,282,,,,,0.0005/1,,,,,,,,10.1039/c8ee02093k,"43439 Takahiro Aoki and Tatsuo Fujinami 2005 Department of Materials Science and Chemical Engineering, Faculty of Engineering, Shizuoka University, Japan Journal of The Electrochemical Society Lithium Ion Conductivity of Polymer Electrolytes
Based on Insoluble Lithium
Tetrakis(pentafluorobenzenethiolato)borate
and Poly(ethylene oxide)   fig4b LiTrif/PEO EO:Li=20:1"
26,lit_tr26,,,2022-03-16 04:02:10,2022-03-16 04:02:10,,69.65480146117125,0.0009169936596159805,1,364,,,,,0.566/0.127,,,,,58.0,-68.0,65.0,not available,"43221 Masaru Heishi a,c, Hiroki Niwa a, Takahiro Uno a, Masataka Kubo b, Takahito Itoh 2013 Division of Chemistry for Materials, Graduate School of Engineering, Mie University, 1577 Kurimamachiya-cho, Tsu, Mie 514-8507, Japan Japan Electrochimica Acta Polymer electrolytes based on polyanionic lithium salts PEO/ poly(lithium vinylsulfonate)  = 1/10(li/eo)   PEO600000/poly(lithium vinylsulfonate) mn7140"
260,lit_tr260,,,2022-03-16 04:02:11,2022-03-16 04:02:11,,69.96014247305561,1.4277658826139818e-07,3,190,,,,,0.857/0.0714,,,,,49.4,,67.0,10.1016/j.electacta.2004.01.110,"43221 Shaowei Feng a, Dongyang Shi a, Fang Liu a, Liping Zheng a, Jin Nie a,∗, Wengfang Feng a,
Xuejie Huang b, Michel Armand c,∗, Zhibin Zhou 2013 Institute of Physics, Chinese Academy of Sciences, 3rd South Street, Zhongguancun, Beijing 100080, China
c CIC energigune, Alava Technology Park, Albert Einstein, 4801510 MINANO ˜ Álava, Spain China, Spain Electrochimica Acta Single lithium-ion conducting polymer electrolytes based on
poly[(4-styrenesulfonyl)(trifluoromethanesulfonyl)imide] anions poly[(4-styrenesulfonyl)(trifluoromethanesulfonyl)imide] anions 1e   Li[PSTFSI-co-MPEGA]/"
2600,lit_tr2600,,,2022-03-16 04:02:18,2022-03-16 04:02:18,,59.96037145803746,0.00014839832533944345,14,282,,,,,0.0005/1,,,,,,,,10.1039/c8ee02093k,"43439 Takahiro Aoki and Tatsuo Fujinami 2005 Department of Materials Science and Chemical Engineering, Faculty of Engineering, Shizuoka University, Japan Journal of The Electrochemical Society Lithium Ion Conductivity of Polymer Electrolytes
Based on Insoluble Lithium
Tetrakis(pentafluorobenzenethiolato)borate
and Poly(ethylene oxide)   fig4b LiTrif/PEO EO:Li=20:1"
2601,lit_tr2601,,,2022-03-16 04:02:18,2022-03-16 04:02:18,,50.100712606196,0.00012383887555361055,14,282,,,,,0.0005/1,,,,,,,,10.1039/c8ee02093k,"43439 Takahiro Aoki and Tatsuo Fujinami 2005 Department of Materials Science and Chemical Engineering, Faculty of Engineering, Shizuoka University, Japan Journal of The Electrochemical Society Lithium Ion Conductivity of Polymer Electrolytes
Based on Insoluble Lithium
Tetrakis(pentafluorobenzenethiolato)borate
and Poly(ethylene oxide)   fig4b LiTrif/PEO EO:Li=20:1"
2602,lit_tr2602,,,2022-03-16 04:02:18,2022-03-16 04:02:18,,40.33355465272291,0.00010857104051332276,14,282,,,,,0.0005/1,,,,,,,,10.1039/c8ee02093k,"43439 Takahiro Aoki and Tatsuo Fujinami 2005 Department of Materials Science and Chemical Engineering, Faculty of Engineering, Shizuoka University, Japan Journal of The Electrochemical Society Lithium Ion Conductivity of Polymer Electrolytes
Based on Insoluble Lithium
Tetrakis(pentafluorobenzenethiolato)borate
and Poly(ethylene oxide)   fig4b LiTrif/PEO EO:Li=20:1"
2603,lit_tr2603,,,2022-03-16 04:02:18,2022-03-16 04:02:18,,29.9540583511685,9.210559236348942e-05,14,282,,,,,0.0005/1,,,,,,,,10.1039/c8ee02093k,"43439 Takahiro Aoki and Tatsuo Fujinami 2005 Department of Materials Science and Chemical Engineering, Faculty of Engineering, Shizuoka University, Japan Journal of The Electrochemical Society Lithium Ion Conductivity of Polymer Electrolytes
Based on Insoluble Lithium
Tetrakis(pentafluorobenzenethiolato)borate
and Poly(ethylene oxide)   fig5 LiTPSB/PEGDME"
2604,lit_tr2604,,,2022-03-16 04:02:18,2022-03-16 04:02:18,,19.96356069370603,7.437534615179556e-05,14,282,,,,,0.0005/1,,,,,,,,10.1039/c8ee02093k,"43439 Takahiro Aoki and Tatsuo Fujinami 2005 Department of Materials Science and Chemical Engineering, Faculty of Engineering, Shizuoka University, Japan Journal of The Electrochemical Society Lithium Ion Conductivity of Polymer Electrolytes
Based on Insoluble Lithium
Tetrakis(pentafluorobenzenethiolato)borate
and Poly(ethylene oxide)   fig5 LiTPSB/PEGDME"
2605,lit_tr2605,,,2022-03-16 04:02:18,2022-03-16 04:02:18,,10.046266340424609,6.15848658869213e-05,14,282,,,,,0.0005/1,,,,,,,,10.1039/c8ee02093k,"43439 Takahiro Aoki and Tatsuo Fujinami 2005 Department of Materials Science and Chemical Engineering, Faculty of Engineering, Shizuoka University, Japan Journal of The Electrochemical Society Lithium Ion Conductivity of Polymer Electrolytes
Based on Insoluble Lithium
Tetrakis(pentafluorobenzenethiolato)borate
and Poly(ethylene oxide)   fig5 LiTPSB/PEGDME"
2606,lit_tr2606,,,2022-03-16 04:02:18,2022-03-16 04:02:18,,0.09263317367771151,4.548780703306792e-05,14,282,,,,,0.0005/1,,,,,,,,10.1039/c8ee02093k,"43439 Takahiro Aoki and Tatsuo Fujinami 2005 Department of Materials Science and Chemical Engineering, Faculty of Engineering, Shizuoka University, Japan Journal of The Electrochemical Society Lithium Ion Conductivity of Polymer Electrolytes
Based on Insoluble Lithium
Tetrakis(pentafluorobenzenethiolato)borate
and Poly(ethylene oxide)   fig5 LiTPSB/PEGDME"
2607,lit_tr2607,,,2022-03-16 04:02:18,2022-03-16 04:02:18,,-9.90585816932122,1.236246286354379e-06,14,282,,,,,0.0005/1,,,,,,,,10.1039/c8ee02093k,"43439 Takahiro Aoki and Tatsuo Fujinami 2005 Department of Materials Science and Chemical Engineering, Faculty of Engineering, Shizuoka University, Japan Journal of The Electrochemical Society Lithium Ion Conductivity of Polymer Electrolytes
Based on Insoluble Lithium
Tetrakis(pentafluorobenzenethiolato)borate
and Poly(ethylene oxide)   fig5 LiTPSB/PEGDME"
2608,lit_tr2608,,,2022-03-16 04:02:18,2022-03-16 04:02:18,,27.0,4.8e-06,17,332,248,,,,,12/75/20,,,,,,,10.1016/j.electacta.2018.10.023,"43439 Takahiro Aoki and Tatsuo Fujinami 2005 Department of Materials Science and Chemical Engineering, Faculty of Engineering, Shizuoka University, Japan Journal of The Electrochemical Society Lithium Ion Conductivity of Polymer Electrolytes
Based on Insoluble Lithium
Tetrakis(pentafluorobenzenethiolato)borate
and Poly(ethylene oxide)   fig5 LiTPSB/PEGDME"
2609,lit_tr2609,,,2022-03-16 04:02:18,2022-03-16 04:02:18,,60.0,0.0001,17,332,248,,,,,12/75/20,,,,,,,10.1016/j.electacta.2018.10.023,"43439 Takahiro Aoki and Tatsuo Fujinami 2005 Department of Materials Science and Chemical Engineering, Faculty of Engineering, Shizuoka University, Japan Journal of The Electrochemical Society Lithium Ion Conductivity of Polymer Electrolytes
Based on Insoluble Lithium
Tetrakis(pentafluorobenzenethiolato)borate
and Poly(ethylene oxide)   fig5 LiTPSB/PEGDME"
261,lit_tr261,,,2022-03-16 04:02:11,2022-03-16 04:02:11,,60.00420742114329,1.0755584088786313e-07,3,190,,,,,0.857/0.0714,,,,,49.4,,67.0,10.1016/j.electacta.2004.01.110,"43221 Shaowei Feng a, Dongyang Shi a, Fang Liu a, Liping Zheng a, Jin Nie a,∗, Wengfang Feng a,
Xuejie Huang b, Michel Armand c,∗, Zhibin Zhou 2013 Institute of Physics, Chinese Academy of Sciences, 3rd South Street, Zhongguancun, Beijing 100080, China
c CIC energigune, Alava Technology Park, Albert Einstein, 4801510 MINANO ˜ Álava, Spain China, Spain Electrochimica Acta Single lithium-ion conducting polymer electrolytes based on
poly[(4-styrenesulfonyl)(trifluoromethanesulfonyl)imide] anions poly[(4-styrenesulfonyl)(trifluoromethanesulfonyl)imide] anions 1e   Li[PSTFSI-co-MPEGA]/"
2610,lit_tr2610,,,2022-03-16 04:02:18,2022-03-16 04:02:18,,27.0,5.8e-06,17,332,248,,,,,15/75/20,,,,,,,10.1016/j.electacta.2018.10.023,"43439 Takahiro Aoki and Tatsuo Fujinami 2005 Department of Materials Science and Chemical Engineering, Faculty of Engineering, Shizuoka University, Japan Journal of The Electrochemical Society Lithium Ion Conductivity of Polymer Electrolytes
Based on Insoluble Lithium
Tetrakis(pentafluorobenzenethiolato)borate
and Poly(ethylene oxide)   fig5 LiTPSB/PEGDME"
2611,lit_tr2611,,,2022-03-16 04:02:18,2022-03-16 04:02:18,,60.0,0.00041,17,332,248,,,,,15/75/20,,,,,,,10.1016/j.electacta.2018.10.023,"43439 Takahiro Aoki and Tatsuo Fujinami 2005 Department of Materials Science and Chemical Engineering, Faculty of Engineering, Shizuoka University, Japan Journal of The Electrochemical Society Lithium Ion Conductivity of Polymer Electrolytes
Based on Insoluble Lithium
Tetrakis(pentafluorobenzenethiolato)borate
and Poly(ethylene oxide)   fig5 LiTPSB/PEGDME"
2612,lit_tr2612,,,2022-03-16 04:02:18,2022-03-16 04:02:18,,27.0,5.5e-06,17,332,248,,,,,18.75/75/20,,,,,,,10.1016/j.electacta.2018.10.023,"43439 Takahiro Aoki and Tatsuo Fujinami 2005 Department of Materials Science and Chemical Engineering, Faculty of Engineering, Shizuoka University, Japan Journal of The Electrochemical Society Lithium Ion Conductivity of Polymer Electrolytes
Based on Insoluble Lithium
Tetrakis(pentafluorobenzenethiolato)borate
and Poly(ethylene oxide)   fig5 LiTPSB/PEGDME"
2613,lit_tr2613,,,2022-03-16 04:02:18,2022-03-16 04:02:18,,60.0,6.2e-05,17,332,248,,,,,18.75/75/20,,,,,,,10.1016/j.electacta.2018.10.023,"43439 Takahiro Aoki and Tatsuo Fujinami 2005 Department of Materials Science and Chemical Engineering, Faculty of Engineering, Shizuoka University, Japan Journal of The Electrochemical Society Lithium Ion Conductivity of Polymer Electrolytes
Based on Insoluble Lithium
Tetrakis(pentafluorobenzenethiolato)borate
and Poly(ethylene oxide)   fig5 LiTPSB/PEGDME"
2614,lit_tr2614,,,2022-03-16 04:02:18,2022-03-16 04:02:18,,27.0,4.8e-06,17,332,248,,,,,30/75/20,,,,,,,10.1016/j.electacta.2018.10.023,"43439 Takahiro Aoki and Tatsuo Fujinami 2005 Department of Materials Science and Chemical Engineering, Faculty of Engineering, Shizuoka University, Japan Journal of The Electrochemical Society Lithium Ion Conductivity of Polymer Electrolytes
Based on Insoluble Lithium
Tetrakis(pentafluorobenzenethiolato)borate
and Poly(ethylene oxide)   fig5 LiTPSB/PEGDME"
2615,lit_tr2615,,,2022-03-16 04:02:18,2022-03-16 04:02:18,,60.0,0.00025,17,332,248,,,,,30/75/20,,,,,,,10.1016/j.electacta.2018.10.023,"43439 Takahiro Aoki and Tatsuo Fujinami 2005 Department of Materials Science and Chemical Engineering, Faculty of Engineering, Shizuoka University, Japan Journal of The Electrochemical Society Lithium Ion Conductivity of Polymer Electrolytes
Based on Insoluble Lithium
Tetrakis(pentafluorobenzenethiolato)borate
and Poly(ethylene oxide)   fig5 LiTrif/PEGDME"
2616,lit_tr2616,,,2022-03-16 04:02:18,2022-03-16 04:02:18,,27.0,0.0002,17,332,248,,,,,75/75/20,,,,,,,10.1016/j.electacta.2018.10.023,"43439 Takahiro Aoki and Tatsuo Fujinami 2005 Department of Materials Science and Chemical Engineering, Faculty of Engineering, Shizuoka University, Japan Journal of The Electrochemical Society Lithium Ion Conductivity of Polymer Electrolytes
Based on Insoluble Lithium
Tetrakis(pentafluorobenzenethiolato)borate
and Poly(ethylene oxide)   fig5 LiTrif/PEGDME"
2617,lit_tr2617,,,2022-03-16 04:02:18,2022-03-16 04:02:18,,27.0,4.8e-06,16,332,248,,,,,1/75/20,,,,,,,10.1016/j.electacta.2018.10.023,"43439 Takahiro Aoki and Tatsuo Fujinami 2005 Department of Materials Science and Chemical Engineering, Faculty of Engineering, Shizuoka University, Japan Journal of The Electrochemical Society Lithium Ion Conductivity of Polymer Electrolytes
Based on Insoluble Lithium
Tetrakis(pentafluorobenzenethiolato)borate
and Poly(ethylene oxide)   fig5 LiTrif/PEGDME"
2618,lit_tr2618,,,2022-03-16 04:02:18,2022-03-16 04:02:18,,60.0,0.0002,16,332,248,,,,,1/75/20,,,,,,,10.1016/j.electacta.2018.10.023,"43439 Takahiro Aoki and Tatsuo Fujinami 2005 Department of Materials Science and Chemical Engineering, Faculty of Engineering, Shizuoka University, Japan Journal of The Electrochemical Society Lithium Ion Conductivity of Polymer Electrolytes
Based on Insoluble Lithium
Tetrakis(pentafluorobenzenethiolato)borate
and Poly(ethylene oxide)   fig5 LiTrif/PEGDME"
2619,lit_tr2619,,,2022-03-16 04:02:18,2022-03-16 04:02:18,,80.0,0.00061,16,332,248,,,,,1/75/20,,,,,,,10.1016/j.electacta.2018.10.023,"43439 Takahiro Aoki and Tatsuo Fujinami 2005 Department of Materials Science and Chemical Engineering, Faculty of Engineering, Shizuoka University, Japan Journal of The Electrochemical Society Lithium Ion Conductivity of Polymer Electrolytes
Based on Insoluble Lithium
Tetrakis(pentafluorobenzenethiolato)borate
and Poly(ethylene oxide)   fig5 LiTrif/PEGDME"
262,lit_tr262,,,2022-03-16 04:02:11,2022-03-16 04:02:11,,50.103429395632475,1.0931103339078454e-08,3,190,,,,,0.857/0.0714,,,,,49.4,,67.0,10.1016/j.electacta.2004.01.110,"43221 Shaowei Feng a, Dongyang Shi a, Fang Liu a, Liping Zheng a, Jin Nie a,∗, Wengfang Feng a,
Xuejie Huang b, Michel Armand c,∗, Zhibin Zhou 2013 Institute of Physics, Chinese Academy of Sciences, 3rd South Street, Zhongguancun, Beijing 100080, China
c CIC energigune, Alava Technology Park, Albert Einstein, 4801510 MINANO ˜ Álava, Spain China, Spain Electrochimica Acta Single lithium-ion conducting polymer electrolytes based on
poly[(4-styrenesulfonyl)(trifluoromethanesulfonyl)imide] anions poly[(4-styrenesulfonyl)(trifluoromethanesulfonyl)imide] anions 1e   Li[PSTFSI-co-MPEGA]/"
2620,lit_tr2620,,,2022-03-16 04:02:18,2022-03-16 04:02:18,,27.0,1.6e-06,16,332,248,,,,,10/75/20,,,,,,,10.1016/j.electacta.2018.10.023,"43439 Takahiro Aoki and Tatsuo Fujinami 2005 Department of Materials Science and Chemical Engineering, Faculty of Engineering, Shizuoka University, Japan Journal of The Electrochemical Society Lithium Ion Conductivity of Polymer Electrolytes
Based on Insoluble Lithium
Tetrakis(pentafluorobenzenethiolato)borate
and Poly(ethylene oxide)   fig5 LiTrif/PEGDME"
2621,lit_tr2621,,,2022-03-16 04:02:18,2022-03-16 04:02:18,,60.0,8.4e-05,16,332,248,,,,,10/75/20,,,,,,,10.1016/j.electacta.2018.10.023,"43439 Takahiro Aoki and Tatsuo Fujinami 2005 Department of Materials Science and Chemical Engineering, Faculty of Engineering, Shizuoka University, Japan Journal of The Electrochemical Society Lithium Ion Conductivity of Polymer Electrolytes
Based on Insoluble Lithium
Tetrakis(pentafluorobenzenethiolato)borate
and Poly(ethylene oxide)   fig5 LiTrif/PEGDME"
2622,lit_tr2622,,,2022-03-16 04:02:18,2022-03-16 04:02:18,,80.0,0.00025,16,332,248,,,,,10/75/20,,,,,,,10.1016/j.electacta.2018.10.023,"43439 Takahiro Aoki and Tatsuo Fujinami 2005 Department of Materials Science and Chemical Engineering, Faculty of Engineering, Shizuoka University, Japan Journal of The Electrochemical Society Lithium Ion Conductivity of Polymer Electrolytes
Based on Insoluble Lithium
Tetrakis(pentafluorobenzenethiolato)borate
and Poly(ethylene oxide)   fig5 LiTrif/PEGDME"
2623,lit_tr2623,,,2022-03-16 04:02:18,2022-03-16 04:02:18,,27.0,5.4e-06,16,332,248,,,,,5/75/20,,,,,,,10.1016/j.electacta.2018.10.023,"43439 Takahiro Aoki and Tatsuo Fujinami 2005 Department of Materials Science and Chemical Engineering, Faculty of Engineering, Shizuoka University, Japan Journal of The Electrochemical Society Lithium Ion Conductivity of Polymer Electrolytes
Based on Insoluble Lithium
Tetrakis(pentafluorobenzenethiolato)borate
and Poly(ethylene oxide)   fig5 LiTrif/PEGDME"
2624,lit_tr2624,,,2022-03-16 04:02:18,2022-03-16 04:02:18,,40.0,2.1e-05,16,332,248,,,,,5/75/20,,,,,,,10.1016/j.electacta.2018.10.023,"43439 Takahiro Aoki and Tatsuo Fujinami 2005 Department of Materials Science and Chemical Engineering, Faculty of Engineering, Shizuoka University, Japan Journal of The Electrochemical Society Lithium Ion Conductivity of Polymer Electrolytes
Based on Insoluble Lithium
Tetrakis(pentafluorobenzenethiolato)borate
and Poly(ethylene oxide)   fig5 LiTrif/PEGDME"
2625,lit_tr2625,,,2022-03-16 04:02:18,2022-03-16 04:02:18,,50.0,3.5e-05,16,332,248,,,,,5/75/20,,,,,,,10.1016/j.electacta.2018.10.023,"43439 Takahiro Aoki and Tatsuo Fujinami 2005 Department of Materials Science and Chemical Engineering, Faculty of Engineering, Shizuoka University, Japan Journal of The Electrochemical Society Lithium Ion Conductivity of Polymer Electrolytes
Based on Insoluble Lithium
Tetrakis(pentafluorobenzenethiolato)borate
and Poly(ethylene oxide)   fig5 LiTrif/PEGDME"
2626,lit_tr2626,,,2022-03-16 04:02:18,2022-03-16 04:02:18,,60.0,0.00038,16,332,248,,,,,5/75/20,,,,,,,10.1016/j.electacta.2018.10.023,"43439 Takahiro Aoki and Tatsuo Fujinami 2005 Department of Materials Science and Chemical Engineering, Faculty of Engineering, Shizuoka University, Japan Journal of The Electrochemical Society Lithium Ion Conductivity of Polymer Electrolytes
Based on Insoluble Lithium
Tetrakis(pentafluorobenzenethiolato)borate
and Poly(ethylene oxide)   fig5 LiTrif/PEGDME"
2627,lit_tr2627,,,2022-03-16 04:02:18,2022-03-16 04:02:18,,70.0,0.00056,16,332,248,,,,,5/75/20,,,,,,,10.1016/j.electacta.2018.10.023,"43439 Takahiro Aoki and Tatsuo Fujinami 2005 Department of Materials Science and Chemical Engineering, Faculty of Engineering, Shizuoka University, Japan Journal of The Electrochemical Society Lithium Ion Conductivity of Polymer Electrolytes
Based on Insoluble Lithium
Tetrakis(pentafluorobenzenethiolato)borate
and Poly(ethylene oxide)   fig6 LiTPSB/PEGM"
2628,lit_tr2628,,,2022-03-16 04:02:18,2022-03-16 04:02:18,,80.0,0.00081,16,332,248,,,,,5/75/20,,,,,,,10.1016/j.electacta.2018.10.023,"43439 Takahiro Aoki and Tatsuo Fujinami 2005 Department of Materials Science and Chemical Engineering, Faculty of Engineering, Shizuoka University, Japan Journal of The Electrochemical Society Lithium Ion Conductivity of Polymer Electrolytes
Based on Insoluble Lithium
Tetrakis(pentafluorobenzenethiolato)borate
and Poly(ethylene oxide)   fig6 LiTPSB/PEGM"
2629,lit_tr2629,,,2022-03-16 04:02:18,2022-03-16 04:02:18,,27.0,1.3e-06,332,248,,,,,,75/20,,,,,,,10.1016/j.electacta.2018.10.023,"43439 Takahiro Aoki and Tatsuo Fujinami 2005 Department of Materials Science and Chemical Engineering, Faculty of Engineering, Shizuoka University, Japan Journal of The Electrochemical Society Lithium Ion Conductivity of Polymer Electrolytes
Based on Insoluble Lithium
Tetrakis(pentafluorobenzenethiolato)borate
and Poly(ethylene oxide)   fig6 LiTPSB/PEGM"
263,lit_tr263,,,2022-03-16 04:02:11,2022-03-16 04:02:11,,39.90224372369386,1.9576723187674342e-09,3,190,,,,,0.857/0.0714,,,,,49.4,,67.0,10.1016/j.electacta.2004.01.110,"43221 Shaowei Feng a, Dongyang Shi a, Fang Liu a, Liping Zheng a, Jin Nie a,∗, Wengfang Feng a,
Xuejie Huang b, Michel Armand c,∗, Zhibin Zhou 2013 Institute of Physics, Chinese Academy of Sciences, 3rd South Street, Zhongguancun, Beijing 100080, China
c CIC energigune, Alava Technology Park, Albert Einstein, 4801510 MINANO ˜ Álava, Spain China, Spain Electrochimica Acta Single lithium-ion conducting polymer electrolytes based on
poly[(4-styrenesulfonyl)(trifluoromethanesulfonyl)imide] anions poly[(4-styrenesulfonyl)(trifluoromethanesulfonyl)imide] anions 1e   Li[PSTFSI-co-MPEGA]/"
2630,lit_tr2630,,,2022-03-16 04:02:18,2022-03-16 04:02:18,,40.0,4.6e-06,332,248,,,,,,75/20,,,,,,,10.1016/j.electacta.2018.10.023,"43439 Takahiro Aoki and Tatsuo Fujinami 2005 Department of Materials Science and Chemical Engineering, Faculty of Engineering, Shizuoka University, Japan Journal of The Electrochemical Society Lithium Ion Conductivity of Polymer Electrolytes
Based on Insoluble Lithium
Tetrakis(pentafluorobenzenethiolato)borate
and Poly(ethylene oxide)   fig6 LiTPSB/PEGM"
2631,lit_tr2631,,,2022-03-16 04:02:18,2022-03-16 04:02:18,,50.0,2.1e-05,332,248,,,,,,75/20,,,,,,,10.1016/j.electacta.2018.10.023,"43439 Takahiro Aoki and Tatsuo Fujinami 2005 Department of Materials Science and Chemical Engineering, Faculty of Engineering, Shizuoka University, Japan Journal of The Electrochemical Society Lithium Ion Conductivity of Polymer Electrolytes
Based on Insoluble Lithium
Tetrakis(pentafluorobenzenethiolato)borate
and Poly(ethylene oxide)   fig6 LiTPSB/PEGM"
2632,lit_tr2632,,,2022-03-16 04:02:18,2022-03-16 04:02:18,,60.0,0.00011,332,248,,,,,,75/20,,,,,,,10.1016/j.electacta.2018.10.023,"43439 Takahiro Aoki and Tatsuo Fujinami 2005 Department of Materials Science and Chemical Engineering, Faculty of Engineering, Shizuoka University, Japan Journal of The Electrochemical Society Lithium Ion Conductivity of Polymer Electrolytes
Based on Insoluble Lithium
Tetrakis(pentafluorobenzenethiolato)borate
and Poly(ethylene oxide)   fig6 LiTPSB/PEGM"
2633,lit_tr2633,,,2022-03-16 04:02:18,2022-03-16 04:02:18,,70.0,0.00017,332,248,,,,,,75/20,,,,,,,10.1016/j.electacta.2018.10.023,"43439 Takahiro Aoki and Tatsuo Fujinami 2005 Department of Materials Science and Chemical Engineering, Faculty of Engineering, Shizuoka University, Japan Journal of The Electrochemical Society Lithium Ion Conductivity of Polymer Electrolytes
Based on Insoluble Lithium
Tetrakis(pentafluorobenzenethiolato)borate
and Poly(ethylene oxide)   fig6 LiTPSB/PEGM"
2634,lit_tr2634,,,2022-03-16 04:02:18,2022-03-16 04:02:18,,80.0,0.00026,332,248,,,,,,75/20,,,,,,,10.1016/j.electacta.2018.10.023,"43439 Takahiro Aoki and Tatsuo Fujinami 2005 Department of Materials Science and Chemical Engineering, Faculty of Engineering, Shizuoka University, Japan Journal of The Electrochemical Society Lithium Ion Conductivity of Polymer Electrolytes
Based on Insoluble Lithium
Tetrakis(pentafluorobenzenethiolato)borate
and Poly(ethylene oxide)   fig6 LiTPSB/PEGM"
2635,lit_tr2635,,,2022-03-16 04:02:18,2022-03-16 04:02:18,,79.8417996475024,0.0011390820285730836,20,22,248,,,,,48/32/20,,,,,,,10.1016/j.matlet.2018.11.003,"43439 Takahiro Aoki and Tatsuo Fujinami 2005 Department of Materials Science and Chemical Engineering, Faculty of Engineering, Shizuoka University, Japan Journal of The Electrochemical Society Lithium Ion Conductivity of Polymer Electrolytes
Based on Insoluble Lithium
Tetrakis(pentafluorobenzenethiolato)borate
and Poly(ethylene oxide)   fig6 LiTPSB/PEGM"
