Repository: KanHatakeyama/ion_predictor

# Ionic conductivity predictor 
- Database of Li conducting liquid and solid electrolytes (organic)
    - polymers, liquids, etc
- Predict thier ionic conductivity by machine learning
- Related paper
    - https://pubs.acs.org/doi/10.1021/jacs.9b11442
    - Database and models are slightly different from the original paper
        - mainly because of copyright and available module version issues

# Overview

## Chemical database

## Electrolyte database

## Predicted data
- Exported as a csv file
- Log10 (conductivity) is predicted

File: database/Composite-2022-03-16-1.csv (part 26 of 77)
id,title,subtitle,tags,created_at,updated_at,obtained_date,temperature,conductivity,component1,component2,component3,component4,component5,component6,mol_ratio,wt_ratio,melting_temp,inorg_name,inorg_contain_ratio,crystallinity,Tg,mp,reference,special_memo
2636,lit_tr2636,,,2022-03-16 04:02:18,2022-03-16 04:02:18,,69.94625153621348,0.0009970455511548167,20,22,248,,,,,48/32/20,,,,,,,10.1016/j.matlet.2018.11.003,"43439 Takahiro Aoki and Tatsuo Fujinami 2005 Department of Materials Science and Chemical Engineering, Faculty of Engineering, Shizuoka University, Japan Journal of The Electrochemical Society Lithium Ion Conductivity of Polymer Electrolytes
Based on Insoluble Lithium
Tetrakis(pentafluorobenzenethiolato)borate
and Poly(ethylene oxide)   fig6 LiTPSB/PEGM"
2637,lit_tr2637,,,2022-03-16 04:02:18,2022-03-16 04:02:18,,59.64221319467879,0.0007985718554032506,20,22,248,,,,,48/32/20,,,,,,,10.1016/j.matlet.2018.11.003,"43439 Takahiro Aoki and Tatsuo Fujinami 2005 Department of Materials Science and Chemical Engineering, Faculty of Engineering, Shizuoka University, Japan Journal of The Electrochemical Society Lithium Ion Conductivity of Polymer Electrolytes
Based on Insoluble Lithium
Tetrakis(pentafluorobenzenethiolato)borate
and Poly(ethylene oxide)   fig6 LiTPSB/PEGM"
2638,lit_tr2638,,,2022-03-16 04:02:18,2022-03-16 04:02:18,,49.81184431882667,0.0005939898173218671,20,22,248,,,,,48/32/20,,,,,,,10.1016/j.matlet.2018.11.003,"43439 Takahiro Aoki and Tatsuo Fujinami 2005 Department of Materials Science and Chemical Engineering, Faculty of Engineering, Shizuoka University, Japan Journal of The Electrochemical Society Lithium Ion Conductivity of Polymer Electrolytes
Based on Insoluble Lithium
Tetrakis(pentafluorobenzenethiolato)borate
and Poly(ethylene oxide)   fig6 LiTrif/PEGM"
2639,lit_tr2639,,,2022-03-16 04:02:18,2022-03-16 04:02:18,,40.06618839076725,0.00046187451531897535,20,22,248,,,,,48/32/20,,,,,,,10.1016/j.matlet.2018.11.003,"43439 Takahiro Aoki and Tatsuo Fujinami 2005 Department of Materials Science and Chemical Engineering, Faculty of Engineering, Shizuoka University, Japan Journal of The Electrochemical Society Lithium Ion Conductivity of Polymer Electrolytes
Based on Insoluble Lithium
Tetrakis(pentafluorobenzenethiolato)borate
and Poly(ethylene oxide)   fig6 LiTrif/PEGM"
264,lit_tr264,,,2022-03-16 04:02:11,2022-03-16 04:02:11,,29.806308247137224,8.201324577986208e-10,3,190,,,,,0.857/0.0714,,,,,49.4,,67.0,10.1016/j.electacta.2004.01.110,"43221 Shaowei Feng a, Dongyang Shi a, Fang Liu a, Liping Zheng a, Jin Nie a,∗, Wengfang Feng a,
Xuejie Huang b, Michel Armand c,∗, Zhibin Zhou 2013 Institute of Physics, Chinese Academy of Sciences, 3rd South Street, Zhongguancun, Beijing 100080, China
c CIC energigune, Alava Technology Park, Albert Einstein, 4801510 MINANO ˜ Álava, Spain China, Spain Electrochimica Acta Single lithium-ion conducting polymer electrolytes based on
poly[(4-styrenesulfonyl)(trifluoromethanesulfonyl)imide] anions poly[(4-styrenesulfonyl)(trifluoromethanesulfonyl)imide] anions 1e   Li[PSTFSI-co-MPEGA]/"
2640,lit_tr2640,,,2022-03-16 04:02:18,2022-03-16 04:02:18,,30.216672319399038,0.00027516234376079573,20,22,248,,,,,48/32/20,,,,,,,10.1016/j.matlet.2018.11.003,"43439 Takahiro Aoki and Tatsuo Fujinami 2005 Department of Materials Science and Chemical Engineering, Faculty of Engineering, Shizuoka University, Japan Journal of The Electrochemical Society Lithium Ion Conductivity of Polymer Electrolytes
Based on Insoluble Lithium
Tetrakis(pentafluorobenzenethiolato)borate
and Poly(ethylene oxide)   fig6 LiTrif/PEGM"
2641,lit_tr2641,,,2022-03-16 04:02:18,2022-03-16 04:02:18,,25.03177697851811,0.000208,20,22,248,,,,,48/32/20,,,,,,,10.1016/j.matlet.2018.11.003,"43439 Takahiro Aoki and Tatsuo Fujinami 2005 Department of Materials Science and Chemical Engineering, Faculty of Engineering, Shizuoka University, Japan Journal of The Electrochemical Society Lithium Ion Conductivity of Polymer Electrolytes
Based on Insoluble Lithium
Tetrakis(pentafluorobenzenethiolato)borate
and Poly(ethylene oxide)   fig6 LiTrif/PEGM"
2642,lit_tr2642,,,2022-03-16 04:02:18,2022-03-16 04:02:18,,69.94625153621348,0.0007752825339109037,20,22,248,,,,,40/40/20,,,,,,,10.1016/j.matlet.2018.11.003,"43439 Takahiro Aoki and Tatsuo Fujinami 2005 Department of Materials Science and Chemical Engineering, Faculty of Engineering, Shizuoka University, Japan Journal of The Electrochemical Society Lithium Ion Conductivity of Polymer Electrolytes
Based on Insoluble Lithium
Tetrakis(pentafluorobenzenethiolato)borate
and Poly(ethylene oxide)   fig6 LiTrif/PEGM"
2643,lit_tr2643,,,2022-03-16 04:02:18,2022-03-16 04:02:18,,59.912553477356255,0.0005435243433192667,20,22,248,,,,,40/40/20,,,,,,,10.1016/j.matlet.2018.11.003,"43439 Takahiro Aoki and Tatsuo Fujinami 2005 Department of Materials Science and Chemical Engineering, Faculty of Engineering, Shizuoka University, Japan Journal of The Electrochemical Society Lithium Ion Conductivity of Polymer Electrolytes
Based on Insoluble Lithium
Tetrakis(pentafluorobenzenethiolato)borate
and Poly(ethylene oxide)   fig6 LiTrif/PEGM"
2644,lit_tr2644,,,2022-03-16 04:02:18,2022-03-16 04:02:18,,50.066443184043976,0.0003699329365990813,20,22,248,,,,,40/40/20,,,,,,,10.1016/j.matlet.2018.11.003,"43439 Takahiro Aoki and Tatsuo Fujinami 2005 Department of Materials Science and Chemical Engineering, Faculty of Engineering, Shizuoka University, Japan Journal of The Electrochemical Society Lithium Ion Conductivity of Polymer Electrolytes
Based on Insoluble Lithium
Tetrakis(pentafluorobenzenethiolato)borate
and Poly(ethylene oxide)   fig6 LiTrif/PEGM"
2645,lit_tr2645,,,2022-03-16 04:02:18,2022-03-16 04:02:18,,39.94664479373506,0.00022038802855060905,20,22,248,,,,,40/40/20,,,,,,,10.1016/j.matlet.2018.11.003,"43439 Takahiro Aoki and Tatsuo Fujinami 2005 Department of Materials Science and Chemical Engineering, Faculty of Engineering, Shizuoka University, Japan Journal of The Electrochemical Society Lithium Ion Conductivity of Polymer Electrolytes
Based on Insoluble Lithium
Tetrakis(pentafluorobenzenethiolato)borate
and Poly(ethylene oxide)   fig6 LiTrif/PEGM"
2646,lit_tr2646,,,2022-03-16 04:02:18,2022-03-16 04:02:18,,30.104435626816326,0.00014348681645574035,20,22,248,,,,,40/40/20,,,,,,,10.1016/j.matlet.2018.11.003,"43439 Takahiro Aoki and Tatsuo Fujinami 2005 Department of Materials Science and Chemical Engineering, Faculty of Engineering, Shizuoka University, Japan Journal of The Electrochemical Society Lithium Ion Conductivity of Polymer Electrolytes
Based on Insoluble Lithium
Tetrakis(pentafluorobenzenethiolato)borate
and Poly(ethylene oxide)   fig6 LiTrif/PEGM"
2647,lit_tr2647,,,2022-03-16 04:02:18,2022-03-16 04:02:18,,25.03177697851811,0.00010361532654038728,20,22,248,,,,,40/40/20,,,,,,,10.1016/j.matlet.2018.11.003,"43439 Takahiro Aoki and Tatsuo Fujinami 2005 Department of Materials Science and Chemical Engineering, Faculty of Engineering, Shizuoka University, Japan Journal of The Electrochemical Society Lithium Ion Conductivity of Polymer Electrolytes
Based on Insoluble Lithium
Tetrakis(pentafluorobenzenethiolato)borate
and Poly(ethylene oxide)   fig6 LiTrif/PEGM"
2648,lit_tr2648,,,2022-03-16 04:02:18,2022-03-16 04:02:18,,79.68997366402436,0.0007307233747506371,20,22,248,,,,,32/48/20,,,,,,,10.1016/j.matlet.2018.11.003,"43439 Takahiro Aoki and Tatsuo Fujinami 2005 Department of Materials Science and Chemical Engineering, Faculty of Engineering, Shizuoka University, Japan Journal of The Electrochemical Society Lithium Ion Conductivity of Polymer Electrolytes
Based on Insoluble Lithium
Tetrakis(pentafluorobenzenethiolato)borate
and Poly(ethylene oxide)   fig6 LiTrif/PEGM"
2649,lit_tr2649,,,2022-03-16 04:02:18,2022-03-16 04:02:18,,69.80269927781023,0.000568197083236265,20,22,248,,,,,32/48/20,,,,,,,10.1016/j.matlet.2018.11.003,"43441 Itziar Aldalur, Heng Zhang, Michał Piszcz*, Uxue Oteo, Lide M. Rodriguez-Martinez,
Devaraj Shanmukaraj, Teofilo Rojo, Michel Armand 2017 CIC Energigune, Parque Tecnol ogico de  Alava, Albert Einstein, 48, ED.CIC, 01510 Mi~nano,  Alava, Spain Spain J. Power Sources Jeffamine® based polymers as highly conductive polymer electrolytes
and cathode binder materials for battery application   fig4 A1:10"
265,lit_tr265,,,2022-03-16 04:02:11,2022-03-16 04:02:11,,84.95782984864576,1.8283906848018524e-06,180,,,,,,1,,,,,,,,10.1016/j.elecom.2012.05.022,"43221 Shaowei Feng a, Dongyang Shi a, Fang Liu a, Liping Zheng a, Jin Nie a,∗, Wengfang Feng a,
Xuejie Huang b, Michel Armand c,∗, Zhibin Zhou 2013 Institute of Physics, Chinese Academy of Sciences, 3rd South Street, Zhongguancun, Beijing 100080, China
c CIC energigune, Alava Technology Park, Albert Einstein, 4801510 MINANO ˜ Álava, Spain China, Spain Electrochimica Acta Single lithium-ion conducting polymer electrolytes based on
poly[(4-styrenesulfonyl)(trifluoromethanesulfonyl)imide] anions poly[(4-styrenesulfonyl)(trifluoromethanesulfonyl)imide] anions 1e   Li[PSTFSI-co-MPEGA]/"
2650,lit_tr2650,,,2022-03-16 04:02:18,2022-03-16 04:02:18,,59.912553477356255,0.00040428162251620074,20,22,248,,,,,32/48/20,,,,,,,10.1016/j.matlet.2018.11.003,"43441 Itziar Aldalur, Heng Zhang, Michał Piszcz*, Uxue Oteo, Lide M. Rodriguez-Martinez,
Devaraj Shanmukaraj, Teofilo Rojo, Michel Armand 2017 CIC Energigune, Parque Tecnol ogico de  Alava, Albert Einstein, 48, ED.CIC, 01510 Mi~nano,  Alava, Spain Spain J. Power Sources Jeffamine® based polymers as highly conductive polymer electrolytes
and cathode binder materials for battery application   fig4 A1:10"
2651,lit_tr2651,,,2022-03-16 04:02:18,2022-03-16 04:02:18,,50.066443184043976,0.0002555377108550289,20,22,248,,,,,32/48/20,,,,,,,10.1016/j.matlet.2018.11.003,"43441 Itziar Aldalur, Heng Zhang, Michał Piszcz*, Uxue Oteo, Lide M. Rodriguez-Martinez,
Devaraj Shanmukaraj, Teofilo Rojo, Michel Armand 2017 CIC Energigune, Parque Tecnol ogico de  Alava, Albert Einstein, 48, ED.CIC, 01510 Mi~nano,  Alava, Spain Spain J. Power Sources Jeffamine® based polymers as highly conductive polymer electrolytes
and cathode binder materials for battery application   fig4 A1:10"
2652,lit_tr2652,,,2022-03-16 04:02:18,2022-03-16 04:02:18,,39.94664479373506,0.00014137935630402092,20,22,248,,,,,32/48/20,,,,,,,10.1016/j.matlet.2018.11.003,"43441 Itziar Aldalur, Heng Zhang, Michał Piszcz*, Uxue Oteo, Lide M. Rodriguez-Martinez,
Devaraj Shanmukaraj, Teofilo Rojo, Michel Armand 2017 CIC Energigune, Parque Tecnol ogico de  Alava, Albert Einstein, 48, ED.CIC, 01510 Mi~nano,  Alava, Spain Spain J. Power Sources Jeffamine® based polymers as highly conductive polymer electrolytes
and cathode binder materials for battery application   fig4 A1:10"
2653,lit_tr2653,,,2022-03-16 04:02:18,2022-03-16 04:02:18,,29.992373847301167,7.707064613790011e-05,20,22,248,,,,,32/48/20,,,,,,,10.1016/j.matlet.2018.11.003,"43441 Itziar Aldalur, Heng Zhang, Michał Piszcz*, Uxue Oteo, Lide M. Rodriguez-Martinez,
Devaraj Shanmukaraj, Teofilo Rojo, Michel Armand 2017 CIC Energigune, Parque Tecnol ogico de  Alava, Albert Einstein, 48, ED.CIC, 01510 Mi~nano,  Alava, Spain Spain J. Power Sources Jeffamine® based polymers as highly conductive polymer electrolytes
and cathode binder materials for battery application   fig4 A1:10"
2654,lit_tr2654,,,2022-03-16 04:02:18,2022-03-16 04:02:18,,25.14028954740121,5.56545915751111e-05,20,22,248,,,,,32/48/20,,,,,,,10.1016/j.matlet.2018.11.003,"43441 Itziar Aldalur, Heng Zhang, Michał Piszcz*, Uxue Oteo, Lide M. Rodriguez-Martinez,
Devaraj Shanmukaraj, Teofilo Rojo, Michel Armand 2017 CIC Energigune, Parque Tecnol ogico de  Alava, Albert Einstein, 48, ED.CIC, 01510 Mi~nano,  Alava, Spain Spain J. Power Sources Jeffamine® based polymers as highly conductive polymer electrolytes
and cathode binder materials for battery application   fig4 A1:10"
2655,lit_tr2655,,,2022-03-16 04:02:18,2022-03-16 04:02:18,,30.024603000000013,0.0002915761518839341,274,25,26,,,,,22/38/40,,,,,-72.0,,10.1016/j.ssi.2018.10.018,"43441 Itziar Aldalur, Heng Zhang, Michał Piszcz*, Uxue Oteo, Lide M. Rodriguez-Martinez,
Devaraj Shanmukaraj, Teofilo Rojo, Michel Armand 2017 CIC Energigune, Parque Tecnol ogico de  Alava, Albert Einstein, 48, ED.CIC, 01510 Mi~nano,  Alava, Spain Spain J. Power Sources Jeffamine® based polymers as highly conductive polymer electrolytes
and cathode binder materials for battery application   fig4 A1:10"
2656,lit_tr2656,,,2022-03-16 04:02:18,2022-03-16 04:02:18,,40.02460300000001,0.0005192840699852609,274,25,26,,,,,22/38/40,,,,,-72.0,,10.1016/j.ssi.2018.10.018,"43441 Itziar Aldalur, Heng Zhang, Michał Piszcz*, Uxue Oteo, Lide M. Rodriguez-Martinez,
Devaraj Shanmukaraj, Teofilo Rojo, Michel Armand 2017 CIC Energigune, Parque Tecnol ogico de  Alava, Albert Einstein, 48, ED.CIC, 01510 Mi~nano,  Alava, Spain Spain J. Power Sources Jeffamine® based polymers as highly conductive polymer electrolytes
and cathode binder materials for battery application   fig4 A1:10"
2657,lit_tr2657,,,2022-03-16 04:02:18,2022-03-16 04:02:18,,49.86587300000002,0.0007184507458935223,274,25,26,,,,,22/38/40,,,,,-72.0,,10.1016/j.ssi.2018.10.018,"43441 Itziar Aldalur, Heng Zhang, Michał Piszcz*, Uxue Oteo, Lide M. Rodriguez-Martinez,
Devaraj Shanmukaraj, Teofilo Rojo, Michel Armand 2017 CIC Energigune, Parque Tecnol ogico de  Alava, Albert Einstein, 48, ED.CIC, 01510 Mi~nano,  Alava, Spain Spain J. Power Sources Jeffamine® based polymers as highly conductive polymer electrolytes
and cathode binder materials for battery application   fig4 A1:10"
2658,lit_tr2658,,,2022-03-16 04:02:18,2022-03-16 04:02:18,,59.70714300000003,0.0009587889054799418,274,25,26,,,,,22/38/40,,,,,-72.0,,10.1016/j.ssi.2018.10.018,"43441 Itziar Aldalur, Heng Zhang, Michał Piszcz*, Uxue Oteo, Lide M. Rodriguez-Martinez,
Devaraj Shanmukaraj, Teofilo Rojo, Michel Armand 2017 CIC Energigune, Parque Tecnol ogico de  Alava, Albert Einstein, 48, ED.CIC, 01510 Mi~nano,  Alava, Spain Spain J. Power Sources Jeffamine® based polymers as highly conductive polymer electrolytes
and cathode binder materials for battery application   fig4 A1:15"
2659,lit_tr2659,,,2022-03-16 04:02:18,2022-03-16 04:02:18,,70.02460300000001,0.0012341956176515662,274,25,26,,,,,22/38/40,,,,,-72.0,,10.1016/j.ssi.2018.10.018,"43441 Itziar Aldalur, Heng Zhang, Michał Piszcz*, Uxue Oteo, Lide M. Rodriguez-Martinez,
Devaraj Shanmukaraj, Teofilo Rojo, Michel Armand 2017 CIC Energigune, Parque Tecnol ogico de  Alava, Albert Einstein, 48, ED.CIC, 01510 Mi~nano,  Alava, Spain Spain J. Power Sources Jeffamine® based polymers as highly conductive polymer electrolytes
and cathode binder materials for battery application   fig4 A1:15"
266,lit_tr266,,,2022-03-16 04:02:11,2022-03-16 04:02:11,,75.27659261440152,1.4294599763755464e-06,180,,,,,,1,,,,,,,,10.1016/j.elecom.2012.05.022,"43221 Shaowei Feng a, Dongyang Shi a, Fang Liu a, Liping Zheng a, Jin Nie a,∗, Wengfang Feng a,
Xuejie Huang b, Michel Armand c,∗, Zhibin Zhou 2013 Institute of Physics, Chinese Academy of Sciences, 3rd South Street, Zhongguancun, Beijing 100080, China
c CIC energigune, Alava Technology Park, Albert Einstein, 4801510 MINANO ˜ Álava, Spain China, Spain Electrochimica Acta Single lithium-ion conducting polymer electrolytes based on
poly[(4-styrenesulfonyl)(trifluoromethanesulfonyl)imide] anions poly[(4-styrenesulfonyl)(trifluoromethanesulfonyl)imide] anions 1e   Li[PSTFSI-co-MPEGA]/"
2660,lit_tr2660,,,2022-03-16 04:02:18,2022-03-16 04:02:18,,80.02460300000001,0.0016470621989884608,274,25,26,,,,,22/38/40,,,,,-72.0,,10.1016/j.ssi.2018.10.018,"43441 Itziar Aldalur, Heng Zhang, Michał Piszcz*, Uxue Oteo, Lide M. Rodriguez-Martinez,
Devaraj Shanmukaraj, Teofilo Rojo, Michel Armand 2017 CIC Energigune, Parque Tecnol ogico de  Alava, Albert Einstein, 48, ED.CIC, 01510 Mi~nano,  Alava, Spain Spain J. Power Sources Jeffamine® based polymers as highly conductive polymer electrolytes
and cathode binder materials for battery application   fig4 A1:15"
2661,lit_tr2661,,,2022-03-16 04:02:18,2022-03-16 04:02:18,,90.02460300000001,0.0021980471288584554,274,25,26,,,,,22/38/40,,,,,-72.0,,10.1016/j.ssi.2018.10.018,"43441 Itziar Aldalur, Heng Zhang, Michał Piszcz*, Uxue Oteo, Lide M. Rodriguez-Martinez,
Devaraj Shanmukaraj, Teofilo Rojo, Michel Armand 2017 CIC Energigune, Parque Tecnol ogico de  Alava, Albert Einstein, 48, ED.CIC, 01510 Mi~nano,  Alava, Spain Spain J. Power Sources Jeffamine® based polymers as highly conductive polymer electrolytes
and cathode binder materials for battery application   fig4 A1:15"
2662,lit_tr2662,,,2022-03-16 04:02:18,2022-03-16 04:02:18,,29.70714300000003,0.0001891306869582778,274,25,26,,,,,19/31/50,,,,,-69.0,,10.1016/j.ssi.2018.10.018,"43441 Itziar Aldalur, Heng Zhang, Michał Piszcz*, Uxue Oteo, Lide M. Rodriguez-Martinez,
Devaraj Shanmukaraj, Teofilo Rojo, Michel Armand 2017 CIC Energigune, Parque Tecnol ogico de  Alava, Albert Einstein, 48, ED.CIC, 01510 Mi~nano,  Alava, Spain Spain J. Power Sources Jeffamine® based polymers as highly conductive polymer electrolytes
and cathode binder materials for battery application   fig4 A1:15"
2663,lit_tr2663,,,2022-03-16 04:02:18,2022-03-16 04:02:18,,39.86587300000002,0.00033683328436921544,274,25,26,,,,,19/31/50,,,,,-69.0,,10.1016/j.ssi.2018.10.018,"43441 Itziar Aldalur, Heng Zhang, Michał Piszcz*, Uxue Oteo, Lide M. Rodriguez-Martinez,
Devaraj Shanmukaraj, Teofilo Rojo, Michel Armand 2017 CIC Energigune, Parque Tecnol ogico de  Alava, Albert Einstein, 48, ED.CIC, 01510 Mi~nano,  Alava, Spain Spain J. Power Sources Jeffamine® based polymers as highly conductive polymer electrolytes
and cathode binder materials for battery application   fig4 A1:15"
2664,lit_tr2664,,,2022-03-16 04:02:18,2022-03-16 04:02:18,,49.54841300000004,0.00048314000559603493,274,25,26,,,,,19/31/50,,,,,-69.0,,10.1016/j.ssi.2018.10.018,"43441 Itziar Aldalur, Heng Zhang, Michał Piszcz*, Uxue Oteo, Lide M. Rodriguez-Martinez,
Devaraj Shanmukaraj, Teofilo Rojo, Michel Armand 2017 CIC Energigune, Parque Tecnol ogico de  Alava, Albert Einstein, 48, ED.CIC, 01510 Mi~nano,  Alava, Spain Spain J. Power Sources Jeffamine® based polymers as highly conductive polymer electrolytes
and cathode binder materials for battery application   fig4 A1:15"
2665,lit_tr2665,,,2022-03-16 04:02:18,2022-03-16 04:02:18,,60.183333000000005,0.0006447613560243245,274,25,26,,,,,19/31/50,,,,,-69.0,,10.1016/j.ssi.2018.10.018,"43441 Itziar Aldalur, Heng Zhang, Michał Piszcz*, Uxue Oteo, Lide M. Rodriguez-Martinez,
Devaraj Shanmukaraj, Teofilo Rojo, Michel Armand 2017 CIC Energigune, Parque Tecnol ogico de  Alava, Albert Einstein, 48, ED.CIC, 01510 Mi~nano,  Alava, Spain Spain J. Power Sources Jeffamine® based polymers as highly conductive polymer electrolytes
and cathode binder materials for battery application   fig4 A1:15"
2666,lit_tr2666,,,2022-03-16 04:02:18,2022-03-16 04:02:18,,70.02460300000001,0.0008604507153879985,274,25,26,,,,,19/31/50,,,,,-69.0,,10.1016/j.ssi.2018.10.018,"43441 Itziar Aldalur, Heng Zhang, Michał Piszcz*, Uxue Oteo, Lide M. Rodriguez-Martinez,
Devaraj Shanmukaraj, Teofilo Rojo, Michel Armand 2017 CIC Energigune, Parque Tecnol ogico de  Alava, Albert Einstein, 48, ED.CIC, 01510 Mi~nano,  Alava, Spain Spain J. Power Sources Jeffamine® based polymers as highly conductive polymer electrolytes
and cathode binder materials for battery application   fig4 A1:15"
2667,lit_tr2667,,,2022-03-16 04:02:18,2022-03-16 04:02:18,,79.86587300000002,0.0012795286068527467,274,25,26,,,,,19/31/50,,,,,-69.0,,10.1016/j.ssi.2018.10.018,"43441 Itziar Aldalur, Heng Zhang, Michał Piszcz*, Uxue Oteo, Lide M. Rodriguez-Martinez,
Devaraj Shanmukaraj, Teofilo Rojo, Michel Armand 2017 CIC Energigune, Parque Tecnol ogico de  Alava, Albert Einstein, 48, ED.CIC, 01510 Mi~nano,  Alava, Spain Spain J. Power Sources Jeffamine® based polymers as highly conductive polymer electrolytes
and cathode binder materials for battery application   fig4 A1:20"
2668,lit_tr2668,,,2022-03-16 04:02:18,2022-03-16 04:02:18,,90.02460300000001,0.00197259986924447,274,25,26,,,,,19/31/50,,,,,-69.0,,10.1016/j.ssi.2018.10.018,"43441 Itziar Aldalur, Heng Zhang, Michał Piszcz*, Uxue Oteo, Lide M. Rodriguez-Martinez,
Devaraj Shanmukaraj, Teofilo Rojo, Michel Armand 2017 CIC Energigune, Parque Tecnol ogico de  Alava, Albert Einstein, 48, ED.CIC, 01510 Mi~nano,  Alava, Spain Spain J. Power Sources Jeffamine® based polymers as highly conductive polymer electrolytes
and cathode binder materials for battery application   fig4 A1:20"
2669,lit_tr2669,,,2022-03-16 04:02:18,2022-03-16 04:02:18,,30.342062999999996,2.9510325512852997e-08,26,,,,,,,1,,,,,,,10.1016/j.ssi.2018.10.018,"43441 Itziar Aldalur, Heng Zhang, Michał Piszcz*, Uxue Oteo, Lide M. Rodriguez-Martinez,
Devaraj Shanmukaraj, Teofilo Rojo, Michel Armand 2017 CIC Energigune, Parque Tecnol ogico de  Alava, Albert Einstein, 48, ED.CIC, 01510 Mi~nano,  Alava, Spain Spain J. Power Sources Jeffamine® based polymers as highly conductive polymer electrolytes
and cathode binder materials for battery application   fig4 A1:20"
267,lit_tr267,,,2022-03-16 04:02:11,2022-03-16 04:02:11,,65.09704820257213,1.091266943960126e-06,180,,,,,,1,,,,,,,,10.1016/j.elecom.2012.05.022,"43221 Shaowei Feng a, Dongyang Shi a, Fang Liu a, Liping Zheng a, Jin Nie a,∗, Wengfang Feng a,
Xuejie Huang b, Michel Armand c,∗, Zhibin Zhou 2013 Institute of Physics, Chinese Academy of Sciences, 3rd South Street, Zhongguancun, Beijing 100080, China
c CIC energigune, Alava Technology Park, Albert Einstein, 4801510 MINANO ˜ Álava, Spain China, Spain Electrochimica Acta Single lithium-ion conducting polymer electrolytes based on
poly[(4-styrenesulfonyl)(trifluoromethanesulfonyl)imide] anions poly[(4-styrenesulfonyl)(trifluoromethanesulfonyl)imide] anions 1e   Li[PSTFSI-co-MPEGA]/"
2670,lit_tr2670,,,2022-03-16 04:02:18,2022-03-16 04:02:18,,40.183333000000005,4.5494929879840246e-08,26,,,,,,,1,,,,,,,10.1016/j.ssi.2018.10.018,"43441 Itziar Aldalur, Heng Zhang, Michał Piszcz*, Uxue Oteo, Lide M. Rodriguez-Martinez,
Devaraj Shanmukaraj, Teofilo Rojo, Michel Armand 2017 CIC Energigune, Parque Tecnol ogico de  Alava, Albert Einstein, 48, ED.CIC, 01510 Mi~nano,  Alava, Spain Spain J. Power Sources Jeffamine® based polymers as highly conductive polymer electrolytes
and cathode binder materials for battery application   fig4 A1:20"
2671,lit_tr2671,,,2022-03-16 04:02:18,2022-03-16 04:02:18,,50.02460300000001,9.360067916861875e-08,26,,,,,,,1,,,,,,,10.1016/j.ssi.2018.10.018,"43441 Itziar Aldalur, Heng Zhang, Michał Piszcz*, Uxue Oteo, Lide M. Rodriguez-Martinez,
Devaraj Shanmukaraj, Teofilo Rojo, Michel Armand 2017 CIC Energigune, Parque Tecnol ogico de  Alava, Albert Einstein, 48, ED.CIC, 01510 Mi~nano,  Alava, Spain Spain J. Power Sources Jeffamine® based polymers as highly conductive polymer electrolytes
and cathode binder materials for battery application   fig4 A1:20"
2672,lit_tr2672,,,2022-03-16 04:02:18,2022-03-16 04:02:18,,60.183333000000005,1.5509614381452964e-07,26,,,,,,,1,,,,,,,10.1016/j.ssi.2018.10.018,"43441 Itziar Aldalur, Heng Zhang, Michał Piszcz*, Uxue Oteo, Lide M. Rodriguez-Martinez,
Devaraj Shanmukaraj, Teofilo Rojo, Michel Armand 2017 CIC Energigune, Parque Tecnol ogico de  Alava, Albert Einstein, 48, ED.CIC, 01510 Mi~nano,  Alava, Spain Spain J. Power Sources Jeffamine® based polymers as highly conductive polymer electrolytes
and cathode binder materials for battery application   fig4 A1:20"
2673,lit_tr2673,,,2022-03-16 04:02:18,2022-03-16 04:02:18,,70.02460300000001,2.2246310779839326e-07,26,,,,,,,1,,,,,,,10.1016/j.ssi.2018.10.018,"43441 Itziar Aldalur, Heng Zhang, Michał Piszcz*, Uxue Oteo, Lide M. Rodriguez-Martinez,
Devaraj Shanmukaraj, Teofilo Rojo, Michel Armand 2017 CIC Energigune, Parque Tecnol ogico de  Alava, Albert Einstein, 48, ED.CIC, 01510 Mi~nano,  Alava, Spain Spain J. Power Sources Jeffamine® based polymers as highly conductive polymer electrolytes
and cathode binder materials for battery application   fig4 A1:20"
2674,lit_tr2674,,,2022-03-16 04:02:18,2022-03-16 04:02:18,,80.02460300000001,4.1074945890899774e-07,26,,,,,,,1,,,,,,,10.1016/j.ssi.2018.10.018,"43441 Itziar Aldalur, Heng Zhang, Michał Piszcz*, Uxue Oteo, Lide M. Rodriguez-Martinez,
Devaraj Shanmukaraj, Teofilo Rojo, Michel Armand 2017 CIC Energigune, Parque Tecnol ogico de  Alava, Albert Einstein, 48, ED.CIC, 01510 Mi~nano,  Alava, Spain Spain J. Power Sources Jeffamine® based polymers as highly conductive polymer electrolytes
and cathode binder materials for battery application   fig4 A1:20"
2675,lit_tr2675,,,2022-03-16 04:02:18,2022-03-16 04:02:18,,90.02460300000001,8.450706138808932e-07,26,,,,,,,1,,,,,,,10.1016/j.ssi.2018.10.018,"43441 Itziar Aldalur, Heng Zhang, Michał Piszcz*, Uxue Oteo, Lide M. Rodriguez-Martinez,
Devaraj Shanmukaraj, Teofilo Rojo, Michel Armand 2017 CIC Energigune, Parque Tecnol ogico de  Alava, Albert Einstein, 48, ED.CIC, 01510 Mi~nano,  Alava, Spain Spain J. Power Sources Jeffamine® based polymers as highly conductive polymer electrolytes
and cathode binder materials for battery application   fig4 A1:20"
2676,lit_tr2676,,,2022-03-16 04:02:18,2022-03-16 04:02:18,,40.0,0.00036,274,25,22,,,,,19/31/50,,,,,-62.0,,10.1016/j.ssi.2018.10.018,"43441 Itziar Aldalur, Heng Zhang, Michał Piszcz*, Uxue Oteo, Lide M. Rodriguez-Martinez,
Devaraj Shanmukaraj, Teofilo Rojo, Michel Armand 2017 CIC Energigune, Parque Tecnol ogico de  Alava, Albert Einstein, 48, ED.CIC, 01510 Mi~nano,  Alava, Spain Spain J. Power Sources Jeffamine® based polymers as highly conductive polymer electrolytes
and cathode binder materials for battery application   fig4 B1:10"
2677,lit_tr2677,,,2022-03-16 04:02:18,2022-03-16 04:02:18,,70.021487940096,8.047481741290676e-05,248,330,,,,,,60/40,,,,,-23.1,,10.1016/j.jpowsour.2018.10.045,"43441 Itziar Aldalur, Heng Zhang, Michał Piszcz*, Uxue Oteo, Lide M. Rodriguez-Martinez,
Devaraj Shanmukaraj, Teofilo Rojo, Michel Armand 2017 CIC Energigune, Parque Tecnol ogico de  Alava, Albert Einstein, 48, ED.CIC, 01510 Mi~nano,  Alava, Spain Spain J. Power Sources Jeffamine® based polymers as highly conductive polymer electrolytes
and cathode binder materials for battery application   fig4 B1:10"
2678,lit_tr2678,,,2022-03-16 04:02:18,2022-03-16 04:02:18,,60.12678737174258,4.044995101343356e-05,248,330,,,,,,60/40,,,,,-23.1,,10.1016/j.jpowsour.2018.10.045,"43441 Itziar Aldalur, Heng Zhang, Michał Piszcz*, Uxue Oteo, Lide M. Rodriguez-Martinez,
Devaraj Shanmukaraj, Teofilo Rojo, Michel Armand 2017 CIC Energigune, Parque Tecnol ogico de  Alava, Albert Einstein, 48, ED.CIC, 01510 Mi~nano,  Alava, Spain Spain J. Power Sources Jeffamine® based polymers as highly conductive polymer electrolytes
and cathode binder materials for battery application   fig4 B1:10"
2679,lit_tr2679,,,2022-03-16 04:02:18,2022-03-16 04:02:18,,49.98769284857508,1.3652745668360683e-05,248,330,,,,,,60/40,,,,,-23.1,,10.1016/j.jpowsour.2018.10.045,"43441 Itziar Aldalur, Heng Zhang, Michał Piszcz*, Uxue Oteo, Lide M. Rodriguez-Martinez,
Devaraj Shanmukaraj, Teofilo Rojo, Michel Armand 2017 CIC Energigune, Parque Tecnol ogico de  Alava, Albert Einstein, 48, ED.CIC, 01510 Mi~nano,  Alava, Spain Spain J. Power Sources Jeffamine® based polymers as highly conductive polymer electrolytes
and cathode binder materials for battery application   fig4 B1:10"
268,lit_tr268,,,2022-03-16 04:02:11,2022-03-16 04:02:11,,55.021738834366886,8.199606291471126e-07,180,,,,,,1,,,,,,,,10.1016/j.elecom.2012.05.022,"43221 Shaowei Feng a, Dongyang Shi a, Fang Liu a, Liping Zheng a, Jin Nie a,∗, Wengfang Feng a,
Xuejie Huang b, Michel Armand c,∗, Zhibin Zhou 2013 Institute of Physics, Chinese Academy of Sciences, 3rd South Street, Zhongguancun, Beijing 100080, China
c CIC energigune, Alava Technology Park, Albert Einstein, 4801510 MINANO ˜ Álava, Spain China, Spain Electrochimica Acta Single lithium-ion conducting polymer electrolytes based on
poly[(4-styrenesulfonyl)(trifluoromethanesulfonyl)imide] anions poly[(4-styrenesulfonyl)(trifluoromethanesulfonyl)imide] anions 1e   Li[PSTFSI-co-MPEGA]/"
2680,lit_tr2680,,,2022-03-16 04:02:18,2022-03-16 04:02:18,,39.94752706180202,3.8450854885470195e-06,248,330,,,,,,60/40,,,,,-23.1,,10.1016/j.jpowsour.2018.10.045,"43441 Itziar Aldalur, Heng Zhang, Michał Piszcz*, Uxue Oteo, Lide M. Rodriguez-Martinez,
Devaraj Shanmukaraj, Teofilo Rojo, Michel Armand 2017 CIC Energigune, Parque Tecnol ogico de  Alava, Albert Einstein, 48, ED.CIC, 01510 Mi~nano,  Alava, Spain Spain J. Power Sources Jeffamine® based polymers as highly conductive polymer electrolytes
and cathode binder materials for battery application   fig4 B1:10"
2681,lit_tr2681,,,2022-03-16 04:02:18,2022-03-16 04:02:18,,29.927050369284245,1.0072679141289006e-06,248,330,,,,,,60/40,,,,,-23.1,,10.1016/j.jpowsour.2018.10.045,"43441 Itziar Aldalur, Heng Zhang, Michał Piszcz*, Uxue Oteo, Lide M. Rodriguez-Martinez,
Devaraj Shanmukaraj, Teofilo Rojo, Michel Armand 2017 CIC Energigune, Parque Tecnol ogico de  Alava, Albert Einstein, 48, ED.CIC, 01510 Mi~nano,  Alava, Spain Spain J. Power Sources Jeffamine® based polymers as highly conductive polymer electrolytes
and cathode binder materials for battery application   fig4 B1:10"
2682,lit_tr2682,,,2022-03-16 04:02:18,2022-03-16 04:02:18,,19.980487036304226,1.7088502252688156e-07,248,330,,,,,,60/40,,,,,-23.1,,10.1016/j.jpowsour.2018.10.045,"43441 Itziar Aldalur, Heng Zhang, Michał Piszcz*, Uxue Oteo, Lide M. Rodriguez-Martinez,
Devaraj Shanmukaraj, Teofilo Rojo, Michel Armand 2017 CIC Energigune, Parque Tecnol ogico de  Alava, Albert Einstein, 48, ED.CIC, 01510 Mi~nano,  Alava, Spain Spain J. Power Sources Jeffamine® based polymers as highly conductive polymer electrolytes
and cathode binder materials for battery application   fig4 B1:10"
2683,lit_tr2683,,,2022-03-16 04:02:18,2022-03-16 04:02:18,,70.021487940096,1.0596367208291575e-05,248,330,,,,,,40/60,,,,,-16.1,,10.1016/j.jpowsour.2018.10.045,"43441 Itziar Aldalur, Heng Zhang, Michał Piszcz*, Uxue Oteo, Lide M. Rodriguez-Martinez,
Devaraj Shanmukaraj, Teofilo Rojo, Michel Armand 2017 CIC Energigune, Parque Tecnol ogico de  Alava, Albert Einstein, 48, ED.CIC, 01510 Mi~nano,  Alava, Spain Spain J. Power Sources Jeffamine® based polymers as highly conductive polymer electrolytes
and cathode binder materials for battery application   fig4 B1:10"
2684,lit_tr2684,,,2022-03-16 04:02:18,2022-03-16 04:02:18,,60.268132678411234,4.2862253449574845e-06,248,330,,,,,,40/60,,,,,-16.1,,10.1016/j.jpowsour.2018.10.045,"43441 Itziar Aldalur, Heng Zhang, Michał Piszcz*, Uxue Oteo, Lide M. Rodriguez-Martinez,
Devaraj Shanmukaraj, Teofilo Rojo, Michel Armand 2017 CIC Energigune, Parque Tecnol ogico de  Alava, Albert Einstein, 48, ED.CIC, 01510 Mi~nano,  Alava, Spain Spain J. Power Sources Jeffamine® based polymers as highly conductive polymer electrolytes
and cathode binder materials for battery application   fig4 B1:10"
2685,lit_tr2685,,,2022-03-16 04:02:18,2022-03-16 04:02:18,,49.98769284857508,1.4466950650336215e-06,248,330,,,,,,40/60,,,,,-16.1,,10.1016/j.jpowsour.2018.10.045,"43441 Itziar Aldalur, Heng Zhang, Michał Piszcz*, Uxue Oteo, Lide M. Rodriguez-Martinez,
Devaraj Shanmukaraj, Teofilo Rojo, Michel Armand 2017 CIC Energigune, Parque Tecnol ogico de  Alava, Albert Einstein, 48, ED.CIC, 01510 Mi~nano,  Alava, Spain Spain J. Power Sources Jeffamine® based polymers as highly conductive polymer electrolytes
and cathode binder materials for battery application   fig4 B1:15"
2686,lit_tr2686,,,2022-03-16 04:02:18,2022-03-16 04:02:18,,40.07227098048912,3.278860953843594e-07,248,330,,,,,,40/60,,,,,-16.1,,10.1016/j.jpowsour.2018.10.045,"43441 Itziar Aldalur, Heng Zhang, Michał Piszcz*, Uxue Oteo, Lide M. Rodriguez-Martinez,
Devaraj Shanmukaraj, Teofilo Rojo, Michel Armand 2017 CIC Energigune, Parque Tecnol ogico de  Alava, Albert Einstein, 48, ED.CIC, 01510 Mi~nano,  Alava, Spain Spain J. Power Sources Jeffamine® based polymers as highly conductive polymer electrolytes
and cathode binder materials for battery application   fig4 B1:15"
2687,lit_tr2687,,,2022-03-16 04:02:18,2022-03-16 04:02:18,,30.043935878727325,6.200875332198674e-08,248,330,,,,,,40/60,,,,,-16.1,,10.1016/j.jpowsour.2018.10.045,"43441 Itziar Aldalur, Heng Zhang, Michał Piszcz*, Uxue Oteo, Lide M. Rodriguez-Martinez,
Devaraj Shanmukaraj, Teofilo Rojo, Michel Armand 2017 CIC Energigune, Parque Tecnol ogico de  Alava, Albert Einstein, 48, ED.CIC, 01510 Mi~nano,  Alava, Spain Spain J. Power Sources Jeffamine® based polymers as highly conductive polymer electrolytes
and cathode binder materials for battery application   fig4 B1:15"
2688,lit_tr2688,,,2022-03-16 04:02:18,2022-03-16 04:02:18,,20.199244596360245,1.8107646185268375e-08,248,330,,,,,,40/60,,,,,-16.1,,10.1016/j.jpowsour.2018.10.045,"43441 Itziar Aldalur, Heng Zhang, Michał Piszcz*, Uxue Oteo, Lide M. Rodriguez-Martinez,
Devaraj Shanmukaraj, Teofilo Rojo, Michel Armand 2017 CIC Energigune, Parque Tecnol ogico de  Alava, Albert Einstein, 48, ED.CIC, 01510 Mi~nano,  Alava, Spain Spain J. Power Sources Jeffamine® based polymers as highly conductive polymer electrolytes
and cathode binder materials for battery application   fig4 B1:15"
2689,lit_tr2689,,,2022-03-16 04:02:18,2022-03-16 04:02:18,,69.87175409662308,7.11542753393284e-06,248,330,,,,,,20/80,,,,,13.0,,10.1016/j.jpowsour.2018.10.045,"43441 Itziar Aldalur, Heng Zhang, Michał Piszcz*, Uxue Oteo, Lide M. Rodriguez-Martinez,
Devaraj Shanmukaraj, Teofilo Rojo, Michel Armand 2017 CIC Energigune, Parque Tecnol ogico de  Alava, Albert Einstein, 48, ED.CIC, 01510 Mi~nano,  Alava, Spain Spain J. Power Sources Jeffamine® based polymers as highly conductive polymer electrolytes
and cathode binder materials for battery application   fig4 B1:15"
269,lit_tr269,,,2022-03-16 04:02:11,2022-03-16 04:02:11,,44.935785191579896,5.874433610264236e-07,180,,,,,,1,,,,,,,,10.1016/j.elecom.2012.05.022,"43221 Shaowei Feng a, Dongyang Shi a, Fang Liu a, Liping Zheng a, Jin Nie a,∗, Wengfang Feng a,
Xuejie Huang b, Michel Armand c,∗, Zhibin Zhou 2013 Institute of Physics, Chinese Academy of Sciences, 3rd South Street, Zhongguancun, Beijing 100080, China
c CIC energigune, Alava Technology Park, Albert Einstein, 4801510 MINANO ˜ Álava, Spain China, Spain Electrochimica Acta Single lithium-ion conducting polymer electrolytes based on
poly[(4-styrenesulfonyl)(trifluoromethanesulfonyl)imide] anions poly[(4-styrenesulfonyl)(trifluoromethanesulfonyl)imide] anions 1e   Li[PSTFSI-co-MPEGA]/"
2690,lit_tr2690,,,2022-03-16 04:02:18,2022-03-16 04:02:18,,60.268132678411234,2.5819629140564776e-06,248,330,,,,,,20/80,,,,,13.0,,10.1016/j.jpowsour.2018.10.045,"43441 Itziar Aldalur, Heng Zhang, Michał Piszcz*, Uxue Oteo, Lide M. Rodriguez-Martinez,
Devaraj Shanmukaraj, Teofilo Rojo, Michel Armand 2017 CIC Energigune, Parque Tecnol ogico de  Alava, Albert Einstein, 48, ED.CIC, 01510 Mi~nano,  Alava, Spain Spain J. Power Sources Jeffamine® based polymers as highly conductive polymer electrolytes
and cathode binder materials for battery application   fig4 B1:15"
2691,lit_tr2691,,,2022-03-16 04:02:18,2022-03-16 04:02:18,,49.98769284857508,6.523264675777785e-07,248,330,,,,,,20/80,,,,,13.0,,10.1016/j.jpowsour.2018.10.045,"43441 Itziar Aldalur, Heng Zhang, Michał Piszcz*, Uxue Oteo, Lide M. Rodriguez-Martinez,
Devaraj Shanmukaraj, Teofilo Rojo, Michel Armand 2017 CIC Energigune, Parque Tecnol ogico de  Alava, Albert Einstein, 48, ED.CIC, 01510 Mi~nano,  Alava, Spain Spain J. Power Sources Jeffamine® based polymers as highly conductive polymer electrolytes
and cathode binder materials for battery application   fig4 B1:15"
2692,lit_tr2692,,,2022-03-16 04:02:18,2022-03-16 04:02:18,,40.07227098048912,1.425896490156215e-07,248,330,,,,,,20/80,,,,,13.0,,10.1016/j.jpowsour.2018.10.045,"43441 Itziar Aldalur, Heng Zhang, Michał Piszcz*, Uxue Oteo, Lide M. Rodriguez-Martinez,
Devaraj Shanmukaraj, Teofilo Rojo, Michel Armand 2017 CIC Energigune, Parque Tecnol ogico de  Alava, Albert Einstein, 48, ED.CIC, 01510 Mi~nano,  Alava, Spain Spain J. Power Sources Jeffamine® based polymers as highly conductive polymer electrolytes
and cathode binder materials for battery application   fig4 B1:15"
2693,lit_tr2693,,,2022-03-16 04:02:18,2022-03-16 04:02:18,,29.810254947113776,1.8107646185268375e-08,248,330,,,,,,20/80,,,,,13.0,,10.1016/j.jpowsour.2018.10.045,"43441 Itziar Aldalur, Heng Zhang, Michał Piszcz*, Uxue Oteo, Lide M. Rodriguez-Martinez,
Devaraj Shanmukaraj, Teofilo Rojo, Michel Armand 2017 CIC Energigune, Parque Tecnol ogico de  Alava, Albert Einstein, 48, ED.CIC, 01510 Mi~nano,  Alava, Spain Spain J. Power Sources Jeffamine® based polymers as highly conductive polymer electrolytes
and cathode binder materials for battery application   fig4 B1:15"
2694,lit_tr2694,,,2022-03-16 04:02:18,2022-03-16 04:02:18,,19.761969701185876,2.38428408558931e-09,248,330,,,,,,20/80,,,,,13.0,,10.1016/j.jpowsour.2018.10.045,"43441 Itziar Aldalur, Heng Zhang, Michał Piszcz*, Uxue Oteo, Lide M. Rodriguez-Martinez,
Devaraj Shanmukaraj, Teofilo Rojo, Michel Armand 2017 CIC Energigune, Parque Tecnol ogico de  Alava, Albert Einstein, 48, ED.CIC, 01510 Mi~nano,  Alava, Spain Spain J. Power Sources Jeffamine® based polymers as highly conductive polymer electrolytes
and cathode binder materials for battery application   fig4 B1:20"
2695,lit_tr2695,,,2022-03-16 04:02:18,2022-03-16 04:02:18,,69.82963558413724,0.0006852057519694618,248,330,349,,,,,40/10/50,,,,,-64.2,,10.1016/j.jpowsour.2018.10.045,"43441 Itziar Aldalur, Heng Zhang, Michał Piszcz*, Uxue Oteo, Lide M. Rodriguez-Martinez,
Devaraj Shanmukaraj, Teofilo Rojo, Michel Armand 2017 CIC Energigune, Parque Tecnol ogico de  Alava, Albert Einstein, 48, ED.CIC, 01510 Mi~nano,  Alava, Spain Spain J. Power Sources Jeffamine® based polymers as highly conductive polymer electrolytes
and cathode binder materials for battery application   fig4 B1:20"
2696,lit_tr2696,,,2022-03-16 04:02:18,2022-03-16 04:02:18,,59.865303718282405,0.0004859224899733367,248,330,349,,,,,40/10/50,,,,,-64.2,,10.1016/j.jpowsour.2018.10.045,"43441 Itziar Aldalur, Heng Zhang, Michał Piszcz*, Uxue Oteo, Lide M. Rodriguez-Martinez,
Devaraj Shanmukaraj, Teofilo Rojo, Michel Armand 2017 CIC Energigune, Parque Tecnol ogico de  Alava, Albert Einstein, 48, ED.CIC, 01510 Mi~nano,  Alava, Spain Spain J. Power Sources Jeffamine® based polymers as highly conductive polymer electrolytes
and cathode binder materials for battery application   fig4 B1:20"
2697,lit_tr2697,,,2022-03-16 04:02:18,2022-03-16 04:02:18,,49.91920917826707,0.00035664734882853374,248,330,349,,,,,40/10/50,,,,,-64.2,,10.1016/j.jpowsour.2018.10.045,"43441 Itziar Aldalur, Heng Zhang, Michał Piszcz*, Uxue Oteo, Lide M. Rodriguez-Martinez,
Devaraj Shanmukaraj, Teofilo Rojo, Michel Armand 2017 CIC Energigune, Parque Tecnol ogico de  Alava, Albert Einstein, 48, ED.CIC, 01510 Mi~nano,  Alava, Spain Spain J. Power Sources Jeffamine® based polymers as highly conductive polymer electrolytes
and cathode binder materials for battery application   fig4 B1:20"
2698,lit_tr2698,,,2022-03-16 04:02:18,2022-03-16 04:02:18,,40.29375956982983,0.00019212416809493495,248,330,349,,,,,40/10/50,,,,,-64.2,,10.1016/j.jpowsour.2018.10.045,"43441 Itziar Aldalur, Heng Zhang, Michał Piszcz*, Uxue Oteo, Lide M. Rodriguez-Martinez,
Devaraj Shanmukaraj, Teofilo Rojo, Michel Armand 2017 CIC Energigune, Parque Tecnol ogico de  Alava, Albert Einstein, 48, ED.CIC, 01510 Mi~nano,  Alava, Spain Spain J. Power Sources Jeffamine® based polymers as highly conductive polymer electrolytes
and cathode binder materials for battery application   fig4 B1:20"
2699,lit_tr2699,,,2022-03-16 04:02:18,2022-03-16 04:02:18,,30.14361703418274,0.0001076,248,330,349,,,,,40/10/50,,,,,-64.2,,10.1016/j.jpowsour.2018.10.045,"43441 Itziar Aldalur, Heng Zhang, Michał Piszcz*, Uxue Oteo, Lide M. Rodriguez-Martinez,
Devaraj Shanmukaraj, Teofilo Rojo, Michel Armand 2017 CIC Energigune, Parque Tecnol ogico de  Alava, Albert Einstein, 48, ED.CIC, 01510 Mi~nano,  Alava, Spain Spain J. Power Sources Jeffamine® based polymers as highly conductive polymer electrolytes
and cathode binder materials for battery application   fig4 B1:20"
