Repository: KanHatakeyama/ion_predictor

# Ionic conductivity predictor 
- Database of Li conducting liquid and solid electrolytes (organic)
    - polymers, liquids, etc
- Predict thier ionic conductivity by machine learning
- Related paper
    - https://pubs.acs.org/doi/10.1021/jacs.9b11442
    - Database and models are slightly different from the original paper
        - mainly because of copyright and available module version issues

# Overview

## Chemical database

## Electrolyte database

## Predicted data
- Exported as a csv file
- Log10 (conductivity) is predicted

File: database/Composite-2022-03-16-1.csv (part 27 of 77)
id,title,subtitle,tags,created_at,updated_at,obtained_date,temperature,conductivity,component1,component2,component3,component4,component5,component6,mol_ratio,wt_ratio,melting_temp,inorg_name,inorg_contain_ratio,crystallinity,Tg,mp,reference,special_memo
27,lit_tr27,,,2022-03-16 04:02:10,2022-03-16 04:02:10,,64.54648447828765,0.0009000412161196986,1,364,,,,,0.566/0.127,,,,,58.0,-68.0,65.0,not available,"43221 Masaru Heishi a,c, Hiroki Niwa a, Takahiro Uno a, Masataka Kubo b, Takahito Itoh 2013 Division of Chemistry for Materials, Graduate School of Engineering, Mie University, 1577 Kurimamachiya-cho, Tsu, Mie 514-8507, Japan Japan Electrochimica Acta Polymer electrolytes based on polyanionic lithium salts PEO/ poly(lithium vinylsulfonate)  = 1/10(li/eo)   PEO600000/poly(lithium vinylsulfonate) mn7140"
270,lit_tr270,,,2022-03-16 04:02:11,2022-03-16 04:02:11,,34.96399724915824,4.1422947651957644e-07,180,,,,,,1,,,,,,,,10.1016/j.elecom.2012.05.022,"43221 Shaowei Feng a, Dongyang Shi a, Fang Liu a, Liping Zheng a, Jin Nie a,∗, Wengfang Feng a,
Xuejie Huang b, Michel Armand c,∗, Zhibin Zhou 2013 Institute of Physics, Chinese Academy of Sciences, 3rd South Street, Zhongguancun, Beijing 100080, China
c CIC energigune, Alava Technology Park, Albert Einstein, 4801510 MINANO ˜ Álava, Spain China, Spain Electrochimica Acta Single lithium-ion conducting polymer electrolytes based on
poly[(4-styrenesulfonyl)(trifluoromethanesulfonyl)imide] anions poly[(4-styrenesulfonyl)(trifluoromethanesulfonyl)imide] anions 1e   Li[PSTFSI-co-MPEGA]/"
2700,lit_tr2700,,,2022-03-16 04:02:18,2022-03-16 04:02:18,,20.40557447358151,5.770241633944394e-05,248,330,349,,,,,40/10/50,,,,,-64.2,,10.1016/j.jpowsour.2018.10.045,"43441 Itziar Aldalur, Heng Zhang, Michał Piszcz*, Uxue Oteo, Lide M. Rodriguez-Martinez,
Devaraj Shanmukaraj, Teofilo Rojo, Michel Armand 2017 CIC Energigune, Parque Tecnol ogico de  Alava, Albert Einstein, 48, ED.CIC, 01510 Mi~nano,  Alava, Spain Spain J. Power Sources Jeffamine® based polymers as highly conductive polymer electrolytes
and cathode binder materials for battery application   fig4 B1:20"
2701,lit_tr2701,,,2022-03-16 04:02:18,2022-03-16 04:02:18,,69.82963558413724,0.00022043675030550283,248,330,349,,,,,26.4/6.6/67,,,,,-60.1,,10.1016/j.jpowsour.2018.10.045,"43441 Itziar Aldalur, Heng Zhang, Michał Piszcz*, Uxue Oteo, Lide M. Rodriguez-Martinez,
Devaraj Shanmukaraj, Teofilo Rojo, Michel Armand 2017 CIC Energigune, Parque Tecnol ogico de  Alava, Albert Einstein, 48, ED.CIC, 01510 Mi~nano,  Alava, Spain Spain J. Power Sources Jeffamine® based polymers as highly conductive polymer electrolytes
and cathode binder materials for battery application   fig4 B1:20"
2702,lit_tr2702,,,2022-03-16 04:02:18,2022-03-16 04:02:18,,59.865303718282405,0.00013624732990990336,248,330,349,,,,,26.4/6.6/67,,,,,-60.1,,10.1016/j.jpowsour.2018.10.045,"43441 Itziar Aldalur, Heng Zhang, Michał Piszcz*, Uxue Oteo, Lide M. Rodriguez-Martinez,
Devaraj Shanmukaraj, Teofilo Rojo, Michel Armand 2017 CIC Energigune, Parque Tecnol ogico de  Alava, Albert Einstein, 48, ED.CIC, 01510 Mi~nano,  Alava, Spain Spain J. Power Sources Jeffamine® based polymers as highly conductive polymer electrolytes
and cathode binder materials for battery application   fig4 B1:20"
2703,lit_tr2703,,,2022-03-16 04:02:18,2022-03-16 04:02:18,,50.19122717049265,8.13669430704744e-05,248,330,349,,,,,26.4/6.6/67,,,,,-60.1,,10.1016/j.jpowsour.2018.10.045,"43441 Itziar Aldalur, Heng Zhang, Michał Piszcz*, Uxue Oteo, Lide M. Rodriguez-Martinez,
Devaraj Shanmukaraj, Teofilo Rojo, Michel Armand 2017 CIC Energigune, Parque Tecnol ogico de  Alava, Albert Einstein, 48, ED.CIC, 01510 Mi~nano,  Alava, Spain Spain J. Power Sources Jeffamine® based polymers as highly conductive polymer electrolytes
and cathode binder materials for battery application   fig4 C1:20"
2704,lit_tr2704,,,2022-03-16 04:02:18,2022-03-16 04:02:18,,40.16589417066382,4.695069225320359e-05,248,330,349,,,,,26.4/6.6/67,,,,,-60.1,,10.1016/j.jpowsour.2018.10.045,"43441 Itziar Aldalur, Heng Zhang, Michał Piszcz*, Uxue Oteo, Lide M. Rodriguez-Martinez,
Devaraj Shanmukaraj, Teofilo Rojo, Michel Armand 2017 CIC Energigune, Parque Tecnol ogico de  Alava, Albert Einstein, 48, ED.CIC, 01510 Mi~nano,  Alava, Spain Spain J. Power Sources Jeffamine® based polymers as highly conductive polymer electrolytes
and cathode binder materials for battery application   fig4 C1:20"
2705,lit_tr2705,,,2022-03-16 04:02:18,2022-03-16 04:02:18,,30.023897212528254,2.51e-05,248,330,349,,,,,26.4/6.6/67,,,,,-60.1,,10.1016/j.jpowsour.2018.10.045,"43441 Itziar Aldalur, Heng Zhang, Michał Piszcz*, Uxue Oteo, Lide M. Rodriguez-Martinez,
Devaraj Shanmukaraj, Teofilo Rojo, Michel Armand 2017 CIC Energigune, Parque Tecnol ogico de  Alava, Albert Einstein, 48, ED.CIC, 01510 Mi~nano,  Alava, Spain Spain J. Power Sources Jeffamine® based polymers as highly conductive polymer electrolytes
and cathode binder materials for battery application   fig4 C1:20"
2706,lit_tr2706,,,2022-03-16 04:02:18,2022-03-16 04:02:18,,20.293417653321285,1.229000331416984e-05,248,330,349,,,,,26.4/6.6/67,,,,,-60.1,,10.1016/j.jpowsour.2018.10.045,"43441 Itziar Aldalur, Heng Zhang, Michał Piszcz*, Uxue Oteo, Lide M. Rodriguez-Martinez,
Devaraj Shanmukaraj, Teofilo Rojo, Michel Armand 2017 CIC Energigune, Parque Tecnol ogico de  Alava, Albert Einstein, 48, ED.CIC, 01510 Mi~nano,  Alava, Spain Spain J. Power Sources Jeffamine® based polymers as highly conductive polymer electrolytes
and cathode binder materials for battery application   fig4 C1:20"
2707,lit_tr2707,,,2022-03-16 04:02:18,2022-03-16 04:02:18,,69.82963558413724,0.00017936223213020492,248,330,349,,,,,53.6/13.4/33,,,,,-46.6,,10.1016/j.jpowsour.2018.10.045,"43441 Itziar Aldalur, Heng Zhang, Michał Piszcz*, Uxue Oteo, Lide M. Rodriguez-Martinez,
Devaraj Shanmukaraj, Teofilo Rojo, Michel Armand 2017 CIC Energigune, Parque Tecnol ogico de  Alava, Albert Einstein, 48, ED.CIC, 01510 Mi~nano,  Alava, Spain Spain J. Power Sources Jeffamine® based polymers as highly conductive polymer electrolytes
and cathode binder materials for battery application   fig4 C1:20"
2708,lit_tr2708,,,2022-03-16 04:02:18,2022-03-16 04:02:18,,60.00986809534504,0.00011874819035976339,248,330,349,,,,,53.6/13.4/33,,,,,-46.6,,10.1016/j.jpowsour.2018.10.045,"43441 Itziar Aldalur, Heng Zhang, Michał Piszcz*, Uxue Oteo, Lide M. Rodriguez-Martinez,
Devaraj Shanmukaraj, Teofilo Rojo, Michel Armand 2017 CIC Energigune, Parque Tecnol ogico de  Alava, Albert Einstein, 48, ED.CIC, 01510 Mi~nano,  Alava, Spain Spain J. Power Sources Jeffamine® based polymers as highly conductive polymer electrolytes
and cathode binder materials for battery application   fig4 C1:20"
2709,lit_tr2709,,,2022-03-16 04:02:18,2022-03-16 04:02:18,,50.463703616447845,7.596210656600025e-05,248,330,349,,,,,53.6/13.4/33,,,,,-46.6,,10.1016/j.jpowsour.2018.10.045,"43441 Itziar Aldalur, Heng Zhang, Michał Piszcz*, Uxue Oteo, Lide M. Rodriguez-Martinez,
Devaraj Shanmukaraj, Teofilo Rojo, Michel Armand 2017 CIC Energigune, Parque Tecnol ogico de  Alava, Albert Einstein, 48, ED.CIC, 01510 Mi~nano,  Alava, Spain Spain J. Power Sources Jeffamine® based polymers as highly conductive polymer electrolytes
and cathode binder materials for battery application   fig4 C1:20"
271,lit_tr271,,,2022-03-16 04:02:11,2022-03-16 04:02:11,,25.076773427875253,3.1622776601683734e-07,180,,,,,,1,,,,,,,,10.1016/j.elecom.2012.05.022,"43221 Shaowei Feng a, Dongyang Shi a, Fang Liu a, Liping Zheng a, Jin Nie a,∗, Wengfang Feng a,
Xuejie Huang b, Michel Armand c,∗, Zhibin Zhou 2013 Institute of Physics, Chinese Academy of Sciences, 3rd South Street, Zhongguancun, Beijing 100080, China
c CIC energigune, Alava Technology Park, Albert Einstein, 4801510 MINANO ˜ Álava, Spain China, Spain Electrochimica Acta Single lithium-ion conducting polymer electrolytes based on
poly[(4-styrenesulfonyl)(trifluoromethanesulfonyl)imide] anions poly[(4-styrenesulfonyl)(trifluoromethanesulfonyl)imide] anions 1e   Li[PSTFSI-co-MPEGA]/"
2710,lit_tr2710,,,2022-03-16 04:02:18,2022-03-16 04:02:18,,40.29375956982983,4.235122726999562e-05,248,330,349,,,,,53.6/13.4/33,,,,,-46.6,,10.1016/j.jpowsour.2018.10.045,"43441 Itziar Aldalur, Heng Zhang, Michał Piszcz*, Uxue Oteo, Lide M. Rodriguez-Martinez,
Devaraj Shanmukaraj, Teofilo Rojo, Michel Armand 2017 CIC Energigune, Parque Tecnol ogico de  Alava, Albert Einstein, 48, ED.CIC, 01510 Mi~nano,  Alava, Spain Spain J. Power Sources Jeffamine® based polymers as highly conductive polymer electrolytes
and cathode binder materials for battery application   fig4 C1:20"
2711,lit_tr2711,,,2022-03-16 04:02:18,2022-03-16 04:02:18,,30.14361703418274,1.96e-05,248,330,349,,,,,53.6/13.4/33,,,,,-46.6,,10.1016/j.jpowsour.2018.10.045,"43441 Itziar Aldalur, Heng Zhang, Michał Piszcz*, Uxue Oteo, Lide M. Rodriguez-Martinez,
Devaraj Shanmukaraj, Teofilo Rojo, Michel Armand 2017 CIC Energigune, Parque Tecnol ogico de  Alava, Albert Einstein, 48, ED.CIC, 01510 Mi~nano,  Alava, Spain Spain J. Power Sources Jeffamine® based polymers as highly conductive polymer electrolytes
and cathode binder materials for battery application   fig4 C1:20"
2712,lit_tr2712,,,2022-03-16 04:02:18,2022-03-16 04:02:18,,20.742559933509767,1e-05,248,330,349,,,,,53.6/13.4/33,,,,,-46.6,,10.1016/j.jpowsour.2018.10.045,"43441 Itziar Aldalur, Heng Zhang, Michał Piszcz*, Uxue Oteo, Lide M. Rodriguez-Martinez,
Devaraj Shanmukaraj, Teofilo Rojo, Michel Armand 2017 CIC Energigune, Parque Tecnol ogico de  Alava, Albert Einstein, 48, ED.CIC, 01510 Mi~nano,  Alava, Spain Spain J. Power Sources Jeffamine® based polymers as highly conductive polymer electrolytes
and cathode binder materials for battery application   fig4 PEO (20:1)"
2713,lit_tr2713,,,2022-03-16 04:02:18,2022-03-16 04:02:18,,70.13623102957376,4.383197099092562e-06,248,330,349,,,,,20/5/75,,,,,-30.1,,10.1016/j.jpowsour.2018.10.045,"43441 Itziar Aldalur, Heng Zhang, Michał Piszcz*, Uxue Oteo, Lide M. Rodriguez-Martinez,
Devaraj Shanmukaraj, Teofilo Rojo, Michel Armand 2017 CIC Energigune, Parque Tecnol ogico de  Alava, Albert Einstein, 48, ED.CIC, 01510 Mi~nano,  Alava, Spain Spain J. Power Sources Jeffamine® based polymers as highly conductive polymer electrolytes
and cathode binder materials for battery application   fig4 PEO (20:1)"
2714,lit_tr2714,,,2022-03-16 04:02:18,2022-03-16 04:02:18,,60.00986809534504,2.204367503055027e-06,248,330,349,,,,,20/5/75,,,,,-30.1,,10.1016/j.jpowsour.2018.10.045,"43441 Itziar Aldalur, Heng Zhang, Michał Piszcz*, Uxue Oteo, Lide M. Rodriguez-Martinez,
Devaraj Shanmukaraj, Teofilo Rojo, Michel Armand 2017 CIC Energigune, Parque Tecnol ogico de  Alava, Albert Einstein, 48, ED.CIC, 01510 Mi~nano,  Alava, Spain Spain J. Power Sources Jeffamine® based polymers as highly conductive polymer electrolytes
and cathode binder materials for battery application   fig4 PEO (20:1)"
2715,lit_tr2715,,,2022-03-16 04:02:18,2022-03-16 04:02:18,,49.91920917826707,8.715634312855023e-07,248,330,349,,,,,20/5/75,,,,,-30.1,,10.1016/j.jpowsour.2018.10.045,"43441 Itziar Aldalur, Heng Zhang, Michał Piszcz*, Uxue Oteo, Lide M. Rodriguez-Martinez,
Devaraj Shanmukaraj, Teofilo Rojo, Michel Armand 2017 CIC Energigune, Parque Tecnol ogico de  Alava, Albert Einstein, 48, ED.CIC, 01510 Mi~nano,  Alava, Spain Spain J. Power Sources Jeffamine® based polymers as highly conductive polymer electrolytes
and cathode binder materials for battery application   fig4 PEO (20:1)"
2716,lit_tr2716,,,2022-03-16 04:02:18,2022-03-16 04:02:18,,40.03813305108821,3.2170884390843106e-07,248,330,349,,,,,20/5/75,,,,,-30.1,,10.1016/j.jpowsour.2018.10.045,"43441 Itziar Aldalur, Heng Zhang, Michał Piszcz*, Uxue Oteo, Lide M. Rodriguez-Martinez,
Devaraj Shanmukaraj, Teofilo Rojo, Michel Armand 2017 CIC Energigune, Parque Tecnol ogico de  Alava, Albert Einstein, 48, ED.CIC, 01510 Mi~nano,  Alava, Spain Spain J. Power Sources Jeffamine® based polymers as highly conductive polymer electrolytes
and cathode binder materials for battery application   fig4 PEO (20:1)"
2717,lit_tr2717,,,2022-03-16 04:02:18,2022-03-16 04:02:18,,30.14361703418274,9.7e-08,248,330,349,,,,,20/5/75,,,,,-30.1,,10.1016/j.jpowsour.2018.10.045,"43441 Itziar Aldalur, Heng Zhang, Michał Piszcz*, Uxue Oteo, Lide M. Rodriguez-Martinez,
Devaraj Shanmukaraj, Teofilo Rojo, Michel Armand 2017 CIC Energigune, Parque Tecnol ogico de  Alava, Albert Einstein, 48, ED.CIC, 01510 Mi~nano,  Alava, Spain Spain J. Power Sources Jeffamine® based polymers as highly conductive polymer electrolytes
and cathode binder materials for battery application   fig4 PEO (20:1)"
2718,lit_tr2718,,,2022-03-16 04:02:18,2022-03-16 04:02:18,,20.293417653321285,2.617640491409629e-08,248,330,349,,,,,20/5/75,,,,,-30.1,,10.1016/j.jpowsour.2018.10.045,"43441 Itziar Aldalur, Heng Zhang, Michał Piszcz*, Uxue Oteo, Lide M. Rodriguez-Martinez,
Devaraj Shanmukaraj, Teofilo Rojo, Michel Armand 2017 CIC Energigune, Parque Tecnol ogico de  Alava, Albert Einstein, 48, ED.CIC, 01510 Mi~nano,  Alava, Spain Spain J. Power Sources Jeffamine® based polymers as highly conductive polymer electrolytes
and cathode binder materials for battery application   fig4 PEO (20:1)"
2719,lit_tr2719,,,2022-03-16 04:02:18,2022-03-16 04:02:18,,69.82351867164988,0.00021098471814001967,248,330,349,,,,,30/20/50,,,,,,,10.1016/j.jpowsour.2018.10.045,"43441 Itziar Aldalur, Heng Zhang, Michał Piszcz*, Uxue Oteo, Lide M. Rodriguez-Martinez,
Devaraj Shanmukaraj, Teofilo Rojo, Michel Armand 2017 CIC Energigune, Parque Tecnol ogico de  Alava, Albert Einstein, 48, ED.CIC, 01510 Mi~nano,  Alava, Spain Spain J. Power Sources Jeffamine® based polymers as highly conductive polymer electrolytes
and cathode binder materials for battery application   fig4 PEO (20:1)"
272,lit_tr272,,,2022-03-16 04:02:11,2022-03-16 04:02:11,,84.88961851594723,1.1328724097190537e-05,181,,,,,,1,,,,,,,,10.1016/j.electacta.2012.08.114,"43277 Aneeka Zaheen Kamal1 · Sevim Ünügür Çelik1 · Ayhan Bozkurt1 2018 Department of Biophysics, Institute for Research and Medical Consultations (IRMC), Imam Abdulrahman Bin Faisal University, PO Box 1982, Dammam 31441, Saudi Arabia Journal of Inorganic and Organometallic Polymers and Materials Single Ion Conducting Blend Polymer Electrolytes Based on LiPAAOB and PPEGMA LiPAAOB   LiPAAOB/"
2720,lit_tr2720,,,2022-03-16 04:02:18,2022-03-16 04:02:18,,59.57743667115517,0.00013096824261082113,248,330,349,,,,,30/20/50,,,,,,,10.1016/j.jpowsour.2018.10.045,"43441 Itziar Aldalur, Heng Zhang, Michał Piszcz*, Uxue Oteo, Lide M. Rodriguez-Martinez,
Devaraj Shanmukaraj, Teofilo Rojo, Michel Armand 2017 CIC Energigune, Parque Tecnol ogico de  Alava, Albert Einstein, 48, ED.CIC, 01510 Mi~nano,  Alava, Spain Spain J. Power Sources Jeffamine® based polymers as highly conductive polymer electrolytes
and cathode binder materials for battery application   fig4 PEO (20:1)"
2721,lit_tr2721,,,2022-03-16 04:02:18,2022-03-16 04:02:18,,49.77701042246929,8.336447126019564e-05,248,330,349,,,,,30/20/50,,,,,,,10.1016/j.jpowsour.2018.10.045,"43448 Huu-Dat Nguyen, Guk-Tae Kim, Junli Shi, Elie Paillard, Patrick Judeinstein, 
Sandrine Lyonnard, Dominic Bresser, Cristina Iojoiu 2018 a Univ. Grenoble Alpes, CNRS, Grenoble INP, LEPMI, 38000 Grenoble, France. E-mail: cristina.iojoiu@lepmi.grenoble-inp.fr, b Helmholtz Institute Ulm (HIU), 89081 Ulm, Germany, c Karlsruhe Institute of Technology (KIT), P.O. Box 3640, 76021 Karlsruhe, Germany. E-mail: dominic.bresser@kit.edu, d Helmholtz Institute Muenster, Forschungszentrum Juelich (IEK 12), 48149 Muenster, Germany, e Advanced Li-ion Battery Engineering Laboratory and Key Laboratory of Graphene Technologies and Applications of Zhejiang Province, Ningbo Institute of Materials, Technology & Engineering, Chinese Academy of Sciences, Zhejiang 315201, P. R. China, f Laboratoire Le'on Brillouin (LLB), CNRS-CEA, Universite´ Paris-Saclay, CEA Saclay, 91191 Gif-sur-Yvette Cedex, France, g Univ. Grenoble Alpes, CEA, CNRS, SyMMES, 38000 Grenoble, France. E-mail: sandrine.lyonnard@cea.fr France Energy Environment Sci. Nanostructured multi-block copolymer single-ion conductors for safer high-performance lithium batteries   Fig3ab SI-S65"
2722,lit_tr2722,,,2022-03-16 04:02:18,2022-03-16 04:02:18,,39.83786984211639,4.680583528968198e-05,248,330,349,,,,,30/20/50,,,,,,,10.1016/j.jpowsour.2018.10.045,"43448 Huu-Dat Nguyen, Guk-Tae Kim, Junli Shi, Elie Paillard, Patrick Judeinstein, 
Sandrine Lyonnard, Dominic Bresser, Cristina Iojoiu 2018 a Univ. Grenoble Alpes, CNRS, Grenoble INP, LEPMI, 38000 Grenoble, France. E-mail: cristina.iojoiu@lepmi.grenoble-inp.fr, b Helmholtz Institute Ulm (HIU), 89081 Ulm, Germany, c Karlsruhe Institute of Technology (KIT), P.O. Box 3640, 76021 Karlsruhe, Germany. E-mail: dominic.bresser@kit.edu, d Helmholtz Institute Muenster, Forschungszentrum Juelich (IEK 12), 48149 Muenster, Germany, e Advanced Li-ion Battery Engineering Laboratory and Key Laboratory of Graphene Technologies and Applications of Zhejiang Province, Ningbo Institute of Materials, Technology & Engineering, Chinese Academy of Sciences, Zhejiang 315201, P. R. China, f Laboratoire Le'on Brillouin (LLB), CNRS-CEA, Universite´ Paris-Saclay, CEA Saclay, 91191 Gif-sur-Yvette Cedex, France, g Univ. Grenoble Alpes, CEA, CNRS, SyMMES, 38000 Grenoble, France. E-mail: sandrine.lyonnard@cea.fr France Energy Environment Sci. Nanostructured multi-block copolymer single-ion conductors for safer high-performance lithium batteries   Fig3ab SI-S65"
2723,lit_tr2723,,,2022-03-16 04:02:18,2022-03-16 04:02:18,,29.83669130958424,9.7e-08,248,330,349,,,,,30/20/50,,,,,,,10.1016/j.jpowsour.2018.10.045,"43448 Huu-Dat Nguyen, Guk-Tae Kim, Junli Shi, Elie Paillard, Patrick Judeinstein, 
Sandrine Lyonnard, Dominic Bresser, Cristina Iojoiu 2018 a Univ. Grenoble Alpes, CNRS, Grenoble INP, LEPMI, 38000 Grenoble, France. E-mail: cristina.iojoiu@lepmi.grenoble-inp.fr, b Helmholtz Institute Ulm (HIU), 89081 Ulm, Germany, c Karlsruhe Institute of Technology (KIT), P.O. Box 3640, 76021 Karlsruhe, Germany. E-mail: dominic.bresser@kit.edu, d Helmholtz Institute Muenster, Forschungszentrum Juelich (IEK 12), 48149 Muenster, Germany, e Advanced Li-ion Battery Engineering Laboratory and Key Laboratory of Graphene Technologies and Applications of Zhejiang Province, Ningbo Institute of Materials, Technology & Engineering, Chinese Academy of Sciences, Zhejiang 315201, P. R. China, f Laboratoire Le'on Brillouin (LLB), CNRS-CEA, Universite´ Paris-Saclay, CEA Saclay, 91191 Gif-sur-Yvette Cedex, France, g Univ. Grenoble Alpes, CEA, CNRS, SyMMES, 38000 Grenoble, France. E-mail: sandrine.lyonnard@cea.fr France Energy Environment Sci. Nanostructured multi-block copolymer single-ion conductors for safer high-performance lithium batteries   Fig3ab SI-S65"
2724,lit_tr2724,,,2022-03-16 04:02:18,2022-03-16 04:02:18,,19.84186888965462,9.8752932271726e-06,248,330,349,,,,,30/20/50,,,,,,,10.1016/j.jpowsour.2018.10.045,"43448 Huu-Dat Nguyen, Guk-Tae Kim, Junli Shi, Elie Paillard, Patrick Judeinstein, 
Sandrine Lyonnard, Dominic Bresser, Cristina Iojoiu 2018 a Univ. Grenoble Alpes, CNRS, Grenoble INP, LEPMI, 38000 Grenoble, France. E-mail: cristina.iojoiu@lepmi.grenoble-inp.fr, b Helmholtz Institute Ulm (HIU), 89081 Ulm, Germany, c Karlsruhe Institute of Technology (KIT), P.O. Box 3640, 76021 Karlsruhe, Germany. E-mail: dominic.bresser@kit.edu, d Helmholtz Institute Muenster, Forschungszentrum Juelich (IEK 12), 48149 Muenster, Germany, e Advanced Li-ion Battery Engineering Laboratory and Key Laboratory of Graphene Technologies and Applications of Zhejiang Province, Ningbo Institute of Materials, Technology & Engineering, Chinese Academy of Sciences, Zhejiang 315201, P. R. China, f Laboratoire Le'on Brillouin (LLB), CNRS-CEA, Universite´ Paris-Saclay, CEA Saclay, 91191 Gif-sur-Yvette Cedex, France, g Univ. Grenoble Alpes, CEA, CNRS, SyMMES, 38000 Grenoble, France. E-mail: sandrine.lyonnard@cea.fr France Energy Environment Sci. Nanostructured multi-block copolymer single-ion conductors for safer high-performance lithium batteries   Fig3ab SI-S65"
2725,lit_tr2725,,,2022-03-16 04:02:18,2022-03-16 04:02:18,,79.90947216196679,0.0005901249817384888,27,353,,,,,45/2.81,,,,,,-38.5,,10.1016/j.materresbull.2018.09.003,"43448 Huu-Dat Nguyen, Guk-Tae Kim, Junli Shi, Elie Paillard, Patrick Judeinstein, 
Sandrine Lyonnard, Dominic Bresser, Cristina Iojoiu 2018 a Univ. Grenoble Alpes, CNRS, Grenoble INP, LEPMI, 38000 Grenoble, France. E-mail: cristina.iojoiu@lepmi.grenoble-inp.fr, b Helmholtz Institute Ulm (HIU), 89081 Ulm, Germany, c Karlsruhe Institute of Technology (KIT), P.O. Box 3640, 76021 Karlsruhe, Germany. E-mail: dominic.bresser@kit.edu, d Helmholtz Institute Muenster, Forschungszentrum Juelich (IEK 12), 48149 Muenster, Germany, e Advanced Li-ion Battery Engineering Laboratory and Key Laboratory of Graphene Technologies and Applications of Zhejiang Province, Ningbo Institute of Materials, Technology & Engineering, Chinese Academy of Sciences, Zhejiang 315201, P. R. China, f Laboratoire Le'on Brillouin (LLB), CNRS-CEA, Universite´ Paris-Saclay, CEA Saclay, 91191 Gif-sur-Yvette Cedex, France, g Univ. Grenoble Alpes, CEA, CNRS, SyMMES, 38000 Grenoble, France. E-mail: sandrine.lyonnard@cea.fr France Energy Environment Sci. Nanostructured multi-block copolymer single-ion conductors for safer high-performance lithium batteries   Fig3ab SI-S65"
2726,lit_tr2726,,,2022-03-16 04:02:18,2022-03-16 04:02:18,,74.85910948644994,0.0005048333066566714,27,353,,,,,45/2.81,,,,,,-38.5,,10.1016/j.materresbull.2018.09.003,"43448 Huu-Dat Nguyen, Guk-Tae Kim, Junli Shi, Elie Paillard, Patrick Judeinstein, 
Sandrine Lyonnard, Dominic Bresser, Cristina Iojoiu 2018 a Univ. Grenoble Alpes, CNRS, Grenoble INP, LEPMI, 38000 Grenoble, France. E-mail: cristina.iojoiu@lepmi.grenoble-inp.fr, b Helmholtz Institute Ulm (HIU), 89081 Ulm, Germany, c Karlsruhe Institute of Technology (KIT), P.O. Box 3640, 76021 Karlsruhe, Germany. E-mail: dominic.bresser@kit.edu, d Helmholtz Institute Muenster, Forschungszentrum Juelich (IEK 12), 48149 Muenster, Germany, e Advanced Li-ion Battery Engineering Laboratory and Key Laboratory of Graphene Technologies and Applications of Zhejiang Province, Ningbo Institute of Materials, Technology & Engineering, Chinese Academy of Sciences, Zhejiang 315201, P. R. China, f Laboratoire Le'on Brillouin (LLB), CNRS-CEA, Universite´ Paris-Saclay, CEA Saclay, 91191 Gif-sur-Yvette Cedex, France, g Univ. Grenoble Alpes, CEA, CNRS, SyMMES, 38000 Grenoble, France. E-mail: sandrine.lyonnard@cea.fr France Energy Environment Sci. Nanostructured multi-block copolymer single-ion conductors for safer high-performance lithium batteries   Fig3ab SI-S65"
2727,lit_tr2727,,,2022-03-16 04:02:18,2022-03-16 04:02:18,,69.80481638885044,0.0004367108680788697,27,353,,,,,45/2.81,,,,,,-38.5,,10.1016/j.materresbull.2018.09.003,"43448 Huu-Dat Nguyen, Guk-Tae Kim, Junli Shi, Elie Paillard, Patrick Judeinstein, 
Sandrine Lyonnard, Dominic Bresser, Cristina Iojoiu 2018 a Univ. Grenoble Alpes, CNRS, Grenoble INP, LEPMI, 38000 Grenoble, France. E-mail: cristina.iojoiu@lepmi.grenoble-inp.fr, b Helmholtz Institute Ulm (HIU), 89081 Ulm, Germany, c Karlsruhe Institute of Technology (KIT), P.O. Box 3640, 76021 Karlsruhe, Germany. E-mail: dominic.bresser@kit.edu, d Helmholtz Institute Muenster, Forschungszentrum Juelich (IEK 12), 48149 Muenster, Germany, e Advanced Li-ion Battery Engineering Laboratory and Key Laboratory of Graphene Technologies and Applications of Zhejiang Province, Ningbo Institute of Materials, Technology & Engineering, Chinese Academy of Sciences, Zhejiang 315201, P. R. China, f Laboratoire Le'on Brillouin (LLB), CNRS-CEA, Universite´ Paris-Saclay, CEA Saclay, 91191 Gif-sur-Yvette Cedex, France, g Univ. Grenoble Alpes, CEA, CNRS, SyMMES, 38000 Grenoble, France. E-mail: sandrine.lyonnard@cea.fr France Energy Environment Sci. Nanostructured multi-block copolymer single-ion conductors for safer high-performance lithium batteries   Fig3ab SI-S65"
2728,lit_tr2728,,,2022-03-16 04:02:18,2022-03-16 04:02:18,,64.75279280037279,0.00035729505042239183,27,353,,,,,45/2.81,,,,,,-38.5,,10.1016/j.materresbull.2018.09.003,"43448 Huu-Dat Nguyen, Guk-Tae Kim, Junli Shi, Elie Paillard, Patrick Judeinstein, 
Sandrine Lyonnard, Dominic Bresser, Cristina Iojoiu 2018 a Univ. Grenoble Alpes, CNRS, Grenoble INP, LEPMI, 38000 Grenoble, France. E-mail: cristina.iojoiu@lepmi.grenoble-inp.fr, b Helmholtz Institute Ulm (HIU), 89081 Ulm, Germany, c Karlsruhe Institute of Technology (KIT), P.O. Box 3640, 76021 Karlsruhe, Germany. E-mail: dominic.bresser@kit.edu, d Helmholtz Institute Muenster, Forschungszentrum Juelich (IEK 12), 48149 Muenster, Germany, e Advanced Li-ion Battery Engineering Laboratory and Key Laboratory of Graphene Technologies and Applications of Zhejiang Province, Ningbo Institute of Materials, Technology & Engineering, Chinese Academy of Sciences, Zhejiang 315201, P. R. China, f Laboratoire Le'on Brillouin (LLB), CNRS-CEA, Universite´ Paris-Saclay, CEA Saclay, 91191 Gif-sur-Yvette Cedex, France, g Univ. Grenoble Alpes, CEA, CNRS, SyMMES, 38000 Grenoble, France. E-mail: sandrine.lyonnard@cea.fr France Energy Environment Sci. Nanostructured multi-block copolymer single-ion conductors for safer high-performance lithium batteries   Fig3ab SI-S65"
2729,lit_tr2729,,,2022-03-16 04:02:18,2022-03-16 04:02:18,,59.98578381353195,0.0002989131353732078,27,353,,,,,45/2.81,,,,,,-38.5,,10.1016/j.materresbull.2018.09.003,"43448 Huu-Dat Nguyen, Guk-Tae Kim, Junli Shi, Elie Paillard, Patrick Judeinstein, 
Sandrine Lyonnard, Dominic Bresser, Cristina Iojoiu 2018 a Univ. Grenoble Alpes, CNRS, Grenoble INP, LEPMI, 38000 Grenoble, France. E-mail: cristina.iojoiu@lepmi.grenoble-inp.fr, b Helmholtz Institute Ulm (HIU), 89081 Ulm, Germany, c Karlsruhe Institute of Technology (KIT), P.O. Box 3640, 76021 Karlsruhe, Germany. E-mail: dominic.bresser@kit.edu, d Helmholtz Institute Muenster, Forschungszentrum Juelich (IEK 12), 48149 Muenster, Germany, e Advanced Li-ion Battery Engineering Laboratory and Key Laboratory of Graphene Technologies and Applications of Zhejiang Province, Ningbo Institute of Materials, Technology & Engineering, Chinese Academy of Sciences, Zhejiang 315201, P. R. China, f Laboratoire Le'on Brillouin (LLB), CNRS-CEA, Universite´ Paris-Saclay, CEA Saclay, 91191 Gif-sur-Yvette Cedex, France, g Univ. Grenoble Alpes, CEA, CNRS, SyMMES, 38000 Grenoble, France. E-mail: sandrine.lyonnard@cea.fr France Energy Environment Sci. Nanostructured multi-block copolymer single-ion conductors for safer high-performance lithium batteries   Fig3ab SI-S65"
273,lit_tr273,,,2022-03-16 04:02:11,2022-03-16 04:02:11,,74.82447537628218,9.681730734498145e-06,181,,,,,,1,,,,,,,,10.1016/j.electacta.2012.08.114,"43277 Aneeka Zaheen Kamal1 · Sevim Ünügür Çelik1 · Ayhan Bozkurt1 2018 Department of Biophysics, Institute for Research and Medical Consultations (IRMC), Imam Abdulrahman Bin Faisal University, PO Box 1982, Dammam 31441, Saudi Arabia Journal of Inorganic and Organometallic Polymers and Materials Single Ion Conducting Blend Polymer Electrolytes Based on LiPAAOB and PPEGMA LiPAAOB   LiPAAOB/"
2730,lit_tr2730,,,2022-03-16 04:02:18,2022-03-16 04:02:18,,54.68058764288497,0.00024184382331707947,27,353,,,,,45/2.81,,,,,,-38.5,,10.1016/j.materresbull.2018.09.003,"43448 Huu-Dat Nguyen, Guk-Tae Kim, Junli Shi, Elie Paillard, Patrick Judeinstein, 
Sandrine Lyonnard, Dominic Bresser, Cristina Iojoiu 2018 a Univ. Grenoble Alpes, CNRS, Grenoble INP, LEPMI, 38000 Grenoble, France. E-mail: cristina.iojoiu@lepmi.grenoble-inp.fr, b Helmholtz Institute Ulm (HIU), 89081 Ulm, Germany, c Karlsruhe Institute of Technology (KIT), P.O. Box 3640, 76021 Karlsruhe, Germany. E-mail: dominic.bresser@kit.edu, d Helmholtz Institute Muenster, Forschungszentrum Juelich (IEK 12), 48149 Muenster, Germany, e Advanced Li-ion Battery Engineering Laboratory and Key Laboratory of Graphene Technologies and Applications of Zhejiang Province, Ningbo Institute of Materials, Technology & Engineering, Chinese Academy of Sciences, Zhejiang 315201, P. R. China, f Laboratoire Le'on Brillouin (LLB), CNRS-CEA, Universite´ Paris-Saclay, CEA Saclay, 91191 Gif-sur-Yvette Cedex, France, g Univ. Grenoble Alpes, CEA, CNRS, SyMMES, 38000 Grenoble, France. E-mail: sandrine.lyonnard@cea.fr France Energy Environment Sci. Nanostructured multi-block copolymer single-ion conductors for safer high-performance lithium batteries   Fig3ab SI-S65"
2731,lit_tr2731,,,2022-03-16 04:02:18,2022-03-16 04:02:18,,49.801414220390484,0.00019567034015951444,27,353,,,,,45/2.81,,,,,,-38.5,,10.1016/j.materresbull.2018.09.003,"43448 Huu-Dat Nguyen, Guk-Tae Kim, Junli Shi, Elie Paillard, Patrick Judeinstein, 
Sandrine Lyonnard, Dominic Bresser, Cristina Iojoiu 2018 a Univ. Grenoble Alpes, CNRS, Grenoble INP, LEPMI, 38000 Grenoble, France. E-mail: cristina.iojoiu@lepmi.grenoble-inp.fr, b Helmholtz Institute Ulm (HIU), 89081 Ulm, Germany, c Karlsruhe Institute of Technology (KIT), P.O. Box 3640, 76021 Karlsruhe, Germany. E-mail: dominic.bresser@kit.edu, d Helmholtz Institute Muenster, Forschungszentrum Juelich (IEK 12), 48149 Muenster, Germany, e Advanced Li-ion Battery Engineering Laboratory and Key Laboratory of Graphene Technologies and Applications of Zhejiang Province, Ningbo Institute of Materials, Technology & Engineering, Chinese Academy of Sciences, Zhejiang 315201, P. R. China, f Laboratoire Le'on Brillouin (LLB), CNRS-CEA, Universite´ Paris-Saclay, CEA Saclay, 91191 Gif-sur-Yvette Cedex, France, g Univ. Grenoble Alpes, CEA, CNRS, SyMMES, 38000 Grenoble, France. E-mail: sandrine.lyonnard@cea.fr France Energy Environment Sci. Nanostructured multi-block copolymer single-ion conductors for safer high-performance lithium batteries   Fig3ab SI-S65"
2732,lit_tr2732,,,2022-03-16 04:02:18,2022-03-16 04:02:18,,44.81320402617729,0.00015482140344961082,27,353,,,,,45/2.81,,,,,,-38.5,,10.1016/j.materresbull.2018.09.003,"43448 Huu-Dat Nguyen, Guk-Tae Kim, Junli Shi, Elie Paillard, Patrick Judeinstein, 
Sandrine Lyonnard, Dominic Bresser, Cristina Iojoiu 2018 a Univ. Grenoble Alpes, CNRS, Grenoble INP, LEPMI, 38000 Grenoble, France. E-mail: cristina.iojoiu@lepmi.grenoble-inp.fr, b Helmholtz Institute Ulm (HIU), 89081 Ulm, Germany, c Karlsruhe Institute of Technology (KIT), P.O. Box 3640, 76021 Karlsruhe, Germany. E-mail: dominic.bresser@kit.edu, d Helmholtz Institute Muenster, Forschungszentrum Juelich (IEK 12), 48149 Muenster, Germany, e Advanced Li-ion Battery Engineering Laboratory and Key Laboratory of Graphene Technologies and Applications of Zhejiang Province, Ningbo Institute of Materials, Technology & Engineering, Chinese Academy of Sciences, Zhejiang 315201, P. R. China, f Laboratoire Le'on Brillouin (LLB), CNRS-CEA, Universite´ Paris-Saclay, CEA Saclay, 91191 Gif-sur-Yvette Cedex, France, g Univ. Grenoble Alpes, CEA, CNRS, SyMMES, 38000 Grenoble, France. E-mail: sandrine.lyonnard@cea.fr France Energy Environment Sci. Nanostructured multi-block copolymer single-ion conductors for safer high-performance lithium batteries   Fig3ab SI-S65"
2733,lit_tr2733,,,2022-03-16 04:02:18,2022-03-16 04:02:18,,39.97684079441535,0.00011979811925684769,27,353,,,,,45/2.81,,,,,,-38.5,,10.1016/j.materresbull.2018.09.003,"43448 Huu-Dat Nguyen, Guk-Tae Kim, Junli Shi, Elie Paillard, Patrick Judeinstein, 
Sandrine Lyonnard, Dominic Bresser, Cristina Iojoiu 2018 a Univ. Grenoble Alpes, CNRS, Grenoble INP, LEPMI, 38000 Grenoble, France. E-mail: cristina.iojoiu@lepmi.grenoble-inp.fr, b Helmholtz Institute Ulm (HIU), 89081 Ulm, Germany, c Karlsruhe Institute of Technology (KIT), P.O. Box 3640, 76021 Karlsruhe, Germany. E-mail: dominic.bresser@kit.edu, d Helmholtz Institute Muenster, Forschungszentrum Juelich (IEK 12), 48149 Muenster, Germany, e Advanced Li-ion Battery Engineering Laboratory and Key Laboratory of Graphene Technologies and Applications of Zhejiang Province, Ningbo Institute of Materials, Technology & Engineering, Chinese Academy of Sciences, Zhejiang 315201, P. R. China, f Laboratoire Le'on Brillouin (LLB), CNRS-CEA, Universite´ Paris-Saclay, CEA Saclay, 91191 Gif-sur-Yvette Cedex, France, g Univ. Grenoble Alpes, CEA, CNRS, SyMMES, 38000 Grenoble, France. E-mail: sandrine.lyonnard@cea.fr France Energy Environment Sci. Nanostructured multi-block copolymer single-ion conductors for safer high-performance lithium batteries   Fig3ab SI-S65"
2734,lit_tr2734,,,2022-03-16 04:02:18,2022-03-16 04:02:18,,34.81208247655718,9.065358845574233e-05,27,353,,,,,45/2.81,,,,,,-38.5,,10.1016/j.materresbull.2018.09.003,"43448 Huu-Dat Nguyen, Guk-Tae Kim, Junli Shi, Elie Paillard, Patrick Judeinstein, 
Sandrine Lyonnard, Dominic Bresser, Cristina Iojoiu 2018 a Univ. Grenoble Alpes, CNRS, Grenoble INP, LEPMI, 38000 Grenoble, France. E-mail: cristina.iojoiu@lepmi.grenoble-inp.fr, b Helmholtz Institute Ulm (HIU), 89081 Ulm, Germany, c Karlsruhe Institute of Technology (KIT), P.O. Box 3640, 76021 Karlsruhe, Germany. E-mail: dominic.bresser@kit.edu, d Helmholtz Institute Muenster, Forschungszentrum Juelich (IEK 12), 48149 Muenster, Germany, e Advanced Li-ion Battery Engineering Laboratory and Key Laboratory of Graphene Technologies and Applications of Zhejiang Province, Ningbo Institute of Materials, Technology & Engineering, Chinese Academy of Sciences, Zhejiang 315201, P. R. China, f Laboratoire Le'on Brillouin (LLB), CNRS-CEA, Universite´ Paris-Saclay, CEA Saclay, 91191 Gif-sur-Yvette Cedex, France, g Univ. Grenoble Alpes, CEA, CNRS, SyMMES, 38000 Grenoble, France. E-mail: sandrine.lyonnard@cea.fr France Energy Environment Sci. Nanostructured multi-block copolymer single-ion conductors for safer high-performance lithium batteries   Fig3ab SI-S65"
2735,lit_tr2735,,,2022-03-16 04:02:18,2022-03-16 04:02:18,,29.929346779145533,6.487942615859654e-05,27,353,,,,,45/2.81,,,,,,-38.5,,10.1016/j.materresbull.2018.09.003,"43448 Huu-Dat Nguyen, Guk-Tae Kim, Junli Shi, Elie Paillard, Patrick Judeinstein, 
Sandrine Lyonnard, Dominic Bresser, Cristina Iojoiu 2018 a Univ. Grenoble Alpes, CNRS, Grenoble INP, LEPMI, 38000 Grenoble, France. E-mail: cristina.iojoiu@lepmi.grenoble-inp.fr, b Helmholtz Institute Ulm (HIU), 89081 Ulm, Germany, c Karlsruhe Institute of Technology (KIT), P.O. Box 3640, 76021 Karlsruhe, Germany. E-mail: dominic.bresser@kit.edu, d Helmholtz Institute Muenster, Forschungszentrum Juelich (IEK 12), 48149 Muenster, Germany, e Advanced Li-ion Battery Engineering Laboratory and Key Laboratory of Graphene Technologies and Applications of Zhejiang Province, Ningbo Institute of Materials, Technology & Engineering, Chinese Academy of Sciences, Zhejiang 315201, P. R. China, f Laboratoire Le'on Brillouin (LLB), CNRS-CEA, Universite´ Paris-Saclay, CEA Saclay, 91191 Gif-sur-Yvette Cedex, France, g Univ. Grenoble Alpes, CEA, CNRS, SyMMES, 38000 Grenoble, France. E-mail: sandrine.lyonnard@cea.fr France Energy Environment Sci. Nanostructured multi-block copolymer single-ion conductors for safer high-performance lithium batteries   Fig3ab SI-S65"
2736,lit_tr2736,,,2022-03-16 04:02:18,2022-03-16 04:02:18,,24.866758078340297,4.440767132632532e-05,27,353,,,,,45/2.81,,,,,,-38.5,,10.1016/j.materresbull.2018.09.003,"43448 Huu-Dat Nguyen, Guk-Tae Kim, Junli Shi, Elie Paillard, Patrick Judeinstein, 
Sandrine Lyonnard, Dominic Bresser, Cristina Iojoiu 2018 a Univ. Grenoble Alpes, CNRS, Grenoble INP, LEPMI, 38000 Grenoble, France. E-mail: cristina.iojoiu@lepmi.grenoble-inp.fr, b Helmholtz Institute Ulm (HIU), 89081 Ulm, Germany, c Karlsruhe Institute of Technology (KIT), P.O. Box 3640, 76021 Karlsruhe, Germany. E-mail: dominic.bresser@kit.edu, d Helmholtz Institute Muenster, Forschungszentrum Juelich (IEK 12), 48149 Muenster, Germany, e Advanced Li-ion Battery Engineering Laboratory and Key Laboratory of Graphene Technologies and Applications of Zhejiang Province, Ningbo Institute of Materials, Technology & Engineering, Chinese Academy of Sciences, Zhejiang 315201, P. R. China, f Laboratoire Le'on Brillouin (LLB), CNRS-CEA, Universite´ Paris-Saclay, CEA Saclay, 91191 Gif-sur-Yvette Cedex, France, g Univ. Grenoble Alpes, CEA, CNRS, SyMMES, 38000 Grenoble, France. E-mail: sandrine.lyonnard@cea.fr France Energy Environment Sci. Nanostructured multi-block copolymer single-ion conductors for safer high-performance lithium batteries   Fig3ab SI-S65"
2737,lit_tr2737,,,2022-03-16 04:02:18,2022-03-16 04:02:18,,19.863589091221286,2.7801485376254106e-05,27,353,,,,,45/2.81,,,,,,-38.5,,10.1016/j.materresbull.2018.09.003,"43448 Huu-Dat Nguyen, Guk-Tae Kim, Junli Shi, Elie Paillard, Patrick Judeinstein, 
Sandrine Lyonnard, Dominic Bresser, Cristina Iojoiu 2018 a Univ. Grenoble Alpes, CNRS, Grenoble INP, LEPMI, 38000 Grenoble, France. E-mail: cristina.iojoiu@lepmi.grenoble-inp.fr, b Helmholtz Institute Ulm (HIU), 89081 Ulm, Germany, c Karlsruhe Institute of Technology (KIT), P.O. Box 3640, 76021 Karlsruhe, Germany. E-mail: dominic.bresser@kit.edu, d Helmholtz Institute Muenster, Forschungszentrum Juelich (IEK 12), 48149 Muenster, Germany, e Advanced Li-ion Battery Engineering Laboratory and Key Laboratory of Graphene Technologies and Applications of Zhejiang Province, Ningbo Institute of Materials, Technology & Engineering, Chinese Academy of Sciences, Zhejiang 315201, P. R. China, f Laboratoire Le'on Brillouin (LLB), CNRS-CEA, Universite´ Paris-Saclay, CEA Saclay, 91191 Gif-sur-Yvette Cedex, France, g Univ. Grenoble Alpes, CEA, CNRS, SyMMES, 38000 Grenoble, France. E-mail: sandrine.lyonnard@cea.fr France Energy Environment Sci. Nanostructured multi-block copolymer single-ion conductors for safer high-performance lithium batteries   Fig3ab SI-S65"
2738,lit_tr2738,,,2022-03-16 04:02:18,2022-03-16 04:02:18,,14.612414142486728,1.7600337669217156e-05,27,353,,,,,45/2.81,,,,,,-38.5,,10.1016/j.materresbull.2018.09.003,"43448 Huu-Dat Nguyen, Guk-Tae Kim, Junli Shi, Elie Paillard, Patrick Judeinstein, 
Sandrine Lyonnard, Dominic Bresser, Cristina Iojoiu 2018 a Univ. Grenoble Alpes, CNRS, Grenoble INP, LEPMI, 38000 Grenoble, France. E-mail: cristina.iojoiu@lepmi.grenoble-inp.fr, b Helmholtz Institute Ulm (HIU), 89081 Ulm, Germany, c Karlsruhe Institute of Technology (KIT), P.O. Box 3640, 76021 Karlsruhe, Germany. E-mail: dominic.bresser@kit.edu, d Helmholtz Institute Muenster, Forschungszentrum Juelich (IEK 12), 48149 Muenster, Germany, e Advanced Li-ion Battery Engineering Laboratory and Key Laboratory of Graphene Technologies and Applications of Zhejiang Province, Ningbo Institute of Materials, Technology & Engineering, Chinese Academy of Sciences, Zhejiang 315201, P. R. China, f Laboratoire Le'on Brillouin (LLB), CNRS-CEA, Universite´ Paris-Saclay, CEA Saclay, 91191 Gif-sur-Yvette Cedex, France, g Univ. Grenoble Alpes, CEA, CNRS, SyMMES, 38000 Grenoble, France. E-mail: sandrine.lyonnard@cea.fr France Energy Environment Sci. Nanostructured multi-block copolymer single-ion conductors for safer high-performance lithium batteries   Fig3ab SI-S65"
2739,lit_tr2739,,,2022-03-16 04:02:18,2022-03-16 04:02:18,,80.06473089099478,0.00041302943192204395,27,353,,,,,45/1.88,,,,,,-46.6,19.7,10.1016/j.materresbull.2018.09.003,"43448 Huu-Dat Nguyen, Guk-Tae Kim, Junli Shi, Elie Paillard, Patrick Judeinstein,
