Repository: KanHatakeyama/ion_predictor

# Ionic conductivity predictor 
- Database of Li conducting liquid and solid electrolytes (organic)
    - polymers, liquids, etc
- Predict thier ionic conductivity by machine learning
- Related paper
    - https://pubs.acs.org/doi/10.1021/jacs.9b11442
    - Database and models are slightly different from the original paper
        - mainly because of copyright and available module version issues

# Overview

## Chemical database

## Electrolyte database

## Predicted data
- Exported as a csv file
- Log10 (conductivity) is predicted

File: database/Composite-2022-03-16-1.csv (part 29 of 77)
id,title,subtitle,tags,created_at,updated_at,obtained_date,temperature,conductivity,component1,component2,component3,component4,component5,component6,mol_ratio,wt_ratio,melting_temp,inorg_name,inorg_contain_ratio,crystallinity,Tg,mp,reference,special_memo
Sandrine Lyonnard, Dominic Bresser, Cristina Iojoiu 2018 a Univ. Grenoble Alpes, CNRS, Grenoble INP, LEPMI, 38000 Grenoble, France. E-mail: cristina.iojoiu@lepmi.grenoble-inp.fr, b Helmholtz Institute Ulm (HIU), 89081 Ulm, Germany, c Karlsruhe Institute of Technology (KIT), P.O. Box 3640, 76021 Karlsruhe, Germany. E-mail: dominic.bresser@kit.edu, d Helmholtz Institute Muenster, Forschungszentrum Juelich (IEK 12), 48149 Muenster, Germany, e Advanced Li-ion Battery Engineering Laboratory and Key Laboratory of Graphene Technologies and Applications of Zhejiang Province, Ningbo Institute of Materials, Technology & Engineering, Chinese Academy of Sciences, Zhejiang 315201, P. R. China, f Laboratoire Le'on Brillouin (LLB), CNRS-CEA, Universite´ Paris-Saclay, CEA Saclay, 91191 Gif-sur-Yvette Cedex, France, g Univ. Grenoble Alpes, CEA, CNRS, SyMMES, 38000 Grenoble, France. E-mail: sandrine.lyonnard@cea.fr France Energy Environment Sci. Nanostructured multi-block copolymer single-ion conductors for safer high-performance lithium batteries   Fig3ab LiTFSI/EC"
2769,lit_tr2769,,,2022-03-16 04:02:18,2022-03-16 04:02:18,,69.80481638885044,0.00020232660769549206,27,353,,,,,45/5.63,,,,,,-10.8,,10.1016/j.materresbull.2018.09.003,"43448 Huu-Dat Nguyen, Guk-Tae Kim, Junli Shi, Elie Paillard, Patrick Judeinstein, 
Sandrine Lyonnard, Dominic Bresser, Cristina Iojoiu 2018 a Univ. Grenoble Alpes, CNRS, Grenoble INP, LEPMI, 38000 Grenoble, France. E-mail: cristina.iojoiu@lepmi.grenoble-inp.fr, b Helmholtz Institute Ulm (HIU), 89081 Ulm, Germany, c Karlsruhe Institute of Technology (KIT), P.O. Box 3640, 76021 Karlsruhe, Germany. E-mail: dominic.bresser@kit.edu, d Helmholtz Institute Muenster, Forschungszentrum Juelich (IEK 12), 48149 Muenster, Germany, e Advanced Li-ion Battery Engineering Laboratory and Key Laboratory of Graphene Technologies and Applications of Zhejiang Province, Ningbo Institute of Materials, Technology & Engineering, Chinese Academy of Sciences, Zhejiang 315201, P. R. China, f Laboratoire Le'on Brillouin (LLB), CNRS-CEA, Universite´ Paris-Saclay, CEA Saclay, 91191 Gif-sur-Yvette Cedex, France, g Univ. Grenoble Alpes, CEA, CNRS, SyMMES, 38000 Grenoble, France. E-mail: sandrine.lyonnard@cea.fr France Energy Environment Sci. Nanostructured multi-block copolymer single-ion conductors for safer high-performance lithium batteries   Fig3ab LiTFSI/EC"
277,lit_tr277,,,2022-03-16 04:02:11,2022-03-16 04:02:11,,35.077580450480866,3.3143700817029393e-06,181,,,,,,1,,,,,,,,10.1016/j.electacta.2012.08.114,"43277 Aneeka Zaheen Kamal1 · Sevim Ünügür Çelik1 · Ayhan Bozkurt1 2018 Department of Biophysics, Institute for Research and Medical Consultations (IRMC), Imam Abdulrahman Bin Faisal University, PO Box 1982, Dammam 31441, Saudi Arabia Journal of Inorganic and Organometallic Polymers and Materials Single Ion Conducting Blend Polymer Electrolytes Based on LiPAAOB and PPEGMA LiPAAOB   LiPAAOB/"
2770,lit_tr2770,,,2022-03-16 04:02:18,2022-03-16 04:02:18,,64.89511888201724,0.00017698725761651588,27,353,,,,,45/5.63,,,,,,-10.8,,10.1016/j.materresbull.2018.09.003,"43448 Huu-Dat Nguyen, Guk-Tae Kim, Junli Shi, Elie Paillard, Patrick Judeinstein, 
Sandrine Lyonnard, Dominic Bresser, Cristina Iojoiu 2018 a Univ. Grenoble Alpes, CNRS, Grenoble INP, LEPMI, 38000 Grenoble, France. E-mail: cristina.iojoiu@lepmi.grenoble-inp.fr, b Helmholtz Institute Ulm (HIU), 89081 Ulm, Germany, c Karlsruhe Institute of Technology (KIT), P.O. Box 3640, 76021 Karlsruhe, Germany. E-mail: dominic.bresser@kit.edu, d Helmholtz Institute Muenster, Forschungszentrum Juelich (IEK 12), 48149 Muenster, Germany, e Advanced Li-ion Battery Engineering Laboratory and Key Laboratory of Graphene Technologies and Applications of Zhejiang Province, Ningbo Institute of Materials, Technology & Engineering, Chinese Academy of Sciences, Zhejiang 315201, P. R. China, f Laboratoire Le'on Brillouin (LLB), CNRS-CEA, Universite´ Paris-Saclay, CEA Saclay, 91191 Gif-sur-Yvette Cedex, France, g Univ. Grenoble Alpes, CEA, CNRS, SyMMES, 38000 Grenoble, France. E-mail: sandrine.lyonnard@cea.fr France Energy Environment Sci. Nanostructured multi-block copolymer single-ion conductors for safer high-performance lithium batteries   Fig3ab LiTFSI/EC"
2771,lit_tr2771,,,2022-03-16 04:02:18,2022-03-16 04:02:18,,59.84756079286723,0.0001448021465836141,27,353,,,,,45/5.63,,,,,,-10.8,,10.1016/j.materresbull.2018.09.003,"43448 Huu-Dat Nguyen, Guk-Tae Kim, Junli Shi, Elie Paillard, Patrick Judeinstein, 
Sandrine Lyonnard, Dominic Bresser, Cristina Iojoiu 2018 a Univ. Grenoble Alpes, CNRS, Grenoble INP, LEPMI, 38000 Grenoble, France. E-mail: cristina.iojoiu@lepmi.grenoble-inp.fr, b Helmholtz Institute Ulm (HIU), 89081 Ulm, Germany, c Karlsruhe Institute of Technology (KIT), P.O. Box 3640, 76021 Karlsruhe, Germany. E-mail: dominic.bresser@kit.edu, d Helmholtz Institute Muenster, Forschungszentrum Juelich (IEK 12), 48149 Muenster, Germany, e Advanced Li-ion Battery Engineering Laboratory and Key Laboratory of Graphene Technologies and Applications of Zhejiang Province, Ningbo Institute of Materials, Technology & Engineering, Chinese Academy of Sciences, Zhejiang 315201, P. R. China, f Laboratoire Le'on Brillouin (LLB), CNRS-CEA, Universite´ Paris-Saclay, CEA Saclay, 91191 Gif-sur-Yvette Cedex, France, g Univ. Grenoble Alpes, CEA, CNRS, SyMMES, 38000 Grenoble, France. E-mail: sandrine.lyonnard@cea.fr France Energy Environment Sci. Nanostructured multi-block copolymer single-ion conductors for safer high-performance lithium batteries   Fig3ab LiTFSI/EC"
2772,lit_tr2772,,,2022-03-16 04:02:18,2022-03-16 04:02:18,,54.814553591047854,0.00011715612534249382,27,353,,,,,45/5.63,,,,,,-10.8,,10.1016/j.materresbull.2018.09.003,"43448 Huu-Dat Nguyen, Guk-Tae Kim, Junli Shi, Elie Paillard, Patrick Judeinstein, 
Sandrine Lyonnard, Dominic Bresser, Cristina Iojoiu 2018 a Univ. Grenoble Alpes, CNRS, Grenoble INP, LEPMI, 38000 Grenoble, France. E-mail: cristina.iojoiu@lepmi.grenoble-inp.fr, b Helmholtz Institute Ulm (HIU), 89081 Ulm, Germany, c Karlsruhe Institute of Technology (KIT), P.O. Box 3640, 76021 Karlsruhe, Germany. E-mail: dominic.bresser@kit.edu, d Helmholtz Institute Muenster, Forschungszentrum Juelich (IEK 12), 48149 Muenster, Germany, e Advanced Li-ion Battery Engineering Laboratory and Key Laboratory of Graphene Technologies and Applications of Zhejiang Province, Ningbo Institute of Materials, Technology & Engineering, Chinese Academy of Sciences, Zhejiang 315201, P. R. China, f Laboratoire Le'on Brillouin (LLB), CNRS-CEA, Universite´ Paris-Saclay, CEA Saclay, 91191 Gif-sur-Yvette Cedex, France, g Univ. Grenoble Alpes, CEA, CNRS, SyMMES, 38000 Grenoble, France. E-mail: sandrine.lyonnard@cea.fr France Energy Environment Sci. Nanostructured multi-block copolymer single-ion conductors for safer high-performance lithium batteries   Fig3ab LiTFSI/EC"
2773,lit_tr2773,,,2022-03-16 04:02:18,2022-03-16 04:02:18,,49.801414220390484,9.585129835600672e-05,27,353,,,,,45/5.63,,,,,,-10.8,,10.1016/j.materresbull.2018.09.003,"43448 Huu-Dat Nguyen, Guk-Tae Kim, Junli Shi, Elie Paillard, Patrick Judeinstein, 
Sandrine Lyonnard, Dominic Bresser, Cristina Iojoiu 2018 a Univ. Grenoble Alpes, CNRS, Grenoble INP, LEPMI, 38000 Grenoble, France. E-mail: cristina.iojoiu@lepmi.grenoble-inp.fr, b Helmholtz Institute Ulm (HIU), 89081 Ulm, Germany, c Karlsruhe Institute of Technology (KIT), P.O. Box 3640, 76021 Karlsruhe, Germany. E-mail: dominic.bresser@kit.edu, d Helmholtz Institute Muenster, Forschungszentrum Juelich (IEK 12), 48149 Muenster, Germany, e Advanced Li-ion Battery Engineering Laboratory and Key Laboratory of Graphene Technologies and Applications of Zhejiang Province, Ningbo Institute of Materials, Technology & Engineering, Chinese Academy of Sciences, Zhejiang 315201, P. R. China, f Laboratoire Le'on Brillouin (LLB), CNRS-CEA, Universite´ Paris-Saclay, CEA Saclay, 91191 Gif-sur-Yvette Cedex, France, g Univ. Grenoble Alpes, CEA, CNRS, SyMMES, 38000 Grenoble, France. E-mail: sandrine.lyonnard@cea.fr France Energy Environment Sci. Nanostructured multi-block copolymer single-ion conductors for safer high-performance lithium batteries   Fig3ab LiTFSI/EC"
2774,lit_tr2774,,,2022-03-16 04:02:18,2022-03-16 04:02:18,,44.939225300053636,7.669128241349283e-05,27,353,,,,,45/5.63,,,,,,-10.8,,10.1016/j.materresbull.2018.09.003,"43448 Huu-Dat Nguyen, Guk-Tae Kim, Junli Shi, Elie Paillard, Patrick Judeinstein, 
Sandrine Lyonnard, Dominic Bresser, Cristina Iojoiu 2018 a Univ. Grenoble Alpes, CNRS, Grenoble INP, LEPMI, 38000 Grenoble, France. E-mail: cristina.iojoiu@lepmi.grenoble-inp.fr, b Helmholtz Institute Ulm (HIU), 89081 Ulm, Germany, c Karlsruhe Institute of Technology (KIT), P.O. Box 3640, 76021 Karlsruhe, Germany. E-mail: dominic.bresser@kit.edu, d Helmholtz Institute Muenster, Forschungszentrum Juelich (IEK 12), 48149 Muenster, Germany, e Advanced Li-ion Battery Engineering Laboratory and Key Laboratory of Graphene Technologies and Applications of Zhejiang Province, Ningbo Institute of Materials, Technology & Engineering, Chinese Academy of Sciences, Zhejiang 315201, P. R. China, f Laboratoire Le'on Brillouin (LLB), CNRS-CEA, Universite´ Paris-Saclay, CEA Saclay, 91191 Gif-sur-Yvette Cedex, France, g Univ. Grenoble Alpes, CEA, CNRS, SyMMES, 38000 Grenoble, France. E-mail: sandrine.lyonnard@cea.fr France Energy Environment Sci. Nanostructured multi-block copolymer single-ion conductors for safer high-performance lithium batteries   Fig3ab LiTFSI/EC"
2775,lit_tr2775,,,2022-03-16 04:02:18,2022-03-16 04:02:18,,39.85472011117929,5.6124566554101756e-05,27,353,,,,,45/5.63,,,,,,-10.8,,10.1016/j.materresbull.2018.09.003,"43448 Huu-Dat Nguyen, Guk-Tae Kim, Junli Shi, Elie Paillard, Patrick Judeinstein, 
Sandrine Lyonnard, Dominic Bresser, Cristina Iojoiu 2018 a Univ. Grenoble Alpes, CNRS, Grenoble INP, LEPMI, 38000 Grenoble, France. E-mail: cristina.iojoiu@lepmi.grenoble-inp.fr, b Helmholtz Institute Ulm (HIU), 89081 Ulm, Germany, c Karlsruhe Institute of Technology (KIT), P.O. Box 3640, 76021 Karlsruhe, Germany. E-mail: dominic.bresser@kit.edu, d Helmholtz Institute Muenster, Forschungszentrum Juelich (IEK 12), 48149 Muenster, Germany, e Advanced Li-ion Battery Engineering Laboratory and Key Laboratory of Graphene Technologies and Applications of Zhejiang Province, Ningbo Institute of Materials, Technology & Engineering, Chinese Academy of Sciences, Zhejiang 315201, P. R. China, f Laboratoire Le'on Brillouin (LLB), CNRS-CEA, Universite´ Paris-Saclay, CEA Saclay, 91191 Gif-sur-Yvette Cedex, France, g Univ. Grenoble Alpes, CEA, CNRS, SyMMES, 38000 Grenoble, France. E-mail: sandrine.lyonnard@cea.fr France Energy Environment Sci. Nanostructured multi-block copolymer single-ion conductors for safer high-performance lithium batteries   Fig3ab LiTFSI/EC"
2776,lit_tr2776,,,2022-03-16 04:02:18,2022-03-16 04:02:18,,34.81208247655718,4.016742579082831e-05,27,353,,,,,45/5.63,,,,,,-10.8,,10.1016/j.materresbull.2018.09.003,"43448 Huu-Dat Nguyen, Guk-Tae Kim, Junli Shi, Elie Paillard, Patrick Judeinstein, 
Sandrine Lyonnard, Dominic Bresser, Cristina Iojoiu 2018 a Univ. Grenoble Alpes, CNRS, Grenoble INP, LEPMI, 38000 Grenoble, France. E-mail: cristina.iojoiu@lepmi.grenoble-inp.fr, b Helmholtz Institute Ulm (HIU), 89081 Ulm, Germany, c Karlsruhe Institute of Technology (KIT), P.O. Box 3640, 76021 Karlsruhe, Germany. E-mail: dominic.bresser@kit.edu, d Helmholtz Institute Muenster, Forschungszentrum Juelich (IEK 12), 48149 Muenster, Germany, e Advanced Li-ion Battery Engineering Laboratory and Key Laboratory of Graphene Technologies and Applications of Zhejiang Province, Ningbo Institute of Materials, Technology & Engineering, Chinese Academy of Sciences, Zhejiang 315201, P. R. China, f Laboratoire Le'on Brillouin (LLB), CNRS-CEA, Universite´ Paris-Saclay, CEA Saclay, 91191 Gif-sur-Yvette Cedex, France, g Univ. Grenoble Alpes, CEA, CNRS, SyMMES, 38000 Grenoble, France. E-mail: sandrine.lyonnard@cea.fr France Energy Environment Sci. Nanostructured multi-block copolymer single-ion conductors for safer high-performance lithium batteries   Fig3ab LiTFSI/EC"
2777,lit_tr2777,,,2022-03-16 04:02:18,2022-03-16 04:02:18,,29.929346779145533,3.005840972459683e-05,27,353,,,,,45/5.63,,,,,,-10.8,,10.1016/j.materresbull.2018.09.003,"43448 Huu-Dat Nguyen, Guk-Tae Kim, Junli Shi, Elie Paillard, Patrick Judeinstein, 
Sandrine Lyonnard, Dominic Bresser, Cristina Iojoiu 2018 a Univ. Grenoble Alpes, CNRS, Grenoble INP, LEPMI, 38000 Grenoble, France. E-mail: cristina.iojoiu@lepmi.grenoble-inp.fr, b Helmholtz Institute Ulm (HIU), 89081 Ulm, Germany, c Karlsruhe Institute of Technology (KIT), P.O. Box 3640, 76021 Karlsruhe, Germany. E-mail: dominic.bresser@kit.edu, d Helmholtz Institute Muenster, Forschungszentrum Juelich (IEK 12), 48149 Muenster, Germany, e Advanced Li-ion Battery Engineering Laboratory and Key Laboratory of Graphene Technologies and Applications of Zhejiang Province, Ningbo Institute of Materials, Technology & Engineering, Chinese Academy of Sciences, Zhejiang 315201, P. R. China, f Laboratoire Le'on Brillouin (LLB), CNRS-CEA, Universite´ Paris-Saclay, CEA Saclay, 91191 Gif-sur-Yvette Cedex, France, g Univ. Grenoble Alpes, CEA, CNRS, SyMMES, 38000 Grenoble, France. E-mail: sandrine.lyonnard@cea.fr France Energy Environment Sci. Nanostructured multi-block copolymer single-ion conductors for safer high-performance lithium batteries   Fig3ab LiTFSI/EC"
2778,lit_tr2778,,,2022-03-16 04:02:18,2022-03-16 04:02:18,,24.866758078340297,2.0804630168325263e-05,27,353,,,,,45/5.63,,,,,,-10.8,,10.1016/j.materresbull.2018.09.003,"43448 Huu-Dat Nguyen, Guk-Tae Kim, Junli Shi, Elie Paillard, Patrick Judeinstein, 
Sandrine Lyonnard, Dominic Bresser, Cristina Iojoiu 2018 a Univ. Grenoble Alpes, CNRS, Grenoble INP, LEPMI, 38000 Grenoble, France. E-mail: cristina.iojoiu@lepmi.grenoble-inp.fr, b Helmholtz Institute Ulm (HIU), 89081 Ulm, Germany, c Karlsruhe Institute of Technology (KIT), P.O. Box 3640, 76021 Karlsruhe, Germany. E-mail: dominic.bresser@kit.edu, d Helmholtz Institute Muenster, Forschungszentrum Juelich (IEK 12), 48149 Muenster, Germany, e Advanced Li-ion Battery Engineering Laboratory and Key Laboratory of Graphene Technologies and Applications of Zhejiang Province, Ningbo Institute of Materials, Technology & Engineering, Chinese Academy of Sciences, Zhejiang 315201, P. R. China, f Laboratoire Le'on Brillouin (LLB), CNRS-CEA, Universite´ Paris-Saclay, CEA Saclay, 91191 Gif-sur-Yvette Cedex, France, g Univ. Grenoble Alpes, CEA, CNRS, SyMMES, 38000 Grenoble, France. E-mail: sandrine.lyonnard@cea.fr France Energy Environment Sci. Nanostructured multi-block copolymer single-ion conductors for safer high-performance lithium batteries   Fig3ab LiTFSI/EC"
2779,lit_tr2779,,,2022-03-16 04:02:18,2022-03-16 04:02:18,,19.75665035762438,1.3618836311246227e-05,27,353,,,,,45/5.63,,,,,,-10.8,,10.1016/j.materresbull.2018.09.003,"43448 Huu-Dat Nguyen, Guk-Tae Kim, Junli Shi, Elie Paillard, Patrick Judeinstein, 
Sandrine Lyonnard, Dominic Bresser, Cristina Iojoiu 2018 a Univ. Grenoble Alpes, CNRS, Grenoble INP, LEPMI, 38000 Grenoble, France. E-mail: cristina.iojoiu@lepmi.grenoble-inp.fr, b Helmholtz Institute Ulm (HIU), 89081 Ulm, Germany, c Karlsruhe Institute of Technology (KIT), P.O. Box 3640, 76021 Karlsruhe, Germany. E-mail: dominic.bresser@kit.edu, d Helmholtz Institute Muenster, Forschungszentrum Juelich (IEK 12), 48149 Muenster, Germany, e Advanced Li-ion Battery Engineering Laboratory and Key Laboratory of Graphene Technologies and Applications of Zhejiang Province, Ningbo Institute of Materials, Technology & Engineering, Chinese Academy of Sciences, Zhejiang 315201, P. R. China, f Laboratoire Le'on Brillouin (LLB), CNRS-CEA, Universite´ Paris-Saclay, CEA Saclay, 91191 Gif-sur-Yvette Cedex, France, g Univ. Grenoble Alpes, CEA, CNRS, SyMMES, 38000 Grenoble, France. E-mail: sandrine.lyonnard@cea.fr France Energy Environment Sci. Nanostructured multi-block copolymer single-ion conductors for safer high-performance lithium batteries   Fig3ab LiTFSI/EC"
278,lit_tr278,,,2022-03-16 04:02:11,2022-03-16 04:02:11,,24.931339839852853,2.420728035679154e-06,181,,,,,,1,,,,,,,,10.1016/j.electacta.2012.08.114,"43277 Aneeka Zaheen Kamal1 · Sevim Ünügür Çelik1 · Ayhan Bozkurt1 2018 Department of Biophysics, Institute for Research and Medical Consultations (IRMC), Imam Abdulrahman Bin Faisal University, PO Box 1982, Dammam 31441, Saudi Arabia Journal of Inorganic and Organometallic Polymers and Materials Single Ion Conducting Blend Polymer Electrolytes Based on LiPAAOB and PPEGMA LiPAAOB   LiPAAOB/"
2780,lit_tr2780,,,2022-03-16 04:02:18,2022-03-16 04:02:18,,14.818834860816025,9.426142479739474e-06,27,353,,,,,45/5.63,,,,,,-10.8,,10.1016/j.materresbull.2018.09.003,"43448 Huu-Dat Nguyen, Guk-Tae Kim, Junli Shi, Elie Paillard, Patrick Judeinstein, 
Sandrine Lyonnard, Dominic Bresser, Cristina Iojoiu 2018 a Univ. Grenoble Alpes, CNRS, Grenoble INP, LEPMI, 38000 Grenoble, France. E-mail: cristina.iojoiu@lepmi.grenoble-inp.fr, b Helmholtz Institute Ulm (HIU), 89081 Ulm, Germany, c Karlsruhe Institute of Technology (KIT), P.O. Box 3640, 76021 Karlsruhe, Germany. E-mail: dominic.bresser@kit.edu, d Helmholtz Institute Muenster, Forschungszentrum Juelich (IEK 12), 48149 Muenster, Germany, e Advanced Li-ion Battery Engineering Laboratory and Key Laboratory of Graphene Technologies and Applications of Zhejiang Province, Ningbo Institute of Materials, Technology & Engineering, Chinese Academy of Sciences, Zhejiang 315201, P. R. China, f Laboratoire Le'on Brillouin (LLB), CNRS-CEA, Universite´ Paris-Saclay, CEA Saclay, 91191 Gif-sur-Yvette Cedex, France, g Univ. Grenoble Alpes, CEA, CNRS, SyMMES, 38000 Grenoble, France. E-mail: sandrine.lyonnard@cea.fr France Energy Environment Sci. Nanostructured multi-block copolymer single-ion conductors for safer high-performance lithium batteries   Fig3ab LiTFSI/EC"
2781,lit_tr2781,,,2022-03-16 04:02:18,2022-03-16 04:02:18,,79.90947216196679,0.0002045954635653938,27,353,,,,,45/1.41,,,,,,,22.1,10.1016/j.materresbull.2018.09.003,"43448 Huu-Dat Nguyen, Guk-Tae Kim, Junli Shi, Elie Paillard, Patrick Judeinstein, 
Sandrine Lyonnard, Dominic Bresser, Cristina Iojoiu 2018 a Univ. Grenoble Alpes, CNRS, Grenoble INP, LEPMI, 38000 Grenoble, France. E-mail: cristina.iojoiu@lepmi.grenoble-inp.fr, b Helmholtz Institute Ulm (HIU), 89081 Ulm, Germany, c Karlsruhe Institute of Technology (KIT), P.O. Box 3640, 76021 Karlsruhe, Germany. E-mail: dominic.bresser@kit.edu, d Helmholtz Institute Muenster, Forschungszentrum Juelich (IEK 12), 48149 Muenster, Germany, e Advanced Li-ion Battery Engineering Laboratory and Key Laboratory of Graphene Technologies and Applications of Zhejiang Province, Ningbo Institute of Materials, Technology & Engineering, Chinese Academy of Sciences, Zhejiang 315201, P. R. China, f Laboratoire Le'on Brillouin (LLB), CNRS-CEA, Universite´ Paris-Saclay, CEA Saclay, 91191 Gif-sur-Yvette Cedex, France, g Univ. Grenoble Alpes, CEA, CNRS, SyMMES, 38000 Grenoble, France. E-mail: sandrine.lyonnard@cea.fr France Energy Environment Sci. Nanostructured multi-block copolymer single-ion conductors for safer high-performance lithium batteries   Fig3ab LiTFSI/EC"
2782,lit_tr2782,,,2022-03-16 04:02:18,2022-03-16 04:02:18,,75.01007843350249,0.00018505976229902716,27,353,,,,,45/1.41,,,,,,,22.1,10.1016/j.materresbull.2018.09.003,"43448 Huu-Dat Nguyen, Guk-Tae Kim, Junli Shi, Elie Paillard, Patrick Judeinstein, 
Sandrine Lyonnard, Dominic Bresser, Cristina Iojoiu 2018 a Univ. Grenoble Alpes, CNRS, Grenoble INP, LEPMI, 38000 Grenoble, France. E-mail: cristina.iojoiu@lepmi.grenoble-inp.fr, b Helmholtz Institute Ulm (HIU), 89081 Ulm, Germany, c Karlsruhe Institute of Technology (KIT), P.O. Box 3640, 76021 Karlsruhe, Germany. E-mail: dominic.bresser@kit.edu, d Helmholtz Institute Muenster, Forschungszentrum Juelich (IEK 12), 48149 Muenster, Germany, e Advanced Li-ion Battery Engineering Laboratory and Key Laboratory of Graphene Technologies and Applications of Zhejiang Province, Ningbo Institute of Materials, Technology & Engineering, Chinese Academy of Sciences, Zhejiang 315201, P. R. China, f Laboratoire Le'on Brillouin (LLB), CNRS-CEA, Universite´ Paris-Saclay, CEA Saclay, 91191 Gif-sur-Yvette Cedex, France, g Univ. Grenoble Alpes, CEA, CNRS, SyMMES, 38000 Grenoble, France. E-mail: sandrine.lyonnard@cea.fr France Energy Environment Sci. Nanostructured multi-block copolymer single-ion conductors for safer high-performance lithium batteries   Fig3ab LiTFSI/EC"
2783,lit_tr2783,,,2022-03-16 04:02:18,2022-03-16 04:02:18,,69.65832695138499,0.00016008771286368415,27,353,,,,,45/1.41,,,,,,,22.1,10.1016/j.materresbull.2018.09.003,"43448 Huu-Dat Nguyen, Guk-Tae Kim, Junli Shi, Elie Paillard, Patrick Judeinstein, 
Sandrine Lyonnard, Dominic Bresser, Cristina Iojoiu 2018 a Univ. Grenoble Alpes, CNRS, Grenoble INP, LEPMI, 38000 Grenoble, France. E-mail: cristina.iojoiu@lepmi.grenoble-inp.fr, b Helmholtz Institute Ulm (HIU), 89081 Ulm, Germany, c Karlsruhe Institute of Technology (KIT), P.O. Box 3640, 76021 Karlsruhe, Germany. E-mail: dominic.bresser@kit.edu, d Helmholtz Institute Muenster, Forschungszentrum Juelich (IEK 12), 48149 Muenster, Germany, e Advanced Li-ion Battery Engineering Laboratory and Key Laboratory of Graphene Technologies and Applications of Zhejiang Province, Ningbo Institute of Materials, Technology & Engineering, Chinese Academy of Sciences, Zhejiang 315201, P. R. China, f Laboratoire Le'on Brillouin (LLB), CNRS-CEA, Universite´ Paris-Saclay, CEA Saclay, 91191 Gif-sur-Yvette Cedex, France, g Univ. Grenoble Alpes, CEA, CNRS, SyMMES, 38000 Grenoble, France. E-mail: sandrine.lyonnard@cea.fr France Energy Environment Sci. Nanostructured multi-block copolymer single-ion conductors for safer high-performance lithium batteries   Fig3ab LiTFSI/EC"
2784,lit_tr2784,,,2022-03-16 04:02:18,2022-03-16 04:02:18,,65.03745054008539,0.00012952362780646945,27,353,,,,,45/1.41,,,,,,,22.1,10.1016/j.materresbull.2018.09.003,"43448 Huu-Dat Nguyen, Guk-Tae Kim, Junli Shi, Elie Paillard, Patrick Judeinstein, 
Sandrine Lyonnard, Dominic Bresser, Cristina Iojoiu 2018 a Univ. Grenoble Alpes, CNRS, Grenoble INP, LEPMI, 38000 Grenoble, France. E-mail: cristina.iojoiu@lepmi.grenoble-inp.fr, b Helmholtz Institute Ulm (HIU), 89081 Ulm, Germany, c Karlsruhe Institute of Technology (KIT), P.O. Box 3640, 76021 Karlsruhe, Germany. E-mail: dominic.bresser@kit.edu, d Helmholtz Institute Muenster, Forschungszentrum Juelich (IEK 12), 48149 Muenster, Germany, e Advanced Li-ion Battery Engineering Laboratory and Key Laboratory of Graphene Technologies and Applications of Zhejiang Province, Ningbo Institute of Materials, Technology & Engineering, Chinese Academy of Sciences, Zhejiang 315201, P. R. China, f Laboratoire Le'on Brillouin (LLB), CNRS-CEA, Universite´ Paris-Saclay, CEA Saclay, 91191 Gif-sur-Yvette Cedex, France, g Univ. Grenoble Alpes, CEA, CNRS, SyMMES, 38000 Grenoble, France. E-mail: sandrine.lyonnard@cea.fr France Energy Environment Sci. Nanostructured multi-block copolymer single-ion conductors for safer high-performance lithium batteries   Fig3ab LiTFSI/EC"
2785,lit_tr2785,,,2022-03-16 04:02:18,2022-03-16 04:02:18,,60.12401055945378,0.00011204564990113887,27,353,,,,,45/1.41,,,,,,,22.1,10.1016/j.materresbull.2018.09.003,"43448 Huu-Dat Nguyen, Guk-Tae Kim, Junli Shi, Elie Paillard, Patrick Judeinstein, 
Sandrine Lyonnard, Dominic Bresser, Cristina Iojoiu 2018 a Univ. Grenoble Alpes, CNRS, Grenoble INP, LEPMI, 38000 Grenoble, France. E-mail: cristina.iojoiu@lepmi.grenoble-inp.fr, b Helmholtz Institute Ulm (HIU), 89081 Ulm, Germany, c Karlsruhe Institute of Technology (KIT), P.O. Box 3640, 76021 Karlsruhe, Germany. E-mail: dominic.bresser@kit.edu, d Helmholtz Institute Muenster, Forschungszentrum Juelich (IEK 12), 48149 Muenster, Germany, e Advanced Li-ion Battery Engineering Laboratory and Key Laboratory of Graphene Technologies and Applications of Zhejiang Province, Ningbo Institute of Materials, Technology & Engineering, Chinese Academy of Sciences, Zhejiang 315201, P. R. China, f Laboratoire Le'on Brillouin (LLB), CNRS-CEA, Universite´ Paris-Saclay, CEA Saclay, 91191 Gif-sur-Yvette Cedex, France, g Univ. Grenoble Alpes, CEA, CNRS, SyMMES, 38000 Grenoble, France. E-mail: sandrine.lyonnard@cea.fr France Energy Environment Sci. Nanostructured multi-block copolymer single-ion conductors for safer high-performance lithium batteries   Fig3ab LiTFSI/EC"
2786,lit_tr2786,,,2022-03-16 04:02:18,2022-03-16 04:02:18,,54.814553591047854,8.767120989105043e-05,27,353,,,,,45/1.41,,,,,,,22.1,10.1016/j.materresbull.2018.09.003,"43448 Huu-Dat Nguyen, Guk-Tae Kim, Junli Shi, Elie Paillard, Patrick Judeinstein, 
Sandrine Lyonnard, Dominic Bresser, Cristina Iojoiu 2018 a Univ. Grenoble Alpes, CNRS, Grenoble INP, LEPMI, 38000 Grenoble, France. E-mail: cristina.iojoiu@lepmi.grenoble-inp.fr, b Helmholtz Institute Ulm (HIU), 89081 Ulm, Germany, c Karlsruhe Institute of Technology (KIT), P.O. Box 3640, 76021 Karlsruhe, Germany. E-mail: dominic.bresser@kit.edu, d Helmholtz Institute Muenster, Forschungszentrum Juelich (IEK 12), 48149 Muenster, Germany, e Advanced Li-ion Battery Engineering Laboratory and Key Laboratory of Graphene Technologies and Applications of Zhejiang Province, Ningbo Institute of Materials, Technology & Engineering, Chinese Academy of Sciences, Zhejiang 315201, P. R. China, f Laboratoire Le'on Brillouin (LLB), CNRS-CEA, Universite´ Paris-Saclay, CEA Saclay, 91191 Gif-sur-Yvette Cedex, France, g Univ. Grenoble Alpes, CEA, CNRS, SyMMES, 38000 Grenoble, France. E-mail: sandrine.lyonnard@cea.fr France Energy Environment Sci. Nanostructured multi-block copolymer single-ion conductors for safer high-performance lithium batteries   Fig3ab LiTFSI/EC"
2787,lit_tr2787,,,2022-03-16 04:02:18,2022-03-16 04:02:18,,49.93131698283406,7.093278309236257e-05,27,353,,,,,45/1.41,,,,,,,22.1,10.1016/j.materresbull.2018.09.003,"43448 Huu-Dat Nguyen, Guk-Tae Kim, Junli Shi, Elie Paillard, Patrick Judeinstein, 
Sandrine Lyonnard, Dominic Bresser, Cristina Iojoiu 2018 a Univ. Grenoble Alpes, CNRS, Grenoble INP, LEPMI, 38000 Grenoble, France. E-mail: cristina.iojoiu@lepmi.grenoble-inp.fr, b Helmholtz Institute Ulm (HIU), 89081 Ulm, Germany, c Karlsruhe Institute of Technology (KIT), P.O. Box 3640, 76021 Karlsruhe, Germany. E-mail: dominic.bresser@kit.edu, d Helmholtz Institute Muenster, Forschungszentrum Juelich (IEK 12), 48149 Muenster, Germany, e Advanced Li-ion Battery Engineering Laboratory and Key Laboratory of Graphene Technologies and Applications of Zhejiang Province, Ningbo Institute of Materials, Technology & Engineering, Chinese Academy of Sciences, Zhejiang 315201, P. R. China, f Laboratoire Le'on Brillouin (LLB), CNRS-CEA, Universite´ Paris-Saclay, CEA Saclay, 91191 Gif-sur-Yvette Cedex, France, g Univ. Grenoble Alpes, CEA, CNRS, SyMMES, 38000 Grenoble, France. E-mail: sandrine.lyonnard@cea.fr France Energy Environment Sci. Nanostructured multi-block copolymer single-ion conductors for safer high-performance lithium batteries   Fig3ab LiTFSI/EC"
2788,lit_tr2788,,,2022-03-16 04:02:18,2022-03-16 04:02:18,,44.939225300053636,5.6124566554101756e-05,27,353,,,,,45/1.41,,,,,,,22.1,10.1016/j.materresbull.2018.09.003,"43448 Huu-Dat Nguyen, Guk-Tae Kim, Junli Shi, Elie Paillard, Patrick Judeinstein, 
Sandrine Lyonnard, Dominic Bresser, Cristina Iojoiu 2018 a Univ. Grenoble Alpes, CNRS, Grenoble INP, LEPMI, 38000 Grenoble, France. E-mail: cristina.iojoiu@lepmi.grenoble-inp.fr, b Helmholtz Institute Ulm (HIU), 89081 Ulm, Germany, c Karlsruhe Institute of Technology (KIT), P.O. Box 3640, 76021 Karlsruhe, Germany. E-mail: dominic.bresser@kit.edu, d Helmholtz Institute Muenster, Forschungszentrum Juelich (IEK 12), 48149 Muenster, Germany, e Advanced Li-ion Battery Engineering Laboratory and Key Laboratory of Graphene Technologies and Applications of Zhejiang Province, Ningbo Institute of Materials, Technology & Engineering, Chinese Academy of Sciences, Zhejiang 315201, P. R. China, f Laboratoire Le'on Brillouin (LLB), CNRS-CEA, Universite´ Paris-Saclay, CEA Saclay, 91191 Gif-sur-Yvette Cedex, France, g Univ. Grenoble Alpes, CEA, CNRS, SyMMES, 38000 Grenoble, France. E-mail: sandrine.lyonnard@cea.fr France Energy Environment Sci. Nanostructured multi-block copolymer single-ion conductors for safer high-performance lithium batteries   Fig3ab LiTFSI/EC"
2789,lit_tr2789,,,2022-03-16 04:02:18,2022-03-16 04:02:18,,39.73279254150003,4.294671992519932e-05,27,353,,,,,45/1.41,,,,,,,22.1,10.1016/j.materresbull.2018.09.003,"43448 Huu-Dat Nguyen, Guk-Tae Kim, Junli Shi, Elie Paillard, Patrick Judeinstein, 
Sandrine Lyonnard, Dominic Bresser, Cristina Iojoiu 2018 a Univ. Grenoble Alpes, CNRS, Grenoble INP, LEPMI, 38000 Grenoble, France. E-mail: cristina.iojoiu@lepmi.grenoble-inp.fr, b Helmholtz Institute Ulm (HIU), 89081 Ulm, Germany, c Karlsruhe Institute of Technology (KIT), P.O. Box 3640, 76021 Karlsruhe, Germany. E-mail: dominic.bresser@kit.edu, d Helmholtz Institute Muenster, Forschungszentrum Juelich (IEK 12), 48149 Muenster, Germany, e Advanced Li-ion Battery Engineering Laboratory and Key Laboratory of Graphene Technologies and Applications of Zhejiang Province, Ningbo Institute of Materials, Technology & Engineering, Chinese Academy of Sciences, Zhejiang 315201, P. R. China, f Laboratoire Le'on Brillouin (LLB), CNRS-CEA, Universite´ Paris-Saclay, CEA Saclay, 91191 Gif-sur-Yvette Cedex, France, g Univ. Grenoble Alpes, CEA, CNRS, SyMMES, 38000 Grenoble, France. E-mail: sandrine.lyonnard@cea.fr France Energy Environment Sci. Nanostructured multi-block copolymer single-ion conductors for safer high-performance lithium batteries   Fig3ab LiTFSI/EC"
279,lit_tr279,,,2022-03-16 04:02:11,2022-03-16 04:02:11,,25.389408,6.591936269914421e-10,4,191,,,,,0.714/0.143,,,,,12.2,,37.8,10.1016/j.electacta.2013.01.119,"43277 Aneeka Zaheen Kamal1 · Sevim Ünügür Çelik1 · Ayhan Bozkurt1 2018 Department of Biophysics, Institute for Research and Medical Consultations (IRMC), Imam Abdulrahman Bin Faisal University, PO Box 1982, Dammam 31441, Saudi Arabia Journal of Inorganic and Organometallic Polymers and Materials Single Ion Conducting Blend Polymer Electrolytes Based on LiPAAOB and PPEGMA LiPAAOB   LiPAAOB/"
2790,lit_tr2790,,,2022-03-16 04:02:18,2022-03-16 04:02:18,,34.81208247655718,3.005840972459683e-05,27,353,,,,,45/1.41,,,,,,,22.1,10.1016/j.materresbull.2018.09.003,"43452 Xin Li, Zijian Wang, Hai Lin, Yidong Liu, Yong Min, Feng Pan 2019 School of Advanced Materials, Peking University Shenzhen Graduate School, Shenzhen, 518055, China, School of Materials and Energy, Guangdong University of Technology, Guangzhou, 510006, China CN Electrochim. Acta Composite electrolytes of pyrrolidone-derivatives-PEO enable to enhance performance of all solid state lithium-ion batteries   Table1 LD/PEO/LiTFSI"
2791,lit_tr2791,,,2022-03-16 04:02:18,2022-03-16 04:02:18,,29.700703385901193,2.2493549869905806e-05,27,353,,,,,45/1.41,,,,,,,22.1,10.1016/j.materresbull.2018.09.003,"43452 Xin Li, Zijian Wang, Hai Lin, Yidong Liu, Yong Min, Feng Pan 2019 School of Advanced Materials, Peking University Shenzhen Graduate School, Shenzhen, 518055, China, School of Materials and Energy, Guangdong University of Technology, Guangzhou, 510006, China CN Electrochim. Acta Composite electrolytes of pyrrolidone-derivatives-PEO enable to enhance performance of all solid state lithium-ion batteries   Table1 LD/PEO/LiTFSI"
2792,lit_tr2792,,,2022-03-16 04:02:18,2022-03-16 04:02:18,,24.645686548598633,1.5919777734499375e-05,27,353,,,,,45/1.41,,,,,,,22.1,10.1016/j.materresbull.2018.09.003,"43452 Xin Li, Zijian Wang, Hai Lin, Yidong Liu, Yong Min, Feng Pan 2019 School of Advanced Materials, Peking University Shenzhen Graduate School, Shenzhen, 518055, China, School of Materials and Energy, Guangdong University of Technology, Guangzhou, 510006, China CN Electrochim. Acta Composite electrolytes of pyrrolidone-derivatives-PEO enable to enhance performance of all solid state lithium-ion batteries   Table1 LD/PEO/LiTFSI"
2793,lit_tr2793,,,2022-03-16 04:02:18,2022-03-16 04:02:18,,19.75665035762438,1.165048486435558e-05,27,353,,,,,45/1.41,,,,,,,22.1,10.1016/j.materresbull.2018.09.003,"43452 Xin Li, Zijian Wang, Hai Lin, Yidong Liu, Yong Min, Feng Pan 2019 School of Advanced Materials, Peking University Shenzhen Graduate School, Shenzhen, 518055, China, School of Materials and Energy, Guangdong University of Technology, Guangzhou, 510006, China CN Electrochim. Acta Composite electrolytes of pyrrolidone-derivatives-PEO enable to enhance performance of all solid state lithium-ion batteries   Table1 LD/PEO/LiTFSI"
2794,lit_tr2794,,,2022-03-16 04:02:18,2022-03-16 04:02:18,,14.612414142486728,8.338059693789647e-06,27,353,,,,,45/1.41,,,,,,,22.1,10.1016/j.materresbull.2018.09.003,"43452 Xin Li, Zijian Wang, Hai Lin, Yidong Liu, Yong Min, Feng Pan 2019 School of Advanced Materials, Peking University Shenzhen Graduate School, Shenzhen, 518055, China, School of Materials and Energy, Guangdong University of Technology, Guangzhou, 510006, China CN Electrochim. Acta Composite electrolytes of pyrrolidone-derivatives-PEO enable to enhance performance of all solid state lithium-ion batteries   Table1 LD/PEO/LiTFSI"
2795,lit_tr2795,,,2022-03-16 04:02:18,2022-03-16 04:02:18,,120.41133653429887,0.009432330290972114,331,248,,,,,12/1,,,,,,,,10.1021/acsami.6b16304,"43452 Xin Li, Zijian Wang, Hai Lin, Yidong Liu, Yong Min, Feng Pan 2019 School of Advanced Materials, Peking University Shenzhen Graduate School, Shenzhen, 518055, China, School of Materials and Energy, Guangdong University of Technology, Guangzhou, 510006, China CN Electrochim. Acta Composite electrolytes of pyrrolidone-derivatives-PEO enable to enhance performance of all solid state lithium-ion batteries   Table1 LD/PEO/LiTFSI"
2796,lit_tr2796,,,2022-03-16 04:02:18,2022-03-16 04:02:18,,99.99003684384724,0.0038573939944891718,331,248,,,,,12/1,,,,,,,,10.1021/acsami.6b16304,"43452 Xin Li, Zijian Wang, Hai Lin, Yidong Liu, Yong Min, Feng Pan 2019 School of Advanced Materials, Peking University Shenzhen Graduate School, Shenzhen, 518055, China, School of Materials and Energy, Guangdong University of Technology, Guangzhou, 510006, China CN Electrochim. Acta Composite electrolytes of pyrrolidone-derivatives-PEO enable to enhance performance of all solid state lithium-ion batteries   Table1 LD/PEO/LiTFSI"
2797,lit_tr2797,,,2022-03-16 04:02:18,2022-03-16 04:02:18,,79.94412853897421,0.0020883197702878443,331,248,,,,,12/1,,,,,,,,10.1021/acsami.6b16304,"43452 Xin Li, Zijian Wang, Hai Lin, Yidong Liu, Yong Min, Feng Pan 2019 School of Advanced Materials, Peking University Shenzhen Graduate School, Shenzhen, 518055, China, School of Materials and Energy, Guangdong University of Technology, Guangzhou, 510006, China CN Electrochim. Acta Composite electrolytes of pyrrolidone-derivatives-PEO enable to enhance performance of all solid state lithium-ion batteries   Table1 LD/PEO/LiTFSI"
2798,lit_tr2798,,,2022-03-16 04:02:18,2022-03-16 04:02:18,,60.11523613674939,0.0010726474385115777,331,248,,,,,12/1,,,,,,,,10.1021/acsami.6b16304,"43452 Xin Li, Zijian Wang, Hai Lin, Yidong Liu, Yong Min, Feng Pan 2019 School of Advanced Materials, Peking University Shenzhen Graduate School, Shenzhen, 518055, China, School of Materials and Energy, Guangdong University of Technology, Guangzhou, 510006, China CN Electrochim. Acta Composite electrolytes of pyrrolidone-derivatives-PEO enable to enhance performance of all solid state lithium-ion batteries   Table1 LD/PEO/LiTFSI"
2799,lit_tr2799,,,2022-03-16 04:02:18,2022-03-16 04:02:18,,39.489808614414756,0.00020281823546523098,331,248,,,,,12/1,,,,,,,,10.1021/acsami.6b16304,"43452 Xin Li, Zijian Wang, Hai Lin, Yidong Liu, Yong Min, Feng Pan 2019 School of Advanced Materials, Peking University Shenzhen Graduate School, Shenzhen, 518055, China, School of Materials and Energy, Guangdong University of Technology, Guangzhou, 510006, China CN Electrochim. Acta Composite electrolytes of pyrrolidone-derivatives-PEO enable to enhance performance of all solid state lithium-ion batteries   Table1 HD/PEO/LiTFSI"
28,lit_tr28,,,2022-03-16 04:02:10,2022-03-16 04:02:10,,60.03295675884954,0.0007330196857692374,1,364,,,,,0.566/0.127,,,,,58.0,-68.0,65.0,not available,"43221 Masaru Heishi a,c, Hiroki Niwa a, Takahiro Uno a, Masataka Kubo b, Takahito Itoh 2013 Division of Chemistry for Materials, Graduate School of Engineering, Mie University, 1577 Kurimamachiya-cho, Tsu, Mie 514-8507, Japan Japan Electrochimica Acta Polymer electrolytes based on polyanionic lithium salts PEO/ poly(lithium vinylsulfonate)  = 1/10(li/eo)   PEO600000/poly(lithium vinylsulfonate) mn7140"
280,lit_tr280,,,2022-03-16 04:02:11,2022-03-16 04:02:11,,29.968847,1.9041756182777887e-09,4,191,,,,,0.714/0.143,,,,,12.2,,37.8,10.1016/j.electacta.2013.01.119,"43277 Aneeka Zaheen Kamal1 · Sevim Ünügür Çelik1 · Ayhan Bozkurt1 2018 Department of Biophysics, Institute for Research and Medical Consultations (IRMC), Imam Abdulrahman Bin Faisal University, PO Box 1982, Dammam 31441, Saudi Arabia Journal of Inorganic and Organometallic Polymers and Materials Single Ion Conducting Blend Polymer Electrolytes Based on LiPAAOB and PPEGMA 10 ppegma   LiPAAOB/PPEGMA"
2800,lit_tr2800,,,2022-03-16 04:02:18,2022-03-16 04:02:18,,29.730147902433885,0.00010417559749135309,331,248,,,,,12/1,,,,,,,,10.1021/acsami.6b16304,"43452 Xin Li, Zijian Wang, Hai Lin, Yidong Liu, Yong Min, Feng Pan 2019 School of Advanced Materials, Peking University Shenzhen Graduate School, Shenzhen, 518055, China, School of Materials and Energy, Guangdong University of Technology, Guangzhou, 510006, China CN Electrochim. Acta Composite electrolytes of pyrrolidone-derivatives-PEO enable to enhance performance of all solid state lithium-ion batteries   Table1 HD/PEO/LiTFSI"
2801,lit_tr2801,,,2022-03-16 04:02:18,2022-03-16 04:02:18,,120.15809868572165,0.019355393274472235,331,248,,,,,12/1,,,,,,,,10.1021/acsami.6b16304,"43452 Xin Li, Zijian Wang, Hai Lin, Yidong Liu, Yong Min, Feng Pan 2019 School of Advanced Materials, Peking University Shenzhen Graduate School, Shenzhen, 518055, China, School of Materials and Energy, Guangdong University of Technology, Guangzhou, 510006, China CN Electrochim. Acta Composite electrolytes of pyrrolidone-derivatives-PEO enable to enhance performance of all solid state lithium-ion batteries   Table1 HD/PEO/LiTFSI"
2802,lit_tr2802,,,2022-03-16 04:02:18,2022-03-16 04:02:18,,99.76238982769581,0.010117564925806401,331,248,,,,,12/1,,,,,,,,10.1021/acsami.6b16304,"43452 Xin Li, Zijian Wang, Hai Lin, Yidong Liu, Yong Min, Feng Pan 2019 School of Advanced Materials, Peking University Shenzhen Graduate School, Shenzhen, 518055, China, School of Materials and Energy, Guangdong University of Technology, Guangzhou, 510006, China CN Electrochim. Acta Composite electrolytes of pyrrolidone-derivatives-PEO enable to enhance performance of all solid state lithium-ion batteries   Table1 HD/PEO/LiTFSI"
2803,lit_tr2803,,,2022-03-16 04:02:18,2022-03-16 04:02:18,,79.74027723765965,0.005672924452311839,331,248,,,,,12/1,,,,,,,,10.1021/acsami.6b16304,"43452 Xin Li, Zijian Wang, Hai Lin, Yidong Liu, Yong Min, Feng Pan 2019 School of Advanced Materials, Peking University Shenzhen Graduate School, Shenzhen, 518055, China, School of Materials and Energy, Guangdong University of Technology, Guangzhou, 510006, China CN Electrochim. Acta Composite electrolytes of pyrrolidone-derivatives-PEO enable to enhance performance of all solid state lithium-ion batteries   Table1 HD/PEO/LiTFSI"
