Repository: KanHatakeyama/ion_predictor

# Ionic conductivity predictor 
- Database of Li conducting liquid and solid electrolytes (organic)
    - polymers, liquids, etc
- Predict thier ionic conductivity by machine learning
- Related paper
    - https://pubs.acs.org/doi/10.1021/jacs.9b11442
    - Database and models are slightly different from the original paper
        - mainly because of copyright and available module version issues

# Overview

## Chemical database

## Electrolyte database

## Predicted data
- Exported as a csv file
- Log10 (conductivity) is predicted

File: database/Composite-2022-03-16-1.csv (part 30 of 77)
id,title,subtitle,tags,created_at,updated_at,obtained_date,temperature,conductivity,component1,component2,component3,component4,component5,component6,mol_ratio,wt_ratio,melting_temp,inorg_name,inorg_contain_ratio,crystallinity,Tg,mp,reference,special_memo
2804,lit_tr2804,,,2022-03-16 04:02:18,2022-03-16 04:02:18,,59.93363163748245,0.0021628430233961997,331,248,,,,,12/1,,,,,,,,10.1021/acsami.6b16304,"43452 Xin Li, Zijian Wang, Hai Lin, Yidong Liu, Yong Min, Feng Pan 2019 School of Advanced Materials, Peking University Shenzhen Graduate School, Shenzhen, 518055, China, School of Materials and Energy, Guangdong University of Technology, Guangzhou, 510006, China CN Electrochim. Acta Composite electrolytes of pyrrolidone-derivatives-PEO enable to enhance performance of all solid state lithium-ion batteries   Table1 HD/PEO/LiTFSI"
2805,lit_tr2805,,,2022-03-16 04:02:18,2022-03-16 04:02:18,,39.97027168819733,0.00048732310200136147,331,248,,,,,12/1,,,,,,,,10.1021/acsami.6b16304,"43452 Xin Li, Zijian Wang, Hai Lin, Yidong Liu, Yong Min, Feng Pan 2019 School of Advanced Materials, Peking University Shenzhen Graduate School, Shenzhen, 518055, China, School of Materials and Energy, Guangdong University of Technology, Guangzhou, 510006, China CN Electrochim. Acta Composite electrolytes of pyrrolidone-derivatives-PEO enable to enhance performance of all solid state lithium-ion batteries   Table1 HD/PEO/LiTFSI"
2806,lit_tr2806,,,2022-03-16 04:02:18,2022-03-16 04:02:18,,29.730147902433885,0.00025924238007023366,331,248,,,,,12/1,,,,,,,,10.1021/acsami.6b16304,"43452 Xin Li, Zijian Wang, Hai Lin, Yidong Liu, Yong Min, Feng Pan 2019 School of Advanced Materials, Peking University Shenzhen Graduate School, Shenzhen, 518055, China, School of Materials and Energy, Guangdong University of Technology, Guangzhou, 510006, China CN Electrochim. Acta Composite electrolytes of pyrrolidone-derivatives-PEO enable to enhance performance of all solid state lithium-ion batteries   Table1 HD/PEO/LiTFSI"
2807,lit_tr2807,,,2022-03-16 04:02:18,2022-03-16 04:02:18,,119.65259941048186,0.0020883197702878443,331,248,,,,,12/1,,,,,,,,10.1021/acsami.6b16304,"43452 Xin Li, Zijian Wang, Hai Lin, Yidong Liu, Yong Min, Feng Pan 2019 School of Advanced Materials, Peking University Shenzhen Graduate School, Shenzhen, 518055, China, School of Materials and Energy, Guangdong University of Technology, Guangzhou, 510006, China CN Electrochim. Acta Composite electrolytes of pyrrolidone-derivatives-PEO enable to enhance performance of all solid state lithium-ion batteries   Table1 HD/PEO/LiTFSI"
2808,lit_tr2808,,,2022-03-16 04:02:18,2022-03-16 04:02:18,,99.99003684384724,0.0012341586742788896,331,248,,,,,12/1,,,,,,,,10.1021/acsami.6b16304,"43452 Xin Li, Zijian Wang, Hai Lin, Yidong Liu, Yong Min, Feng Pan 2019 School of Advanced Materials, Peking University Shenzhen Graduate School, Shenzhen, 518055, China, School of Materials and Energy, Guangdong University of Technology, Guangzhou, 510006, China CN Electrochim. Acta Composite electrolytes of pyrrolidone-derivatives-PEO enable to enhance performance of all solid state lithium-ion batteries   Table1 HD/PEO/LiTFSI"
2809,lit_tr2809,,,2022-03-16 04:02:18,2022-03-16 04:02:18,,80.1482154907136,0.00040184724942188835,331,248,,,,,12/1,,,,,,,,10.1021/acsami.6b16304,"43452 Xin Li, Zijian Wang, Hai Lin, Yidong Liu, Yong Min, Feng Pan 2019 School of Advanced Materials, Peking University Shenzhen Graduate School, Shenzhen, 518055, China, School of Materials and Energy, Guangdong University of Technology, Guangzhou, 510006, China CN Electrochim. Acta Composite electrolytes of pyrrolidone-derivatives-PEO enable to enhance performance of all solid state lithium-ion batteries   Table1 HD/PEO/LiTFSI"
281,lit_tr281,,,2022-03-16 04:02:11,2022-03-16 04:02:11,,35.638629,5.340783828629795e-09,4,191,,,,,0.714/0.143,,,,,12.2,,37.8,10.1016/j.electacta.2013.01.119,"43277 Aneeka Zaheen Kamal1 · Sevim Ünügür Çelik1 · Ayhan Bozkurt1 2018 Department of Biophysics, Institute for Research and Medical Consultations (IRMC), Imam Abdulrahman Bin Faisal University, PO Box 1982, Dammam 31441, Saudi Arabia Journal of Inorganic and Organometallic Polymers and Materials Single Ion Conducting Blend Polymer Electrolytes Based on LiPAAOB and PPEGMA 10 ppegma   LiPAAOB/PPEGMA"
2810,lit_tr2810,,,2022-03-16 04:02:18,2022-03-16 04:02:18,,59.93363163748245,0.0001355127005009247,331,248,,,,,12/1,,,,,,,,10.1021/acsami.6b16304,"43452 Xin Li, Zijian Wang, Hai Lin, Yidong Liu, Yong Min, Feng Pan 2019 School of Advanced Materials, Peking University Shenzhen Graduate School, Shenzhen, 518055, China, School of Materials and Energy, Guangdong University of Technology, Guangzhou, 510006, China CN Electrochim. Acta Composite electrolytes of pyrrolidone-derivatives-PEO enable to enhance performance of all solid state lithium-ion batteries   Table1 HD/PEO/LiTFSI"
2811,lit_tr2811,,,2022-03-16 04:02:18,2022-03-16 04:02:18,,39.6497990574091,4.4123504613251254e-05,331,248,,,,,12/1,,,,,,,,10.1021/acsami.6b16304,"43452 Xin Li, Zijian Wang, Hai Lin, Yidong Liu, Yong Min, Feng Pan 2019 School of Advanced Materials, Peking University Shenzhen Graduate School, Shenzhen, 518055, China, School of Materials and Energy, Guangdong University of Technology, Guangzhou, 510006, China CN Electrochim. Acta Composite electrolytes of pyrrolidone-derivatives-PEO enable to enhance performance of all solid state lithium-ion batteries   Table1 PEO/LiTFSI"
2812,lit_tr2812,,,2022-03-16 04:02:18,2022-03-16 04:02:18,,29.880303030303082,2.846524984166323e-05,331,248,,,,,12/1,,,,,,,,10.1021/acsami.6b16304,"43452 Xin Li, Zijian Wang, Hai Lin, Yidong Liu, Yong Min, Feng Pan 2019 School of Advanced Materials, Peking University Shenzhen Graduate School, Shenzhen, 518055, China, School of Materials and Energy, Guangdong University of Technology, Guangzhou, 510006, China CN Electrochim. Acta Composite electrolytes of pyrrolidone-derivatives-PEO enable to enhance performance of all solid state lithium-ion batteries   Table1 PEO/LiTFSI"
2813,lit_tr2813,,,2022-03-16 04:02:18,2022-03-16 04:02:18,,80.62354318708219,0.0006226700830355086,312,248,,,,,1/2,,,,,,,,not available,"43452 Xin Li, Zijian Wang, Hai Lin, Yidong Liu, Yong Min, Feng Pan 2019 School of Advanced Materials, Peking University Shenzhen Graduate School, Shenzhen, 518055, China, School of Materials and Energy, Guangdong University of Technology, Guangzhou, 510006, China CN Electrochim. Acta Composite electrolytes of pyrrolidone-derivatives-PEO enable to enhance performance of all solid state lithium-ion batteries   Table1 PEO/LiTFSI"
2814,lit_tr2814,,,2022-03-16 04:02:18,2022-03-16 04:02:18,,59.81341098373042,0.0004188032083071397,312,248,,,,,1/2,,,,,,,,not available,"43452 Xin Li, Zijian Wang, Hai Lin, Yidong Liu, Yong Min, Feng Pan 2019 School of Advanced Materials, Peking University Shenzhen Graduate School, Shenzhen, 518055, China, School of Materials and Energy, Guangdong University of Technology, Guangzhou, 510006, China CN Electrochim. Acta Composite electrolytes of pyrrolidone-derivatives-PEO enable to enhance performance of all solid state lithium-ion batteries   Table1 PEO/LiTFSI"
2815,lit_tr2815,,,2022-03-16 04:02:18,2022-03-16 04:02:18,,40.65749855570101,0.00018532883682641847,312,248,,,,,1/2,,,,,,,,not available,"43452 Xin Li, Zijian Wang, Hai Lin, Yidong Liu, Yong Min, Feng Pan 2019 School of Advanced Materials, Peking University Shenzhen Graduate School, Shenzhen, 518055, China, School of Materials and Energy, Guangdong University of Technology, Guangzhou, 510006, China CN Electrochim. Acta Composite electrolytes of pyrrolidone-derivatives-PEO enable to enhance performance of all solid state lithium-ion batteries   Table1 PEO/LiTFSI"
2816,lit_tr2816,,,2022-03-16 04:02:18,2022-03-16 04:02:18,,19.8187786102323,7.34562916934531e-05,312,248,,,,,1/2,,,,,,,,not available,"43452 Xin Li, Zijian Wang, Hai Lin, Yidong Liu, Yong Min, Feng Pan 2019 School of Advanced Materials, Peking University Shenzhen Graduate School, Shenzhen, 518055, China, School of Materials and Energy, Guangdong University of Technology, Guangzhou, 510006, China CN Electrochim. Acta Composite electrolytes of pyrrolidone-derivatives-PEO enable to enhance performance of all solid state lithium-ion batteries   Table1 PEO/LiTFSI"
2817,lit_tr2817,,,2022-03-16 04:02:18,2022-03-16 04:02:18,,0.0740437158469831,2.9763499988311522e-05,312,248,,,,,1/2,,,,,,,,not available,"43452 Kaihua Yang, Zhu Liao, Zhengxi Zhang, Li Yang, Shin-ichi Hirano 2019 School of Chemistry and Chemical Engineering, Shanghai Jiao Tong University, Shanghai 200240, PR China, Shanghai Electrochemical Energy Devices Research Center, Shanghai 200240, PR China, Hirano Institute for Materials Innovation, Shanghai Jiao Tong University, Shanghai 200240, PR China CN Mat. Lett., Ionic plastic crystal-polymeric ionic liquid solid-state electrolytes with high ionic conductivity for lithium ion batteries   Fig2a N1222FSI/PIL/LiTFSI"
2818,lit_tr2818,,,2022-03-16 04:02:18,2022-03-16 04:02:18,,-10.222720164129669,2.046468197424869e-05,312,248,,,,,1/2,,,,,,,,not available,"43452 Kaihua Yang, Zhu Liao, Zhengxi Zhang, Li Yang, Shin-ichi Hirano 2019 School of Chemistry and Chemical Engineering, Shanghai Jiao Tong University, Shanghai 200240, PR China, Shanghai Electrochemical Energy Devices Research Center, Shanghai 200240, PR China, Hirano Institute for Materials Innovation, Shanghai Jiao Tong University, Shanghai 200240, PR China CN Mat. Lett., Ionic plastic crystal-polymeric ionic liquid solid-state electrolytes with high ionic conductivity for lithium ion batteries   Fig2a N1222FSI/PIL/LiTFSI"
2819,lit_tr2819,,,2022-03-16 04:02:18,2022-03-16 04:02:18,,-20.198882550495995,1.4704965163914518e-05,312,248,,,,,1/2,,,,,,,,not available,"43452 Kaihua Yang, Zhu Liao, Zhengxi Zhang, Li Yang, Shin-ichi Hirano 2019 School of Chemistry and Chemical Engineering, Shanghai Jiao Tong University, Shanghai 200240, PR China, Shanghai Electrochemical Energy Devices Research Center, Shanghai 200240, PR China, Hirano Institute for Materials Innovation, Shanghai Jiao Tong University, Shanghai 200240, PR China CN Mat. Lett., Ionic plastic crystal-polymeric ionic liquid solid-state electrolytes with high ionic conductivity for lithium ion batteries   Fig2a N1222FSI/PIL/LiTFSI"
282,lit_tr282,,,2022-03-16 04:02:11,2022-03-16 04:02:11,,40.436137,1.3712353478103274e-08,4,191,,,,,0.714/0.143,,,,,12.2,,37.8,10.1016/j.electacta.2013.01.119,"43277 Aneeka Zaheen Kamal1 · Sevim Ünügür Çelik1 · Ayhan Bozkurt1 2018 Department of Biophysics, Institute for Research and Medical Consultations (IRMC), Imam Abdulrahman Bin Faisal University, PO Box 1982, Dammam 31441, Saudi Arabia Journal of Inorganic and Organometallic Polymers and Materials Single Ion Conducting Blend Polymer Electrolytes Based on LiPAAOB and PPEGMA 10 ppegma   LiPAAOB/PPEGMA"
2820,lit_tr2820,,,2022-03-16 04:02:18,2022-03-16 04:02:18,,-30.038148856413983,1.3170946934751187e-05,312,248,,,,,1/2,,,,,,,,not available,"43452 Kaihua Yang, Zhu Liao, Zhengxi Zhang, Li Yang, Shin-ichi Hirano 2019 School of Chemistry and Chemical Engineering, Shanghai Jiao Tong University, Shanghai 200240, PR China, Shanghai Electrochemical Energy Devices Research Center, Shanghai 200240, PR China, Hirano Institute for Materials Innovation, Shanghai Jiao Tong University, Shanghai 200240, PR China CN Mat. Lett., Ionic plastic crystal-polymeric ionic liquid solid-state electrolytes with high ionic conductivity for lithium ion batteries   Fig2a N1222FSI/PIL/LiTFSI"
2821,lit_tr2821,,,2022-03-16 04:02:18,2022-03-16 04:02:18,,-40.230727257820405,1.17969570974388e-05,312,248,,,,,1/2,,,,,,,,not available,"43452 Kaihua Yang, Zhu Liao, Zhengxi Zhang, Li Yang, Shin-ichi Hirano 2019 School of Chemistry and Chemical Engineering, Shanghai Jiao Tong University, Shanghai 200240, PR China, Shanghai Electrochemical Energy Devices Research Center, Shanghai 200240, PR China, Hirano Institute for Materials Innovation, Shanghai Jiao Tong University, Shanghai 200240, PR China CN Mat. Lett., Ionic plastic crystal-polymeric ionic liquid solid-state electrolytes with high ionic conductivity for lithium ion batteries   Fig2a N1222FSI/PIL/LiTFSI"
2822,lit_tr2822,,,2022-03-16 04:02:18,2022-03-16 04:02:18,,-50.10165627893352,9.464049431909603e-06,312,248,,,,,1/2,,,,,,,,not available,"43452 Kaihua Yang, Zhu Liao, Zhengxi Zhang, Li Yang, Shin-ichi Hirano 2019 School of Chemistry and Chemical Engineering, Shanghai Jiao Tong University, Shanghai 200240, PR China, Shanghai Electrochemical Energy Devices Research Center, Shanghai 200240, PR China, Hirano Institute for Materials Innovation, Shanghai Jiao Tong University, Shanghai 200240, PR China CN Mat. Lett., Ionic plastic crystal-polymeric ionic liquid solid-state electrolytes with high ionic conductivity for lithium ion batteries   Fig2a N1222FSI/PIL/LiTFSI"
2823,lit_tr2823,,,2022-03-16 04:02:18,2022-03-16 04:02:18,,80.62354318708219,9.156341879648923e-05,315,248,,,,,1/2,,,,,,,,not available,"43452 Kaihua Yang, Zhu Liao, Zhengxi Zhang, Li Yang, Shin-ichi Hirano 2019 School of Chemistry and Chemical Engineering, Shanghai Jiao Tong University, Shanghai 200240, PR China, Shanghai Electrochemical Energy Devices Research Center, Shanghai 200240, PR China, Hirano Institute for Materials Innovation, Shanghai Jiao Tong University, Shanghai 200240, PR China CN Mat. Lett., Ionic plastic crystal-polymeric ionic liquid solid-state electrolytes with high ionic conductivity for lithium ion batteries   Fig2a N1222FSI/PIL/LiTFSI"
2824,lit_tr2824,,,2022-03-16 04:02:18,2022-03-16 04:02:18,,60.18333333333334,5.1632006175015214e-05,315,248,,,,,1/2,,,,,,,,not available,"43452 Kaihua Yang, Zhu Liao, Zhengxi Zhang, Li Yang, Shin-ichi Hirano 2019 School of Chemistry and Chemical Engineering, Shanghai Jiao Tong University, Shanghai 200240, PR China, Shanghai Electrochemical Energy Devices Research Center, Shanghai 200240, PR China, Hirano Institute for Materials Innovation, Shanghai Jiao Tong University, Shanghai 200240, PR China CN Mat. Lett., Ionic plastic crystal-polymeric ionic liquid solid-state electrolytes with high ionic conductivity for lithium ion batteries   Fig2a N1222FSI/PIL/LiTFSI"
2825,lit_tr2825,,,2022-03-16 04:02:18,2022-03-16 04:02:18,,40.32962382445146,2.4409562753199173e-05,315,248,,,,,1/2,,,,,,,,not available,"43452 Kaihua Yang, Zhu Liao, Zhengxi Zhang, Li Yang, Shin-ichi Hirano 2019 School of Chemistry and Chemical Engineering, Shanghai Jiao Tong University, Shanghai 200240, PR China, Shanghai Electrochemical Energy Devices Research Center, Shanghai 200240, PR China, Hirano Institute for Materials Innovation, Shanghai Jiao Tong University, Shanghai 200240, PR China CN Mat. Lett., Ionic plastic crystal-polymeric ionic liquid solid-state electrolytes with high ionic conductivity for lithium ion batteries   Fig2a N1222FSI/PIL/LiTFSI"
2826,lit_tr2826,,,2022-03-16 04:02:18,2022-03-16 04:02:18,,20.105131964809402,1.4704965163914518e-05,315,248,,,,,1/2,,,,,,,,not available,"43452 Kaihua Yang, Zhu Liao, Zhengxi Zhang, Li Yang, Shin-ichi Hirano 2019 School of Chemistry and Chemical Engineering, Shanghai Jiao Tong University, Shanghai 200240, PR China, Shanghai Electrochemical Energy Devices Research Center, Shanghai 200240, PR China, Hirano Institute for Materials Innovation, Shanghai Jiao Tong University, Shanghai 200240, PR China CN Mat. Lett., Ionic plastic crystal-polymeric ionic liquid solid-state electrolytes with high ionic conductivity for lithium ion batteries   Fig2a N1222FSI/PIL/LiTFSI"
2827,lit_tr2827,,,2022-03-16 04:02:18,2022-03-16 04:02:18,,0.3230835484882846,1.1539872221558026e-05,315,248,,,,,1/2,,,,,,,,not available,"43452 Kaihua Yang, Zhu Liao, Zhengxi Zhang, Li Yang, Shin-ichi Hirano 2019 School of Chemistry and Chemical Engineering, Shanghai Jiao Tong University, Shanghai 200240, PR China, Shanghai Electrochemical Energy Devices Research Center, Shanghai 200240, PR China, Hirano Institute for Materials Innovation, Shanghai Jiao Tong University, Shanghai 200240, PR China CN Mat. Lett., Ionic plastic crystal-polymeric ionic liquid solid-state electrolytes with high ionic conductivity for lithium ion batteries   Fig2a N1222FSI/PIL/LiTFSI"
2828,lit_tr2828,,,2022-03-16 04:02:19,2022-03-16 04:02:19,,-9.529590191528143,1.0110787899275845e-05,315,248,,,,,1/2,,,,,,,,not available,"43452 Kaihua Yang, Zhu Liao, Zhengxi Zhang, Li Yang, Shin-ichi Hirano 2019 School of Chemistry and Chemical Engineering, Shanghai Jiao Tong University, Shanghai 200240, PR China, Shanghai Electrochemical Energy Devices Research Center, Shanghai 200240, PR China, Hirano Institute for Materials Innovation, Shanghai Jiao Tong University, Shanghai 200240, PR China CN Mat. Lett., Ionic plastic crystal-polymeric ionic liquid solid-state electrolytes with high ionic conductivity for lithium ion batteries   Fig2a N1222FSI/PIL/LiTFSI"
2829,lit_tr2829,,,2022-03-16 04:02:19,2022-03-16 04:02:19,,-19.985443037974676,9.890426047525137e-06,315,248,,,,,1/2,,,,,,,,not available,"43452 Kaihua Yang, Zhu Liao, Zhengxi Zhang, Li Yang, Shin-ichi Hirano 2019 School of Chemistry and Chemical Engineering, Shanghai Jiao Tong University, Shanghai 200240, PR China, Shanghai Electrochemical Energy Devices Research Center, Shanghai 200240, PR China, Hirano Institute for Materials Innovation, Shanghai Jiao Tong University, Shanghai 200240, PR China CN Mat. Lett., Ionic plastic crystal-polymeric ionic liquid solid-state electrolytes with high ionic conductivity for lithium ion batteries   Fig2a N1222FSI/PIL/LiTFSI"
283,lit_tr283,,,2022-03-16 04:02:11,2022-03-16 04:02:11,,45.451713,3.319127992249336e-08,4,191,,,,,0.714/0.143,,,,,12.2,,37.8,10.1016/j.electacta.2013.01.119,"43277 Aneeka Zaheen Kamal1 · Sevim Ünügür Çelik1 · Ayhan Bozkurt1 2018 Department of Biophysics, Institute for Research and Medical Consultations (IRMC), Imam Abdulrahman Bin Faisal University, PO Box 1982, Dammam 31441, Saudi Arabia Journal of Inorganic and Organometallic Polymers and Materials Single Ion Conducting Blend Polymer Electrolytes Based on LiPAAOB and PPEGMA 10 ppegma   LiPAAOB/PPEGMA"
2830,lit_tr2830,,,2022-03-16 04:02:19,2022-03-16 04:02:19,,-29.64352625864231,8.665607216446157e-06,315,248,,,,,1/2,,,,,,,,not available,"43452 Kaihua Yang, Zhu Liao, Zhengxi Zhang, Li Yang, Shin-ichi Hirano 2019 School of Chemistry and Chemical Engineering, Shanghai Jiao Tong University, Shanghai 200240, PR China, Shanghai Electrochemical Energy Devices Research Center, Shanghai 200240, PR China, Hirano Institute for Materials Innovation, Shanghai Jiao Tong University, Shanghai 200240, PR China CN Mat. Lett., Ionic plastic crystal-polymeric ionic liquid solid-state electrolytes with high ionic conductivity for lithium ion batteries   Fig2a N1222FSI/PIL/LiTFSI"
2831,lit_tr2831,,,2022-03-16 04:02:19,2022-03-16 04:02:19,,-39.86852513852833,9.464049431909603e-06,315,248,,,,,1/2,,,,,,,,not available,"43452 Kaihua Yang, Zhu Liao, Zhengxi Zhang, Li Yang, Shin-ichi Hirano 2019 School of Chemistry and Chemical Engineering, Shanghai Jiao Tong University, Shanghai 200240, PR China, Shanghai Electrochemical Energy Devices Research Center, Shanghai 200240, PR China, Hirano Institute for Materials Innovation, Shanghai Jiao Tong University, Shanghai 200240, PR China CN Mat. Lett., Ionic plastic crystal-polymeric ionic liquid solid-state electrolytes with high ionic conductivity for lithium ion batteries   Fig2a N1222FSI/PIL/LiTFSI"
2832,lit_tr2832,,,2022-03-16 04:02:19,2022-03-16 04:02:19,,-49.93571428571428,9.056033074915261e-06,315,248,,,,,1/2,,,,,,,,not available,"43452 Kaihua Yang, Zhu Liao, Zhengxi Zhang, Li Yang, Shin-ichi Hirano 2019 School of Chemistry and Chemical Engineering, Shanghai Jiao Tong University, Shanghai 200240, PR China, Shanghai Electrochemical Energy Devices Research Center, Shanghai 200240, PR China, Hirano Institute for Materials Innovation, Shanghai Jiao Tong University, Shanghai 200240, PR China CN Mat. Lett., Ionic plastic crystal-polymeric ionic liquid solid-state electrolytes with high ionic conductivity for lithium ion batteries   Fig2a N1222FSI/PIL/LiTFSI"
2833,lit_tr2833,,,2022-03-16 04:02:19,2022-03-16 04:02:19,,79.37639805800262,0.0002414209752629413,316,248,,,,,1/2,,,,,,,,not available,"43452 Kaihua Yang, Zhu Liao, Zhengxi Zhang, Li Yang, Shin-ichi Hirano 2019 School of Chemistry and Chemical Engineering, Shanghai Jiao Tong University, Shanghai 200240, PR China, Shanghai Electrochemical Energy Devices Research Center, Shanghai 200240, PR China, Hirano Institute for Materials Innovation, Shanghai Jiao Tong University, Shanghai 200240, PR China CN Mat. Lett., Ionic plastic crystal-polymeric ionic liquid solid-state electrolytes with high ionic conductivity for lithium ion batteries   Fig2a N1222FSI/PIL/LiTFSI"
2834,lit_tr2834,,,2022-03-16 04:02:19,2022-03-16 04:02:19,,59.444198160288465,0.00013026657658356676,316,248,,,,,1/2,,,,,,,,not available,"43452 Kaihua Yang, Zhu Liao, Zhengxi Zhang, Li Yang, Shin-ichi Hirano 2019 School of Chemistry and Chemical Engineering, Shanghai Jiao Tong University, Shanghai 200240, PR China, Shanghai Electrochemical Energy Devices Research Center, Shanghai 200240, PR China, Hirano Institute for Materials Innovation, Shanghai Jiao Tong University, Shanghai 200240, PR China CN Mat. Lett., Ionic plastic crystal-polymeric ionic liquid solid-state electrolytes with high ionic conductivity for lithium ion batteries   Fig2a N1222FSI/PIL/LiTFSI"
2835,lit_tr2835,,,2022-03-16 04:02:19,2022-03-16 04:02:19,,40.32962382445146,5.1632006175015214e-05,316,248,,,,,1/2,,,,,,,,not available,"43452 Kaihua Yang, Zhu Liao, Zhengxi Zhang, Li Yang, Shin-ichi Hirano 2019 School of Chemistry and Chemical Engineering, Shanghai Jiao Tong University, Shanghai 200240, PR China, Shanghai Electrochemical Energy Devices Research Center, Shanghai 200240, PR China, Hirano Institute for Materials Innovation, Shanghai Jiao Tong University, Shanghai 200240, PR China CN Mat. Lett., Ionic plastic crystal-polymeric ionic liquid solid-state electrolytes with high ionic conductivity for lithium ion batteries   Fig2a N1222FSI/PIL/LiTFSI"
2836,lit_tr2836,,,2022-03-16 04:02:19,2022-03-16 04:02:19,,19.532898274839226,2.6658579232850203e-05,316,248,,,,,1/2,,,,,,,,not available,"43452 Kaihua Yang, Zhu Liao, Zhengxi Zhang, Li Yang, Shin-ichi Hirano 2019 School of Chemistry and Chemical Engineering, Shanghai Jiao Tong University, Shanghai 200240, PR China, Shanghai Electrochemical Energy Devices Research Center, Shanghai 200240, PR China, Hirano Institute for Materials Innovation, Shanghai Jiao Tong University, Shanghai 200240, PR China CN Mat. Lett., Ionic plastic crystal-polymeric ionic liquid solid-state electrolytes with high ionic conductivity for lithium ion batteries   Fig2a N1222FSI/PIL/LiTFSI"
2837,lit_tr2837,,,2022-03-16 04:02:19,2022-03-16 04:02:19,,-0.17454295036787926,1.4384507599072072e-05,316,248,,,,,1/2,,,,,,,,not available,"43453 Ruhamah Yunis, Gaetan M.A. Girard, Xiaoen Wang, Haijin Zhu, Aninda J. Bhattacharyy, Patrick Howlett, Douglas R. MacFarlane, Maria Forsyth 2018 a Institute for Frontier Materials (IFM), Deakin University, Burwood, Victoria 3125, Australia, Institute for Frontier Materials, Deakin University, Geelong, VIC 3217, Australia, Solid State and Structural Chemistry Unit, Indian Institute of Science, Bangalore 560012, India, School of Chemistry, Monash University, Clayton, VIC 3800, Australia Australia Solid State Ionics, The anion effect in ternary electrolyte systems using poly (diallyldimethylammonium) and phosphonium-based ionic liquid with high lithium salt concentration   Fig.7 LiFSI/1208_6_P111i4FSI/1208_6_PDADMAFSI"
2838,lit_tr2838,,,2022-03-16 04:02:19,2022-03-16 04:02:19,,-10.222720164129669,1.2059797070006571e-05,316,248,,,,,1/2,,,,,,,,not available,"43453 Ruhamah Yunis, Gaetan M.A. Girard, Xiaoen Wang, Haijin Zhu, Aninda J. Bhattacharyy, Patrick Howlett, Douglas R. MacFarlane, Maria Forsyth 2018 a Institute for Frontier Materials (IFM), Deakin University, Burwood, Victoria 3125, Australia, Institute for Frontier Materials, Deakin University, Geelong, VIC 3217, Australia, Solid State and Structural Chemistry Unit, Indian Institute of Science, Bangalore 560012, India, School of Chemistry, Monash University, Clayton, VIC 3800, Australia Australia Solid State Ionics, The anion effect in ternary electrolyte systems using poly (diallyldimethylammonium) and phosphonium-based ionic liquid with high lithium salt concentration   Fig.7 LiFSI/1208_6_P111i4FSI/1208_6_PDADMAFSI"
2839,lit_tr2839,,,2022-03-16 04:02:19,2022-03-16 04:02:19,,-20.198882550495995,1.0801722104225702e-05,316,248,,,,,1/2,,,,,,,,not available,"43453 Ruhamah Yunis, Gaetan M.A. Girard, Xiaoen Wang, Haijin Zhu, Aninda J. Bhattacharyy, Patrick Howlett, Douglas R. MacFarlane, Maria Forsyth 2018 a Institute for Frontier Materials (IFM), Deakin University, Burwood, Victoria 3125, Australia, Institute for Frontier Materials, Deakin University, Geelong, VIC 3217, Australia, Solid State and Structural Chemistry Unit, Indian Institute of Science, Bangalore 560012, India, School of Chemistry, Monash University, Clayton, VIC 3800, Australia Australia Solid State Ionics, The anion effect in ternary electrolyte systems using poly (diallyldimethylammonium) and phosphonium-based ionic liquid with high lithium salt concentration   Fig.7 LiFSI/1208_6_P111i4FSI/1208_6_PDADMAFSI"
284,lit_tr284,,,2022-03-16 04:02:11,2022-03-16 04:02:11,,50.249221,8.274333094028535e-08,4,191,,,,,0.714/0.143,,,,,12.2,,37.8,10.1016/j.electacta.2013.01.119,"43277 Aneeka Zaheen Kamal1 · Sevim Ünügür Çelik1 · Ayhan Bozkurt1 2018 Department of Biophysics, Institute for Research and Medical Consultations (IRMC), Imam Abdulrahman Bin Faisal University, PO Box 1982, Dammam 31441, Saudi Arabia Journal of Inorganic and Organometallic Polymers and Materials Single Ion Conducting Blend Polymer Electrolytes Based on LiPAAOB and PPEGMA 10 ppegma   LiPAAOB/PPEGMA"
2840,lit_tr2840,,,2022-03-16 04:02:19,2022-03-16 04:02:19,,-30.038148856413983,1.0110787899275845e-05,316,248,,,,,1/2,,,,,,,,not available,"43453 Ruhamah Yunis, Gaetan M.A. Girard, Xiaoen Wang, Haijin Zhu, Aninda J. Bhattacharyy, Patrick Howlett, Douglas R. MacFarlane, Maria Forsyth 2018 a Institute for Frontier Materials (IFM), Deakin University, Burwood, Victoria 3125, Australia, Institute for Frontier Materials, Deakin University, Geelong, VIC 3217, Australia, Solid State and Structural Chemistry Unit, Indian Institute of Science, Bangalore 560012, India, School of Chemistry, Monash University, Clayton, VIC 3800, Australia Australia Solid State Ionics, The anion effect in ternary electrolyte systems using poly (diallyldimethylammonium) and phosphonium-based ionic liquid with high lithium salt concentration   Fig.7 LiFSI/1208_6_P111i4FSI/1208_6_PDADMAFSI"
2841,lit_tr2841,,,2022-03-16 04:02:19,2022-03-16 04:02:19,,-40.049766899766865,8.476762200119422e-06,316,248,,,,,1/2,,,,,,,,not available,"43453 Ruhamah Yunis, Gaetan M.A. Girard, Xiaoen Wang, Haijin Zhu, Aninda J. Bhattacharyy, Patrick Howlett, Douglas R. MacFarlane, Maria Forsyth 2018 a Institute for Frontier Materials (IFM), Deakin University, Burwood, Victoria 3125, Australia, Institute for Frontier Materials, Deakin University, Geelong, VIC 3217, Australia, Solid State and Structural Chemistry Unit, Indian Institute of Science, Bangalore 560012, India, School of Chemistry, Monash University, Clayton, VIC 3800, Australia Australia Solid State Ionics, The anion effect in ternary electrolyte systems using poly (diallyldimethylammonium) and phosphonium-based ionic liquid with high lithium salt concentration   Fig.7 LiFSI/1208_6_P111i4FSI/1208_6_PDADMAFSI"
2842,lit_tr2842,,,2022-03-16 04:02:19,2022-03-16 04:02:19,,-50.10165627893352,8.476762200119422e-06,316,248,,,,,1/2,,,,,,,,not available,"43453 Ruhamah Yunis, Gaetan M.A. Girard, Xiaoen Wang, Haijin Zhu, Aninda J. Bhattacharyy, Patrick Howlett, Douglas R. MacFarlane, Maria Forsyth 2018 a Institute for Frontier Materials (IFM), Deakin University, Burwood, Victoria 3125, Australia, Institute for Frontier Materials, Deakin University, Geelong, VIC 3217, Australia, Solid State and Structural Chemistry Unit, Indian Institute of Science, Bangalore 560012, India, School of Chemistry, Monash University, Clayton, VIC 3800, Australia Australia Solid State Ionics, The anion effect in ternary electrolyte systems using poly (diallyldimethylammonium) and phosphonium-based ionic liquid with high lithium salt concentration   Fig.7 LiFSI/1208_6_P111i4FSI/1208_6_PDADMAFSI"
2843,lit_tr2843,,,2022-03-16 04:02:19,2022-03-16 04:02:19,,79.93490279572626,0.0011874819035976331,312,248,,,,,1/1,,,,,,,,not available,"43453 Ruhamah Yunis, Gaetan M.A. Girard, Xiaoen Wang, Haijin Zhu, Aninda J. Bhattacharyy, Patrick Howlett, Douglas R. MacFarlane, Maria Forsyth 2018 a Institute for Frontier Materials (IFM), Deakin University, Burwood, Victoria 3125, Australia, Institute for Frontier Materials, Deakin University, Geelong, VIC 3217, Australia, Solid State and Structural Chemistry Unit, Indian Institute of Science, Bangalore 560012, India, School of Chemistry, Monash University, Clayton, VIC 3800, Australia Australia Solid State Ionics, The anion effect in ternary electrolyte systems using poly (diallyldimethylammonium) and phosphonium-based ionic liquid with high lithium salt concentration   Fig.7 LiFSI/1208_6_P111i4FSI/1208_6_PDADMAFSI"
2844,lit_tr2844,,,2022-03-16 04:02:19,2022-03-16 04:02:19,,60.375666467662995,0.0008230438990812643,312,248,,,,,1/1,,,,,,,,not available,"43453 Ruhamah Yunis, Gaetan M.A. Girard, Xiaoen Wang, Haijin Zhu, Aninda J. Bhattacharyy, Patrick Howlett, Douglas R. MacFarlane, Maria Forsyth 2018 a Institute for Frontier Materials (IFM), Deakin University, Burwood, Victoria 3125, Australia, Institute for Frontier Materials, Deakin University, Geelong, VIC 3217, Australia, Solid State and Structural Chemistry Unit, Indian Institute of Science, Bangalore 560012, India, School of Chemistry, Monash University, Clayton, VIC 3800, Australia Australia Solid State Ionics, The anion effect in ternary electrolyte systems using poly (diallyldimethylammonium) and phosphonium-based ionic liquid with high lithium salt concentration   Fig.7 LiFSI/1208_6_P111i4FSI/1208_6_PDADMAFSI"
2845,lit_tr2845,,,2022-03-16 04:02:19,2022-03-16 04:02:19,,39.789876113361856,0.00047491621730426435,312,248,,,,,1/1,,,,,,,,not available,"43453 Ruhamah Yunis, Gaetan M.A. Girard, Xiaoen Wang, Haijin Zhu, Aninda J. Bhattacharyy, Patrick Howlett, Douglas R. MacFarlane, Maria Forsyth 2018 a Institute for Frontier Materials (IFM), Deakin University, Burwood, Victoria 3125, Australia, Institute for Frontier Materials, Deakin University, Geelong, VIC 3217, Australia, Solid State and Structural Chemistry Unit, Indian Institute of Science, Bangalore 560012, India, School of Chemistry, Monash University, Clayton, VIC 3800, Australia Australia Solid State Ionics, The anion effect in ternary electrolyte systems using poly (diallyldimethylammonium) and phosphonium-based ionic liquid with high lithium salt concentration   Fig.7 LiFSI/1208_6_P111i4FSI/1208_6_PDADMAFSI"
2846,lit_tr2846,,,2022-03-16 04:02:19,2022-03-16 04:02:19,,20.40005938517703,0.0001814287047167323,312,248,,,,,1/1,,,,,,,,not available,"43453 Ruhamah Yunis, Gaetan M.A. Girard, Xiaoen Wang, Haijin Zhu, Aninda J. Bhattacharyy, Patrick Howlett, Douglas R. MacFarlane, Maria Forsyth 2018 a Institute for Frontier Materials (IFM), Deakin University, Burwood, Victoria 3125, Australia, Institute for Frontier Materials, Deakin University, Geelong, VIC 3217, Australia, Solid State and Structural Chemistry Unit, Indian Institute of Science, Bangalore 560012, India, School of Chemistry, Monash University, Clayton, VIC 3800, Australia Australia Solid State Ionics, The anion effect in ternary electrolyte systems using poly (diallyldimethylammonium) and phosphonium-based ionic liquid with high lithium salt concentration   Fig.7 LiFSI/1208_6_P111i4FSI/1208_6_PDADMAFSI"
2847,lit_tr2847,,,2022-03-16 04:02:19,2022-03-16 04:02:19,,-0.37982796385250595,7.596210656600025e-05,312,248,,,,,1/1,,,,,,,,not available,"43453 Ruhamah Yunis, Gaetan M.A. Girard, Xiaoen Wang, Haijin Zhu, Aninda J. Bhattacharyy, Patrick Howlett, Douglas R. MacFarlane, Maria Forsyth 2018 a Institute for Frontier Materials (IFM), Deakin University, Burwood, Victoria 3125, Australia, Institute for Frontier Materials, Deakin University, Geelong, VIC 3217, Australia, Solid State and Structural Chemistry Unit, Indian Institute of Science, Bangalore 560012, India, School of Chemistry, Monash University, Clayton, VIC 3800, Australia Australia Solid State Ionics, The anion effect in ternary electrolyte systems using poly (diallyldimethylammonium) and phosphonium-based ionic liquid with high lithium salt concentration   Fig.7 LiFSI/1208_6_P111i4FSI/1208_6_PDADMAFSI"
2848,lit_tr2848,,,2022-03-16 04:02:19,2022-03-16 04:02:19,,-9.824269758251148,5.1456826686001585e-05,312,248,,,,,1/1,,,,,,,,not available,"43453 Ruhamah Yunis, Gaetan M.A. Girard, Xiaoen Wang, Haijin Zhu, Aninda J. Bhattacharyy, Patrick Howlett, Douglas R. MacFarlane, Maria Forsyth 2018 a Institute for Frontier Materials (IFM), Deakin University, Burwood, Victoria 3125, Australia, Institute for Frontier Materials, Deakin University, Geelong, VIC 3217, Australia, Solid State and Structural Chemistry Unit, Indian Institute of Science, Bangalore 560012, India, School of Chemistry, Monash University, Clayton, VIC 3800, Australia Australia Solid State Ionics, The anion effect in ternary electrolyte systems using poly (diallyldimethylammonium) and phosphonium-based ionic liquid with high lithium salt concentration   Fig.7 LiFSI/1208_6_P111i4FSI/1208_6_PDADMAFSI"
2849,lit_tr2849,,,2022-03-16 04:02:19,2022-03-16 04:02:19,,-20.417136362269275,3.108400713673354e-05,312,248,,,,,1/1,,,,,,,,not available,"43453 Ruhamah Yunis, Gaetan M.A. Girard, Xiaoen Wang, Haijin Zhu, Aninda J. Bhattacharyy, Patrick Howlett, Douglas R. MacFarlane, Maria Forsyth 2018 a Institute for Frontier Materials (IFM), Deakin University, Burwood, Victoria 3125, Australia, Institute for Frontier Materials, Deakin University, Geelong, VIC 3217, Australia, Solid State and Structural Chemistry Unit, Indian Institute of Science, Bangalore 560012, India, School of Chemistry, Monash University, Clayton, VIC 3800, Australia Australia Solid State Ionics, The anion effect in ternary electrolyte systems using poly (diallyldimethylammonium) and phosphonium-based ionic liquid with high lithium salt concentration   Fig.7 LiFSI/1208_6_P111i4FSI/1208_6_PDADMAFSI"
285,lit_tr285,,,2022-03-16 04:02:11,2022-03-16 04:02:11,,54.82866,2.7695741689114315e-07,4,191,,,,,0.714/0.143,,,,,12.2,,37.8,10.1016/j.electacta.2013.01.119,"43277 Aneeka Zaheen Kamal1 · Sevim Ünügür Çelik1 · Ayhan Bozkurt1 2018 Department of Biophysics, Institute for Research and Medical Consultations (IRMC), Imam Abdulrahman Bin Faisal University, PO Box 1982, Dammam 31441, Saudi Arabia Journal of Inorganic and Organometallic Polymers and Materials Single Ion Conducting Blend Polymer Electrolytes Based on LiPAAOB and PPEGMA 10 ppegma   LiPAAOB/PPEGMA"
2850,lit_tr2850,,,2022-03-16 04:02:19,2022-03-16 04:02:19,,-30.394845519116103,2.1544330364427823e-05,312,248,,,,,1/1,,,,,,,,not available,"43453 Ruhamah Yunis, Gaetan M.A. Girard, Xiaoen Wang, Haijin Zhu, Aninda J. Bhattacharyy, Patrick Howlett, Douglas R. MacFarlane, Maria Forsyth 2018 a Institute for Frontier Materials (IFM), Deakin University, Burwood, Victoria 3125, Australia, Institute for Frontier Materials, Deakin University, Geelong, VIC 3217, Australia, Solid State and Structural Chemistry Unit, Indian Institute of Science, Bangalore 560012, India, School of Chemistry, Monash University, Clayton, VIC 3800, Australia Australia Solid State Ionics, The anion effect in ternary electrolyte systems using poly (diallyldimethylammonium) and phosphonium-based ionic liquid with high lithium salt concentration   Fig.7 LiFSI/1208_6_P111i4FSI/1208_6_PDADMAFSI"
2851,lit_tr2851,,,2022-03-16 04:02:19,2022-03-16 04:02:19,,-40.36708961769597,1.6744839917769447e-05,312,248,,,,,1/1,,,,,,,,not available,"43453 Ruhamah Yunis, Gaetan M.A. Girard, Xiaoen Wang, Haijin Zhu, Aninda J. Bhattacharyy, Patrick Howlett, Douglas R. MacFarlane, Maria Forsyth 2018 a Institute for Frontier Materials (IFM), Deakin University, Burwood, Victoria 3125, Australia, Institute for Frontier Materials, Deakin University, Geelong, VIC 3217, Australia, Solid State and Structural Chemistry Unit, Indian Institute of Science, Bangalore 560012, India, School of Chemistry, Monash University, Clayton, VIC 3800, Australia Australia Solid State Ionics, The anion effect in ternary electrolyte systems using poly (diallyldimethylammonium) and phosphonium-based ionic liquid with high lithium salt concentration   Fig.7 PDADMAFSI neat"
2852,lit_tr2852,,,2022-03-16 04:02:19,2022-03-16 04:02:19,,-50.070109960539384,1.1874819035976348e-05,312,248,,,,,1/1,,,,,,,,not available,"43453 Ruhamah Yunis, Gaetan M.A. Girard, Xiaoen Wang, Haijin Zhu, Aninda J. Bhattacharyy, Patrick Howlett, Douglas R. MacFarlane, Maria Forsyth 2018 a Institute for Frontier Materials (IFM), Deakin University, Burwood, Victoria 3125, Australia, Institute for Frontier Materials, Deakin University, Geelong, VIC 3217, Australia, Solid State and Structural Chemistry Unit, Indian Institute of Science, Bangalore 560012, India, School of Chemistry, Monash University, Clayton, VIC 3800, Australia Australia Solid State Ionics, The anion effect in ternary electrolyte systems using poly (diallyldimethylammonium) and phosphonium-based ionic liquid with high lithium salt concentration   Fig.7 PDADMAFSI neat"
2853,lit_tr2853,,,2022-03-16 04:02:19,2022-03-16 04:02:19,,80.79972498106372,0.00022297645164708077,315,248,,,,,1/1,,,,,,,,not available,"43453 Ruhamah Yunis, Gaetan M.A. Girard, Xiaoen Wang, Haijin Zhu, Aninda J. Bhattacharyy, Patrick Howlett, Douglas R. MacFarlane, Maria Forsyth 2018 a Institute for Frontier Materials (IFM), Deakin University, Burwood, Victoria 3125, Australia, Institute for Frontier Materials, Deakin University, Geelong, VIC 3217, Australia, Solid State and Structural Chemistry Unit, Indian Institute of Science, Bangalore 560012, India, School of Chemistry, Monash University, Clayton, VIC 3800, Australia Australia Solid State Ionics, The anion effect in ternary electrolyte systems using poly (diallyldimethylammonium) and phosphonium-based ionic liquid with high lithium salt concentration   Fig.7 PDADMAFSI neat"
2854,lit_tr2854,,,2022-03-16 04:02:19,2022-03-16 04:02:19,,60.375666467662995,0.00011739564870732028,315,248,,,,,1/1,,,,,,,,not available,"43453 Ruhamah Yunis, Gaetan M.A. Girard, Xiaoen Wang, Haijin Zhu, Aninda J. Bhattacharyy, Patrick Howlett, Douglas R. MacFarlane, Maria Forsyth 2018 a Institute for Frontier Materials (IFM), Deakin University, Burwood, Victoria 3125, Australia, Institute for Frontier Materials, Deakin University, Geelong, VIC 3217, Australia, Solid State and Structural Chemistry Unit, Indian Institute of Science, Bangalore 560012, India, School of Chemistry, Monash University, Clayton, VIC 3800, Australia Australia Solid State Ionics, The anion effect in ternary electrolyte systems using poly (diallyldimethylammonium) and phosphonium-based ionic liquid with high lithium salt concentration   Fig.7 PDADMAFSI neat"
