Repository: KanHatakeyama/ion_predictor

# Ionic conductivity predictor 
- Database of Li conducting liquid and solid electrolytes (organic)
    - polymers, liquids, etc
- Predict thier ionic conductivity by machine learning
- Related paper
    - https://pubs.acs.org/doi/10.1021/jacs.9b11442
    - Database and models are slightly different from the original paper
        - mainly because of copyright and available module version issues

# Overview

## Chemical database

## Electrolyte database

## Predicted data
- Exported as a csv file
- Log10 (conductivity) is predicted

File: database/Composite-2022-03-16-1.csv (part 31 of 77)
id,title,subtitle,tags,created_at,updated_at,obtained_date,temperature,conductivity,component1,component2,component3,component4,component5,component6,mol_ratio,wt_ratio,melting_temp,inorg_name,inorg_contain_ratio,crystallinity,Tg,mp,reference,special_memo
2855,lit_tr2855,,,2022-03-16 04:02:19,2022-03-16 04:02:19,,40.46913026515557,6.180804400469068e-05,315,248,,,,,1/1,,,,,,,,not available,"43453 Ruhamah Yunis, Gaetan M.A. Girard, Xiaoen Wang, Haijin Zhu, Aninda J. Bhattacharyy, Patrick Howlett, Douglas R. MacFarlane, Maria Forsyth 2018 a Institute for Frontier Materials (IFM), Deakin University, Burwood, Victoria 3125, Australia, Institute for Frontier Materials, Deakin University, Geelong, VIC 3217, Australia, Solid State and Structural Chemistry Unit, Indian Institute of Science, Bangalore 560012, India, School of Chemistry, Monash University, Clayton, VIC 3800, Australia Australia Solid State Ionics, The anion effect in ternary electrolyte systems using poly (diallyldimethylammonium) and phosphonium-based ionic liquid with high lithium salt concentration   Fig.7 PDADMAFSI neat"
2856,lit_tr2856,,,2022-03-16 04:02:19,2022-03-16 04:02:19,,20.69851638822564,3.108400713673354e-05,315,248,,,,,1/1,,,,,,,,not available,"43453 Ruhamah Yunis, Gaetan M.A. Girard, Xiaoen Wang, Haijin Zhu, Aninda J. Bhattacharyy, Patrick Howlett, Douglas R. MacFarlane, Maria Forsyth 2018 a Institute for Frontier Materials (IFM), Deakin University, Burwood, Victoria 3125, Australia, Institute for Frontier Materials, Deakin University, Geelong, VIC 3217, Australia, Solid State and Structural Chemistry Unit, Indian Institute of Science, Bangalore 560012, India, School of Chemistry, Monash University, Clayton, VIC 3800, Australia Australia Solid State Ionics, The anion effect in ternary electrolyte systems using poly (diallyldimethylammonium) and phosphonium-based ionic liquid with high lithium salt concentration   Fig.7 PDADMAFSI neat"
2857,lit_tr2857,,,2022-03-16 04:02:19,2022-03-16 04:02:19,,0.1360184140119145,2.0579413808462964e-05,315,248,,,,,1/1,,,,,,,,not available,"43453 Ruhamah Yunis, Gaetan M.A. Girard, Xiaoen Wang, Haijin Zhu, Aninda J. Bhattacharyy, Patrick Howlett, Douglas R. MacFarlane, Maria Forsyth 2018 a Institute for Frontier Materials (IFM), Deakin University, Burwood, Victoria 3125, Australia, Institute for Frontier Materials, Deakin University, Geelong, VIC 3217, Australia, Solid State and Structural Chemistry Unit, Indian Institute of Science, Bangalore 560012, India, School of Chemistry, Monash University, Clayton, VIC 3800, Australia Australia Solid State Ionics, The anion effect in ternary electrolyte systems using poly (diallyldimethylammonium) and phosphonium-based ionic liquid with high lithium salt concentration   Fig.7 PDADMAFSI neat"
2858,lit_tr2858,,,2022-03-16 04:02:19,2022-03-16 04:02:19,,-9.824269758251148,1.752996302253893e-05,315,248,,,,,1/1,,,,,,,,not available,"43453 Ruhamah Yunis, Gaetan M.A. Girard, Xiaoen Wang, Haijin Zhu, Aninda J. Bhattacharyy, Patrick Howlett, Douglas R. MacFarlane, Maria Forsyth 2018 a Institute for Frontier Materials (IFM), Deakin University, Burwood, Victoria 3125, Australia, Institute for Frontier Materials, Deakin University, Geelong, VIC 3217, Australia, Solid State and Structural Chemistry Unit, Indian Institute of Science, Bangalore 560012, India, School of Chemistry, Monash University, Clayton, VIC 3800, Australia Australia Solid State Ionics, The anion effect in ternary electrolyte systems using poly (diallyldimethylammonium) and phosphonium-based ionic liquid with high lithium salt concentration   Table1 LiFSI/P111i4FSI/PDADMANTf2"
2859,lit_tr2859,,,2022-03-16 04:02:19,2022-03-16 04:02:19,,-19.5300186004894,1.3940520840104778e-05,315,248,,,,,1/1,,,,,,,,not available,"43453 Yanbiao Zhao, Yang Bai, Yongpin Bai, Maozhong An, Guorong Chen, Weidong Li, Chong Li, Yongfeng Zhou 2018 School of Chemistry and Chemical Engineering, Harbin Institute of Technology, Harbin, 150001, China, Research Centre of Nano Science and Technology, Shanghai University, Shanghai, 200444, China, State Key Lab Met Matrix Composites, School of Chem & Chem Engn, Shanghai Jiao Tong University, Shanghai, 200240, China, Wuxi HIT New Material Research Institute Co., Ltd, Wuxi, 214183, China CN J. Power Sources A rational design of solid polymer electrolyte with high salt concentration for lithium battery   Fig2a LiTFSI/PEC"
286,lit_tr286,,,2022-03-16 04:02:11,2022-03-16 04:02:11,,60.498442,4.7071821047790275e-07,4,191,,,,,0.714/0.143,,,,,12.2,,37.8,10.1016/j.electacta.2013.01.119,"43277 Aneeka Zaheen Kamal1 · Sevim Ünügür Çelik1 · Ayhan Bozkurt1 2018 Department of Biophysics, Institute for Research and Medical Consultations (IRMC), Imam Abdulrahman Bin Faisal University, PO Box 1982, Dammam 31441, Saudi Arabia Journal of Inorganic and Organometallic Polymers and Materials Single Ion Conducting Blend Polymer Electrolytes Based on LiPAAOB and PPEGMA 10 ppegma   LiPAAOB/PPEGMA"
2860,lit_tr2860,,,2022-03-16 04:02:19,2022-03-16 04:02:19,,-30.190776089508063,1.1874819035976348e-05,315,248,,,,,1/1,,,,,,,,not available,"43453 Yanbiao Zhao, Yang Bai, Yongpin Bai, Maozhong An, Guorong Chen, Weidong Li, Chong Li, Yongfeng Zhou 2018 School of Chemistry and Chemical Engineering, Harbin Institute of Technology, Harbin, 150001, China, Research Centre of Nano Science and Technology, Shanghai University, Shanghai, 200444, China, State Key Lab Met Matrix Composites, School of Chem & Chem Engn, Shanghai Jiao Tong University, Shanghai, 200240, China, Wuxi HIT New Material Research Institute Co., Ltd, Wuxi, 214183, China CN J. Power Sources A rational design of solid polymer electrolyte with high salt concentration for lithium battery   Fig2a LiTFSI/PEC"
2861,lit_tr2861,,,2022-03-16 04:02:19,2022-03-16 04:02:19,,-39.991450087632614,1.1342949537559094e-05,315,248,,,,,1/1,,,,,,,,not available,"43453 Yanbiao Zhao, Yang Bai, Yongpin Bai, Maozhong An, Guorong Chen, Weidong Li, Chong Li, Yongfeng Zhou 2018 School of Chemistry and Chemical Engineering, Harbin Institute of Technology, Harbin, 150001, China, Research Centre of Nano Science and Technology, Shanghai University, Shanghai, 200444, China, State Key Lab Met Matrix Composites, School of Chem & Chem Engn, Shanghai Jiao Tong University, Shanghai, 200240, China, Wuxi HIT New Material Research Institute Co., Ltd, Wuxi, 214183, China CN J. Power Sources A rational design of solid polymer electrolyte with high salt concentration for lithium battery   Fig2a LiTFSI/PEC"
2862,lit_tr2862,,,2022-03-16 04:02:19,2022-03-16 04:02:19,,-49.89779131008635,1.0115212247415992e-05,315,248,,,,,1/1,,,,,,,,not available,"43453 Yanbiao Zhao, Yang Bai, Yongpin Bai, Maozhong An, Guorong Chen, Weidong Li, Chong Li, Yongfeng Zhou 2018 School of Chemistry and Chemical Engineering, Harbin Institute of Technology, Harbin, 150001, China, Research Centre of Nano Science and Technology, Shanghai University, Shanghai, 200444, China, State Key Lab Met Matrix Composites, School of Chem & Chem Engn, Shanghai Jiao Tong University, Shanghai, 200240, China, Wuxi HIT New Material Research Institute Co., Ltd, Wuxi, 214183, China CN J. Power Sources A rational design of solid polymer electrolyte with high salt concentration for lithium battery   Fig2a LiTFSI/PEC"
2863,lit_tr2863,,,2022-03-16 04:02:19,2022-03-16 04:02:19,,79.07429643196787,1.5994843679413386e-05,316,248,,,,,1/1,,,,,,,,not available,"43453 Yanbiao Zhao, Yang Bai, Yongpin Bai, Maozhong An, Guorong Chen, Weidong Li, Chong Li, Yongfeng Zhou 2018 School of Chemistry and Chemical Engineering, Harbin Institute of Technology, Harbin, 150001, China, Research Centre of Nano Science and Technology, Shanghai University, Shanghai, 200444, China, State Key Lab Met Matrix Composites, School of Chem & Chem Engn, Shanghai Jiao Tong University, Shanghai, 200240, China, Wuxi HIT New Material Research Institute Co., Ltd, Wuxi, 214183, China CN J. Power Sources A rational design of solid polymer electrolyte with high salt concentration for lithium battery   Fig2a LiTFSI/PEC"
2864,lit_tr2864,,,2022-03-16 04:02:19,2022-03-16 04:02:19,,60.375666467662995,1.160585125016131e-05,316,248,,,,,1/1,,,,,,,,not available,"43453 Yanbiao Zhao, Yang Bai, Yongpin Bai, Maozhong An, Guorong Chen, Weidong Li, Chong Li, Yongfeng Zhou 2018 School of Chemistry and Chemical Engineering, Harbin Institute of Technology, Harbin, 150001, China, Research Centre of Nano Science and Technology, Shanghai University, Shanghai, 200444, China, State Key Lab Met Matrix Composites, School of Chem & Chem Engn, Shanghai Jiao Tong University, Shanghai, 200240, China, Wuxi HIT New Material Research Institute Co., Ltd, Wuxi, 214183, China CN J. Power Sources A rational design of solid polymer electrolyte with high salt concentration for lithium battery   Fig2a LiTFSI/PEC"
2865,lit_tr2865,,,2022-03-16 04:02:19,2022-03-16 04:02:19,,39.789876113361856,8.616343415448293e-06,316,248,,,,,1/1,,,,,,,,not available,"43453 Yanbiao Zhao, Yang Bai, Yongpin Bai, Maozhong An, Guorong Chen, Weidong Li, Chong Li, Yongfeng Zhou 2018 School of Chemistry and Chemical Engineering, Harbin Institute of Technology, Harbin, 150001, China, Research Centre of Nano Science and Technology, Shanghai University, Shanghai, 200444, China, State Key Lab Met Matrix Composites, School of Chem & Chem Engn, Shanghai Jiao Tong University, Shanghai, 200240, China, Wuxi HIT New Material Research Institute Co., Ltd, Wuxi, 214183, China CN J. Power Sources A rational design of solid polymer electrolyte with high salt concentration for lithium battery   Fig2a LiTFSI/PEC"
2866,lit_tr2866,,,2022-03-16 04:02:19,2022-03-16 04:02:19,,19.804874695876208,6.545155967335385e-06,316,248,,,,,1/1,,,,,,,,not available,"43453 Yanbiao Zhao, Yang Bai, Yongpin Bai, Maozhong An, Guorong Chen, Weidong Li, Chong Li, Yongfeng Zhou 2018 School of Chemistry and Chemical Engineering, Harbin Institute of Technology, Harbin, 150001, China, Research Centre of Nano Science and Technology, Shanghai University, Shanghai, 200444, China, State Key Lab Met Matrix Composites, School of Chem & Chem Engn, Shanghai Jiao Tong University, Shanghai, 200240, China, Wuxi HIT New Material Research Institute Co., Ltd, Wuxi, 214183, China CN J. Power Sources A rational design of solid polymer electrolyte with high salt concentration for lithium battery   Fig2a LiTFSI/PEC"
2867,lit_tr2867,,,2022-03-16 04:02:19,2022-03-16 04:02:19,,0.1360184140119145,6.252014837050744e-06,316,248,,,,,1/1,,,,,,,,not available,"43453 Yanbiao Zhao, Yang Bai, Yongpin Bai, Maozhong An, Guorong Chen, Weidong Li, Chong Li, Yongfeng Zhou 2018 School of Chemistry and Chemical Engineering, Harbin Institute of Technology, Harbin, 150001, China, Research Centre of Nano Science and Technology, Shanghai University, Shanghai, 200444, China, State Key Lab Met Matrix Composites, School of Chem & Chem Engn, Shanghai Jiao Tong University, Shanghai, 200240, China, Wuxi HIT New Material Research Institute Co., Ltd, Wuxi, 214183, China CN J. Power Sources A rational design of solid polymer electrolyte with high salt concentration for lithium battery   Fig2a LiTFSI/PEC"
2868,lit_tr2868,,,2022-03-16 04:02:19,2022-03-16 04:02:19,,-10.063969289441445,6.252014837050744e-06,316,248,,,,,1/1,,,,,,,,not available,"43453 Yanbiao Zhao, Yang Bai, Yongpin Bai, Maozhong An, Guorong Chen, Weidong Li, Chong Li, Yongfeng Zhou 2018 School of Chemistry and Chemical Engineering, Harbin Institute of Technology, Harbin, 150001, China, Research Centre of Nano Science and Technology, Shanghai University, Shanghai, 200444, China, State Key Lab Met Matrix Composites, School of Chem & Chem Engn, Shanghai Jiao Tong University, Shanghai, 200240, China, Wuxi HIT New Material Research Institute Co., Ltd, Wuxi, 214183, China CN J. Power Sources A rational design of solid polymer electrolyte with high salt concentration for lithium battery   Fig2a LiTFSI/PEC"
2869,lit_tr2869,,,2022-03-16 04:02:19,2022-03-16 04:02:19,,-20.63801073074947,5.704518593189617e-06,316,248,,,,,1/1,,,,,,,,not available,"43453 Yanbiao Zhao, Yang Bai, Yongpin Bai, Maozhong An, Guorong Chen, Weidong Li, Chong Li, Yongfeng Zhou 2018 School of Chemistry and Chemical Engineering, Harbin Institute of Technology, Harbin, 150001, China, Research Centre of Nano Science and Technology, Shanghai University, Shanghai, 200444, China, State Key Lab Met Matrix Composites, School of Chem & Chem Engn, Shanghai Jiao Tong University, Shanghai, 200240, China, Wuxi HIT New Material Research Institute Co., Ltd, Wuxi, 214183, China CN J. Power Sources A rational design of solid polymer electrolyte with high salt concentration for lithium battery   Fig2a LiTFSI/PEC"
287,lit_tr287,,,2022-03-16 04:02:11,2022-03-16 04:02:11,,65.29595,1.042994456106229e-06,4,191,,,,,0.714/0.143,,,,,12.2,,37.8,10.1016/j.electacta.2013.01.119,"43277 Aneeka Zaheen Kamal1 · Sevim Ünügür Çelik1 · Ayhan Bozkurt1 2018 Department of Biophysics, Institute for Research and Medical Consultations (IRMC), Imam Abdulrahman Bin Faisal University, PO Box 1982, Dammam 31441, Saudi Arabia Journal of Inorganic and Organometallic Polymers and Materials Single Ion Conducting Blend Polymer Electrolytes Based on LiPAAOB and PPEGMA 10 ppegma   LiPAAOB/PPEGMA"
2870,lit_tr2870,,,2022-03-16 04:02:19,2022-03-16 04:02:19,,-30.59857242719025,5.5753097412060775e-06,316,248,,,,,1/1,,,,,,,,not available,"43453 Yanbiao Zhao, Yang Bai, Yongpin Bai, Maozhong An, Guorong Chen, Weidong Li, Chong Li, Yongfeng Zhou 2018 School of Chemistry and Chemical Engineering, Harbin Institute of Technology, Harbin, 150001, China, Research Centre of Nano Science and Technology, Shanghai University, Shanghai, 200444, China, State Key Lab Met Matrix Composites, School of Chem & Chem Engn, Shanghai Jiao Tong University, Shanghai, 200240, China, Wuxi HIT New Material Research Institute Co., Ltd, Wuxi, 214183, China CN J. Power Sources A rational design of solid polymer electrolyte with high salt concentration for lithium battery   Fig2a LiTFSI/PEC"
2871,lit_tr2871,,,2022-03-16 04:02:19,2022-03-16 04:02:19,,-40.36708961769597,5.971989012201952e-06,316,248,,,,,1/1,,,,,,,,not available,"43453 Yanbiao Zhao, Yang Bai, Yongpin Bai, Maozhong An, Guorong Chen, Weidong Li, Chong Li, Yongfeng Zhou 2018 School of Chemistry and Chemical Engineering, Harbin Institute of Technology, Harbin, 150001, China, Research Centre of Nano Science and Technology, Shanghai University, Shanghai, 200444, China, State Key Lab Met Matrix Composites, School of Chem & Chem Engn, Shanghai Jiao Tong University, Shanghai, 200240, China, Wuxi HIT New Material Research Institute Co., Ltd, Wuxi, 214183, China CN J. Power Sources A rational design of solid polymer electrolyte with high salt concentration for lithium battery   Fig2a LiTFSI/PEC"
2872,lit_tr2872,,,2022-03-16 04:02:19,2022-03-16 04:02:19,,-50.242162805642835,6.110405050618668e-06,316,248,,,,,1/1,,,,,,,,not available,"43453 Yanbiao Zhao, Yang Bai, Yongpin Bai, Maozhong An, Guorong Chen, Weidong Li, Chong Li, Yongfeng Zhou 2018 School of Chemistry and Chemical Engineering, Harbin Institute of Technology, Harbin, 150001, China, Research Centre of Nano Science and Technology, Shanghai University, Shanghai, 200444, China, State Key Lab Met Matrix Composites, School of Chem & Chem Engn, Shanghai Jiao Tong University, Shanghai, 200240, China, Wuxi HIT New Material Research Institute Co., Ltd, Wuxi, 214183, China CN J. Power Sources A rational design of solid polymer electrolyte with high salt concentration for lithium battery   Fig2a LiTFSI/PEC"
2873,lit_tr2873,,,2022-03-16 04:02:19,2022-03-16 04:02:19,,84.72599167437295,0.00013367494066504862,310,248,,,,,1/2,,,,,,,,not available,"43453 Yanbiao Zhao, Yang Bai, Yongpin Bai, Maozhong An, Guorong Chen, Weidong Li, Chong Li, Yongfeng Zhou 2018 School of Chemistry and Chemical Engineering, Harbin Institute of Technology, Harbin, 150001, China, Research Centre of Nano Science and Technology, Shanghai University, Shanghai, 200444, China, State Key Lab Met Matrix Composites, School of Chem & Chem Engn, Shanghai Jiao Tong University, Shanghai, 200240, China, Wuxi HIT New Material Research Institute Co., Ltd, Wuxi, 214183, China CN J. Power Sources A rational design of solid polymer electrolyte with high salt concentration for lithium battery   Fig2a LiTFSI/PEC"
2874,lit_tr2874,,,2022-03-16 04:02:19,2022-03-16 04:02:19,,73.58582890667259,8.565899998993816e-05,310,248,,,,,1/2,,,,,,,,not available,"43453 Yanbiao Zhao, Yang Bai, Yongpin Bai, Maozhong An, Guorong Chen, Weidong Li, Chong Li, Yongfeng Zhou 2018 School of Chemistry and Chemical Engineering, Harbin Institute of Technology, Harbin, 150001, China, Research Centre of Nano Science and Technology, Shanghai University, Shanghai, 200444, China, State Key Lab Met Matrix Composites, School of Chem & Chem Engn, Shanghai Jiao Tong University, Shanghai, 200240, China, Wuxi HIT New Material Research Institute Co., Ltd, Wuxi, 214183, China CN J. Power Sources A rational design of solid polymer electrolyte with high salt concentration for lithium battery   Fig2a LiTFSI/PEC"
2875,lit_tr2875,,,2022-03-16 04:02:19,2022-03-16 04:02:19,,65.3895067140848,5.930741567067799e-05,310,248,,,,,1/2,,,,,,,,not available,"43453 Yanbiao Zhao, Yang Bai, Yongpin Bai, Maozhong An, Guorong Chen, Weidong Li, Chong Li, Yongfeng Zhou 2018 School of Chemistry and Chemical Engineering, Harbin Institute of Technology, Harbin, 150001, China, Research Centre of Nano Science and Technology, Shanghai University, Shanghai, 200444, China, State Key Lab Met Matrix Composites, School of Chem & Chem Engn, Shanghai Jiao Tong University, Shanghai, 200240, China, Wuxi HIT New Material Research Institute Co., Ltd, Wuxi, 214183, China CN J. Power Sources A rational design of solid polymer electrolyte with high salt concentration for lithium battery   Fig2a LiTFSI/PEC"
2876,lit_tr2876,,,2022-03-16 04:02:19,2022-03-16 04:02:19,,54.86640606856594,3.586096731013897e-05,310,248,,,,,1/2,,,,,,,,not available,"43453 Yanbiao Zhao, Yang Bai, Yongpin Bai, Maozhong An, Guorong Chen, Weidong Li, Chong Li, Yongfeng Zhou 2018 School of Chemistry and Chemical Engineering, Harbin Institute of Technology, Harbin, 150001, China, Research Centre of Nano Science and Technology, Shanghai University, Shanghai, 200444, China, State Key Lab Met Matrix Composites, School of Chem & Chem Engn, Shanghai Jiao Tong University, Shanghai, 200240, China, Wuxi HIT New Material Research Institute Co., Ltd, Wuxi, 214183, China CN J. Power Sources A rational design of solid polymer electrolyte with high salt concentration for lithium battery   Fig2a LiTFSI/PEC"
2877,lit_tr2877,,,2022-03-16 04:02:19,2022-03-16 04:02:19,,44.97767863505413,2.7885472005025056e-05,310,248,,,,,1/2,,,,,,,,not available,"43453 Yanbiao Zhao, Yang Bai, Yongpin Bai, Maozhong An, Guorong Chen, Weidong Li, Chong Li, Yongfeng Zhou 2018 School of Chemistry and Chemical Engineering, Harbin Institute of Technology, Harbin, 150001, China, Research Centre of Nano Science and Technology, Shanghai University, Shanghai, 200444, China, State Key Lab Met Matrix Composites, School of Chem & Chem Engn, Shanghai Jiao Tong University, Shanghai, 200240, China, Wuxi HIT New Material Research Institute Co., Ltd, Wuxi, 214183, China CN J. Power Sources A rational design of solid polymer electrolyte with high salt concentration for lithium battery   Fig2b LiTFSI/PEC/PVDF-HFP"
2878,lit_tr2878,,,2022-03-16 04:02:19,2022-03-16 04:02:19,,36.14426163263454,2.126821294615009e-05,310,248,,,,,1/2,,,,,,,,not available,"43453 Yanbiao Zhao, Yang Bai, Yongpin Bai, Maozhong An, Guorong Chen, Weidong Li, Chong Li, Yongfeng Zhou 2018 School of Chemistry and Chemical Engineering, Harbin Institute of Technology, Harbin, 150001, China, Research Centre of Nano Science and Technology, Shanghai University, Shanghai, 200444, China, State Key Lab Met Matrix Composites, School of Chem & Chem Engn, Shanghai Jiao Tong University, Shanghai, 200240, China, Wuxi HIT New Material Research Institute Co., Ltd, Wuxi, 214183, China CN J. Power Sources A rational design of solid polymer electrolyte with high salt concentration for lithium battery   Fig2b LiTFSI/PEC/PVDF-HFP"
2879,lit_tr2879,,,2022-03-16 04:02:19,2022-03-16 04:02:19,,22.028466376663687,1.686129784431673e-05,310,248,,,,,1/2,,,,,,,,not available,"43453 Yanbiao Zhao, Yang Bai, Yongpin Bai, Maozhong An, Guorong Chen, Weidong Li, Chong Li, Yongfeng Zhou 2018 School of Chemistry and Chemical Engineering, Harbin Institute of Technology, Harbin, 150001, China, Research Centre of Nano Science and Technology, Shanghai University, Shanghai, 200444, China, State Key Lab Met Matrix Composites, School of Chem & Chem Engn, Shanghai Jiao Tong University, Shanghai, 200240, China, Wuxi HIT New Material Research Institute Co., Ltd, Wuxi, 214183, China CN J. Power Sources A rational design of solid polymer electrolyte with high salt concentration for lithium battery   Fig2b LiTFSI/PEC/PVDF-HFP"
288,lit_tr288,,,2022-03-16 04:02:11,2022-03-16 04:02:11,,70.093458,2.60010567992574e-06,4,191,,,,,0.714/0.143,,,,,12.2,,37.8,10.1016/j.electacta.2013.01.119,"43277 Aneeka Zaheen Kamal1 · Sevim Ünügür Çelik1 · Ayhan Bozkurt1 2018 Department of Biophysics, Institute for Research and Medical Consultations (IRMC), Imam Abdulrahman Bin Faisal University, PO Box 1982, Dammam 31441, Saudi Arabia Journal of Inorganic and Organometallic Polymers and Materials Single Ion Conducting Blend Polymer Electrolytes Based on LiPAAOB and PPEGMA 20 ppegma   LiPAAOB/PPEGMA"
2880,lit_tr2880,,,2022-03-16 04:02:19,2022-03-16 04:02:19,,-0.08226145143692065,1.5013121523364917e-05,310,248,,,,,1/2,,,,,,,,not available,"43453 Yanbiao Zhao, Yang Bai, Yongpin Bai, Maozhong An, Guorong Chen, Weidong Li, Chong Li, Yongfeng Zhou 2018 School of Chemistry and Chemical Engineering, Harbin Institute of Technology, Harbin, 150001, China, Research Centre of Nano Science and Technology, Shanghai University, Shanghai, 200444, China, State Key Lab Met Matrix Composites, School of Chem & Chem Engn, Shanghai Jiao Tong University, Shanghai, 200240, China, Wuxi HIT New Material Research Institute Co., Ltd, Wuxi, 214183, China CN J. Power Sources A rational design of solid polymer electrolyte with high salt concentration for lithium battery   Fig2b LiTFSI/PEC/PVDF-HFP"
2881,lit_tr2881,,,2022-03-16 04:02:19,2022-03-16 04:02:19,,-18.78904501705614,1.3894950373115535e-05,310,248,,,,,1/2,,,,,,,,not available,"43453 Yanbiao Zhao, Yang Bai, Yongpin Bai, Maozhong An, Guorong Chen, Weidong Li, Chong Li, Yongfeng Zhou 2018 School of Chemistry and Chemical Engineering, Harbin Institute of Technology, Harbin, 150001, China, Research Centre of Nano Science and Technology, Shanghai University, Shanghai, 200444, China, State Key Lab Met Matrix Composites, School of Chem & Chem Engn, Shanghai Jiao Tong University, Shanghai, 200240, China, Wuxi HIT New Material Research Institute Co., Ltd, Wuxi, 214183, China CN J. Power Sources A rational design of solid polymer electrolyte with high salt concentration for lithium battery   Fig2b LiTFSI/PEC/PVDF-HFP"
2882,lit_tr2882,,,2022-03-16 04:02:19,2022-03-16 04:02:19,,-37.89036864713711,1.2860089764188547e-05,310,248,,,,,1/2,,,,,,,,not available,"43453 Yanbiao Zhao, Yang Bai, Yongpin Bai, Maozhong An, Guorong Chen, Weidong Li, Chong Li, Yongfeng Zhou 2018 School of Chemistry and Chemical Engineering, Harbin Institute of Technology, Harbin, 150001, China, Research Centre of Nano Science and Technology, Shanghai University, Shanghai, 200444, China, State Key Lab Met Matrix Composites, School of Chem & Chem Engn, Shanghai Jiao Tong University, Shanghai, 200240, China, Wuxi HIT New Material Research Institute Co., Ltd, Wuxi, 214183, China CN J. Power Sources A rational design of solid polymer electrolyte with high salt concentration for lithium battery   Fig2b LiTFSI/PEC/PVDF-HFP"
2883,lit_tr2883,,,2022-03-16 04:02:19,2022-03-16 04:02:19,,-37.89036864713711,1.2860089764188547e-05,311,248,,,,,1/2,,,,,,,,not available,"43453 Yanbiao Zhao, Yang Bai, Yongpin Bai, Maozhong An, Guorong Chen, Weidong Li, Chong Li, Yongfeng Zhou 2018 School of Chemistry and Chemical Engineering, Harbin Institute of Technology, Harbin, 150001, China, Research Centre of Nano Science and Technology, Shanghai University, Shanghai, 200444, China, State Key Lab Met Matrix Composites, School of Chem & Chem Engn, Shanghai Jiao Tong University, Shanghai, 200240, China, Wuxi HIT New Material Research Institute Co., Ltd, Wuxi, 214183, China CN J. Power Sources A rational design of solid polymer electrolyte with high salt concentration for lithium battery   Fig2b LiTFSI/PEC/PVDF-HFP"
2884,lit_tr2884,,,2022-03-16 04:02:19,2022-03-16 04:02:19,,80.30968103091465,3.2554048037334744e-05,313,248,,,,,1/2,,,,,,,,not available,"43453 Yanbiao Zhao, Yang Bai, Yongpin Bai, Maozhong An, Guorong Chen, Weidong Li, Chong Li, Yongfeng Zhou 2018 School of Chemistry and Chemical Engineering, Harbin Institute of Technology, Harbin, 150001, China, Research Centre of Nano Science and Technology, Shanghai University, Shanghai, 200444, China, State Key Lab Met Matrix Composites, School of Chem & Chem Engn, Shanghai Jiao Tong University, Shanghai, 200240, China, Wuxi HIT New Material Research Institute Co., Ltd, Wuxi, 214183, China CN J. Power Sources A rational design of solid polymer electrolyte with high salt concentration for lithium battery   Fig2b LiTFSI/PEC/PVDF-HFP"
2885,lit_tr2885,,,2022-03-16 04:02:19,2022-03-16 04:02:19,,59.76818435743962,1.8936992187287546e-05,313,248,,,,,1/2,,,,,,,,not available,"43453 Yanbiao Zhao, Yang Bai, Yongpin Bai, Maozhong An, Guorong Chen, Weidong Li, Chong Li, Yongfeng Zhou 2018 School of Chemistry and Chemical Engineering, Harbin Institute of Technology, Harbin, 150001, China, Research Centre of Nano Science and Technology, Shanghai University, Shanghai, 200444, China, State Key Lab Met Matrix Composites, School of Chem & Chem Engn, Shanghai Jiao Tong University, Shanghai, 200240, China, Wuxi HIT New Material Research Institute Co., Ltd, Wuxi, 214183, China CN J. Power Sources A rational design of solid polymer electrolyte with high salt concentration for lithium battery   Fig2b LiTFSI/PEC/PVDF-HFP"
2886,lit_tr2886,,,2022-03-16 04:02:19,2022-03-16 04:02:19,,49.58639149731613,1.5910396399159155e-05,313,248,,,,,1/2,,,,,,,,not available,"43453 Yanbiao Zhao, Yang Bai, Yongpin Bai, Maozhong An, Guorong Chen, Weidong Li, Chong Li, Yongfeng Zhou 2018 School of Chemistry and Chemical Engineering, Harbin Institute of Technology, Harbin, 150001, China, Research Centre of Nano Science and Technology, Shanghai University, Shanghai, 200444, China, State Key Lab Met Matrix Composites, School of Chem & Chem Engn, Shanghai Jiao Tong University, Shanghai, 200240, China, Wuxi HIT New Material Research Institute Co., Ltd, Wuxi, 214183, China CN J. Power Sources A rational design of solid polymer electrolyte with high salt concentration for lithium battery   Fig2b LiTFSI/PEC/PVDF-HFP"
2887,lit_tr2887,,,2022-03-16 04:02:19,2022-03-16 04:02:19,,40.49883688033577,1.2371917063491122e-05,313,248,,,,,1/2,,,,,,,,not available,"43453 Yanbiao Zhao, Yang Bai, Yongpin Bai, Maozhong An, Guorong Chen, Weidong Li, Chong Li, Yongfeng Zhou 2018 School of Chemistry and Chemical Engineering, Harbin Institute of Technology, Harbin, 150001, China, Research Centre of Nano Science and Technology, Shanghai University, Shanghai, 200444, China, State Key Lab Met Matrix Composites, School of Chem & Chem Engn, Shanghai Jiao Tong University, Shanghai, 200240, China, Wuxi HIT New Material Research Institute Co., Ltd, Wuxi, 214183, China CN J. Power Sources A rational design of solid polymer electrolyte with high salt concentration for lithium battery   Fig2b LiTFSI/PEC/PVDF-HFP"
2888,lit_tr2888,,,2022-03-16 04:02:19,2022-03-16 04:02:19,,30.522893276894763,1.0804707142720523e-05,313,248,,,,,1/2,,,,,,,,not available,"43453 Yanbiao Zhao, Yang Bai, Yongpin Bai, Maozhong An, Guorong Chen, Weidong Li, Chong Li, Yongfeng Zhou 2018 School of Chemistry and Chemical Engineering, Harbin Institute of Technology, Harbin, 150001, China, Research Centre of Nano Science and Technology, Shanghai University, Shanghai, 200444, China, State Key Lab Met Matrix Composites, School of Chem & Chem Engn, Shanghai Jiao Tong University, Shanghai, 200240, China, Wuxi HIT New Material Research Institute Co., Ltd, Wuxi, 214183, China CN J. Power Sources A rational design of solid polymer electrolyte with high salt concentration for lithium battery   Fig2b LiTFSI/PEC/PVDF-HFP"
2889,lit_tr2889,,,2022-03-16 04:02:19,2022-03-16 04:02:19,,20.300392651297898,9.62039712813136e-06,313,248,,,,,1/2,,,,,,,,not available,"43453 Yanbiao Zhao, Yang Bai, Yongpin Bai, Maozhong An, Guorong Chen, Weidong Li, Chong Li, Yongfeng Zhou 2018 School of Chemistry and Chemical Engineering, Harbin Institute of Technology, Harbin, 150001, China, Research Centre of Nano Science and Technology, Shanghai University, Shanghai, 200444, China, State Key Lab Met Matrix Composites, School of Chem & Chem Engn, Shanghai Jiao Tong University, Shanghai, 200240, China, Wuxi HIT New Material Research Institute Co., Ltd, Wuxi, 214183, China CN J. Power Sources A rational design of solid polymer electrolyte with high salt concentration for lithium battery   Fig2b LiTFSI/PEC/PVDF-HFP"
289,lit_tr289,,,2022-03-16 04:02:11,2022-03-16 04:02:11,,75.109034,4.971952832944972e-06,4,191,,,,,0.714/0.143,,,,,12.2,,37.8,10.1016/j.electacta.2013.01.119,"43277 Aneeka Zaheen Kamal1 · Sevim Ünügür Çelik1 · Ayhan Bozkurt1 2018 Department of Biophysics, Institute for Research and Medical Consultations (IRMC), Imam Abdulrahman Bin Faisal University, PO Box 1982, Dammam 31441, Saudi Arabia Journal of Inorganic and Organometallic Polymers and Materials Single Ion Conducting Blend Polymer Electrolytes Based on LiPAAOB and PPEGMA 20 ppegma   LiPAAOB/PPEGMA"
2890,lit_tr2890,,,2022-03-16 04:02:19,2022-03-16 04:02:19,,10.743796466317121,9.436044927301912e-06,313,248,,,,,1/2,,,,,,,,not available,"43453 Yanbiao Zhao, Yang Bai, Yongpin Bai, Maozhong An, Guorong Chen, Weidong Li, Chong Li, Yongfeng Zhou 2018 School of Chemistry and Chemical Engineering, Harbin Institute of Technology, Harbin, 150001, China, Research Centre of Nano Science and Technology, Shanghai University, Shanghai, 200444, China, State Key Lab Met Matrix Composites, School of Chem & Chem Engn, Shanghai Jiao Tong University, Shanghai, 200240, China, Wuxi HIT New Material Research Institute Co., Ltd, Wuxi, 214183, China CN J. Power Sources A rational design of solid polymer electrolyte with high salt concentration for lithium battery   Fig2b LiTFSI/PEC/PVDF-HFP"
2891,lit_tr2891,,,2022-03-16 04:02:19,2022-03-16 04:02:19,,-0.08226145143692065,8.733252160738002e-06,313,248,,,,,1/2,,,,,,,,not available,"43453 Yanbiao Zhao, Yang Bai, Yongpin Bai, Maozhong An, Guorong Chen, Weidong Li, Chong Li, Yongfeng Zhou 2018 School of Chemistry and Chemical Engineering, Harbin Institute of Technology, Harbin, 150001, China, Research Centre of Nano Science and Technology, Shanghai University, Shanghai, 200444, China, State Key Lab Met Matrix Composites, School of Chem & Chem Engn, Shanghai Jiao Tong University, Shanghai, 200240, China, Wuxi HIT New Material Research Institute Co., Ltd, Wuxi, 214183, China CN J. Power Sources A rational design of solid polymer electrolyte with high salt concentration for lithium battery   Fig2b LiTFSI/PEC/PVDF-HFP"
2892,lit_tr2892,,,2022-03-16 04:02:19,2022-03-16 04:02:19,,-9.767398317195841,8.24073597501806e-06,313,248,,,,,1/2,,,,,,,,not available,"43453 Yanbiao Zhao, Yang Bai, Yongpin Bai, Maozhong An, Guorong Chen, Weidong Li, Chong Li, Yongfeng Zhou 2018 School of Chemistry and Chemical Engineering, Harbin Institute of Technology, Harbin, 150001, China, Research Centre of Nano Science and Technology, Shanghai University, Shanghai, 200444, China, State Key Lab Met Matrix Composites, School of Chem & Chem Engn, Shanghai Jiao Tong University, Shanghai, 200240, China, Wuxi HIT New Material Research Institute Co., Ltd, Wuxi, 214183, China CN J. Power Sources A rational design of solid polymer electrolyte with high salt concentration for lithium battery   Fig2b LiTFSI/PEC/PVDF-HFP"
2893,lit_tr2893,,,2022-03-16 04:02:19,2022-03-16 04:02:19,,-20.07334713107244,8.401754746374053e-06,313,248,,,,,1/2,,,,,,,,not available,"43453 Yanbiao Zhao, Yang Bai, Yongpin Bai, Maozhong An, Guorong Chen, Weidong Li, Chong Li, Yongfeng Zhou 2018 School of Chemistry and Chemical Engineering, Harbin Institute of Technology, Harbin, 150001, China, Research Centre of Nano Science and Technology, Shanghai University, Shanghai, 200444, China, State Key Lab Met Matrix Composites, School of Chem & Chem Engn, Shanghai Jiao Tong University, Shanghai, 200240, China, Wuxi HIT New Material Research Institute Co., Ltd, Wuxi, 214183, China CN J. Power Sources A rational design of solid polymer electrolyte with high salt concentration for lithium battery   Fig2b LiTFSI/PEC/PVDF-HFP"
2894,lit_tr2894,,,2022-03-16 04:02:19,2022-03-16 04:02:19,,-30.487389357982664,8.24073597501806e-06,313,248,,,,,1/2,,,,,,,,not available,"43453 Yanbiao Zhao, Yang Bai, Yongpin Bai, Maozhong An, Guorong Chen, Weidong Li, Chong Li, Yongfeng Zhou 2018 School of Chemistry and Chemical Engineering, Harbin Institute of Technology, Harbin, 150001, China, Research Centre of Nano Science and Technology, Shanghai University, Shanghai, 200444, China, State Key Lab Met Matrix Composites, School of Chem & Chem Engn, Shanghai Jiao Tong University, Shanghai, 200240, China, Wuxi HIT New Material Research Institute Co., Ltd, Wuxi, 214183, China CN J. Power Sources A rational design of solid polymer electrolyte with high salt concentration for lithium battery   Fig2b LiTFSI/PEC/PVDF-HFP"
2895,lit_tr2895,,,2022-03-16 04:02:19,2022-03-16 04:02:19,,-40.34882686832836,8.082821723328111e-06,313,248,,,,,1/2,,,,,,,,not available,"43453 Yanbiao Zhao, Yang Bai, Yongpin Bai, Maozhong An, Guorong Chen, Weidong Li, Chong Li, Yongfeng Zhou 2018 School of Chemistry and Chemical Engineering, Harbin Institute of Technology, Harbin, 150001, China, Research Centre of Nano Science and Technology, Shanghai University, Shanghai, 200444, China, State Key Lab Met Matrix Composites, School of Chem & Chem Engn, Shanghai Jiao Tong University, Shanghai, 200240, China, Wuxi HIT New Material Research Institute Co., Ltd, Wuxi, 214183, China CN J. Power Sources A rational design of solid polymer electrolyte with high salt concentration for lithium battery   Fig2b LiTFSI/PEC/PVDF-HFP"
2896,lit_tr2896,,,2022-03-16 04:02:19,2022-03-16 04:02:19,,-50.1863990308218,7.775995489430368e-06,313,248,,,,,1/2,,,,,,,,not available,"43453 Yanbiao Zhao, Yang Bai, Yongpin Bai, Maozhong An, Guorong Chen, Weidong Li, Chong Li, Yongfeng Zhou 2018 School of Chemistry and Chemical Engineering, Harbin Institute of Technology, Harbin, 150001, China, Research Centre of Nano Science and Technology, Shanghai University, Shanghai, 200444, China, State Key Lab Met Matrix Composites, School of Chem & Chem Engn, Shanghai Jiao Tong University, Shanghai, 200240, China, Wuxi HIT New Material Research Institute Co., Ltd, Wuxi, 214183, China CN J. Power Sources A rational design of solid polymer electrolyte with high salt concentration for lithium battery   Fig2b LiTFSI/PEC/PVDF-HFP"
2897,lit_tr2897,,,2022-03-16 04:02:19,2022-03-16 04:02:19,,79.5772162909181,0.00025573607770664635,314,248,,,,,1/2,,,,,,,,not available,"43453 Yanbiao Zhao, Yang Bai, Yongpin Bai, Maozhong An, Guorong Chen, Weidong Li, Chong Li, Yongfeng Zhou 2018 School of Chemistry and Chemical Engineering, Harbin Institute of Technology, Harbin, 150001, China, Research Centre of Nano Science and Technology, Shanghai University, Shanghai, 200444, China, State Key Lab Met Matrix Composites, School of Chem & Chem Engn, Shanghai Jiao Tong University, Shanghai, 200240, China, Wuxi HIT New Material Research Institute Co., Ltd, Wuxi, 214183, China CN J. Power Sources A rational design of solid polymer electrolyte with high salt concentration for lithium battery   Fig2b LiTFSI/PEC/PVDF-HFP"
2898,lit_tr2898,,,2022-03-16 04:02:19,2022-03-16 04:02:19,,59.04181153828398,9.363301328148286e-05,314,248,,,,,1/2,,,,,,,,not available,"43453 Yanbiao Zhao, Yang Bai, Yongpin Bai, Maozhong An, Guorong Chen, Weidong Li, Chong Li, Yongfeng Zhou 2018 School of Chemistry and Chemical Engineering, Harbin Institute of Technology, Harbin, 150001, China, Research Centre of Nano Science and Technology, Shanghai University, Shanghai, 200444, China, State Key Lab Met Matrix Composites, School of Chem & Chem Engn, Shanghai Jiao Tong University, Shanghai, 200240, China, Wuxi HIT New Material Research Institute Co., Ltd, Wuxi, 214183, China CN J. Power Sources A rational design of solid polymer electrolyte with high salt concentration for lithium battery   Fig2b LiTFSI/PEC/PVDF-HFP"
2899,lit_tr2899,,,2022-03-16 04:02:19,2022-03-16 04:02:19,,39.75325406868103,3.248538364119784e-05,314,248,,,,,1/2,,,,,,,,not available,"43453 Yanbiao Zhao, Yang Bai, Yongpin Bai, Maozhong An, Guorong Chen, Weidong Li, Chong Li, Yongfeng Zhou 2018 School of Chemistry and Chemical Engineering, Harbin Institute of Technology, Harbin, 150001, China, Research Centre of Nano Science and Technology, Shanghai University, Shanghai, 200444, China, State Key Lab Met Matrix Composites, School of Chem & Chem Engn, Shanghai Jiao Tong University, Shanghai, 200240, China, Wuxi HIT New Material Research Institute Co., Ltd, Wuxi, 214183, China CN J. Power Sources A rational design of solid polymer electrolyte with high salt concentration for lithium battery   Fig2b LiTFSI/PEC/PVDF-HFP"
29,lit_tr29,,,2022-03-16 04:02:10,2022-03-16 04:02:10,,54.629653405794556,0.0005751227854789185,1,364,,,,,0.566/0.127,,,,,58.0,-68.0,65.0,not available,"43221 Masaru Heishi a,c, Hiroki Niwa a, Takahiro Uno a, Masataka Kubo b, Takahito Itoh 2013 Division of Chemistry for Materials, Graduate School of Engineering, Mie University, 1577 Kurimamachiya-cho, Tsu, Mie 514-8507, Japan Japan Electrochimica Acta Polymer electrolytes based on polyanionic lithium salts PEO/ poly(lithium vinylsulfonate)  = 1/10(li/eo)   PEO600000/poly(lithium vinylsulfonate) mn7140"
290,lit_tr290,,,2022-03-16 04:02:11,2022-03-16 04:02:11,,80.560748,7.966728188247265e-06,4,191,,,,,0.714/0.143,,,,,12.2,,37.8,10.1016/j.electacta.2013.01.119,"43277 Aneeka Zaheen Kamal1 · Sevim Ünügür Çelik1 · Ayhan Bozkurt1 2018 Department of Biophysics, Institute for Research and Medical Consultations (IRMC), Imam Abdulrahman Bin Faisal University, PO Box 1982, Dammam 31441, Saudi Arabia Journal of Inorganic and Organometallic Polymers and Materials Single Ion Conducting Blend Polymer Electrolytes Based on LiPAAOB and PPEGMA 20 ppegma   LiPAAOB/PPEGMA"
2900,lit_tr2900,,,2022-03-16 04:02:19,2022-03-16 04:02:19,,20.34474761799663,1.5018376929441251e-05,314,248,,,,,1/2,,,,,,,,not available,"43453 Yanbiao Zhao, Yang Bai, Yongpin Bai, Maozhong An, Guorong Chen, Weidong Li, Chong Li, Yongfeng Zhou 2018 School of Chemistry and Chemical Engineering, Harbin Institute of Technology, Harbin, 150001, China, Research Centre of Nano Science and Technology, Shanghai University, Shanghai, 200444, China, State Key Lab Met Matrix Composites, School of Chem & Chem Engn, Shanghai Jiao Tong University, Shanghai, 200240, China, Wuxi HIT New Material Research Institute Co., Ltd, Wuxi, 214183, China CN J. Power Sources A rational design of solid polymer electrolyte with high salt concentration for lithium battery   Fig2b LiTFSI/PEC/PVDF-HFP"
