Repository: KanHatakeyama/ion_predictor

# Ionic conductivity predictor 
- Database of Li conducting liquid and solid electrolytes (organic)
    - polymers, liquids, etc
- Predict thier ionic conductivity by machine learning
- Related paper
    - https://pubs.acs.org/doi/10.1021/jacs.9b11442
    - Database and models are slightly different from the original paper
        - mainly because of copyright and available module version issues

# Overview

## Chemical database

## Electrolyte database

## Predicted data
- Exported as a csv file
- Log10 (conductivity) is predicted

File: database/Composite-2022-03-16-1.csv (part 38 of 77)
id,title,subtitle,tags,created_at,updated_at,obtained_date,temperature,conductivity,component1,component2,component3,component4,component5,component6,mol_ratio,wt_ratio,melting_temp,inorg_name,inorg_contain_ratio,crystallinity,Tg,mp,reference,special_memo
3372,lit_tr3372,,,2022-03-16 04:02:20,2022-03-16 04:02:20,,24.633892273699132,3.724740318579862e-07,1,353,,,,,8/1,,,,,,,,10.1149/1.1391824,"43470 Fuminari Kaneko, Shinta Wada, Masanobu Nakayama,* Masataka Wakihara, and Shigeki Kuroki 2009 [a] F. Kaneko, S. Wada, M. Nakayama, M. Wakihara Department of Applied Chemistry, Graduate School of Science and Engineering, Tokyo Institute of Technology, 2-12-1 Ookayama Meguro-ku Tokyo 152-8552 (Japan), [b] M. Nakayama, Department of Materials Science and Engineering, Graduate School of Engineering, Nagoya Institute of Technology, Gokiso-cho, Syowa-ku, Nagoya city, Aichi, 466-8555 (Japan), Fax: (+81) 52-735-5189, E-mail: masanobu@nitech.ac.jp, [c] S. Kuroki, Department of Chemistry and Materials Science, Graduate School of Science and Engineering, Tokyo Institute of Technology, 2-12-1 Ookayama Meguro-ku Tokyo 152-8552 (Japan) Japan ChemPhysChem Dynamic Transport in Li-Conductive Polymer Electrolytes Plasticized with Poly(ethylene glycol)–Borate/Aluminate Ester   Fig.2a "
338,lit_tr338,,,2022-03-16 04:02:11,2022-03-16 04:02:11,,-9.813953,7.807859684546732e-10,380,,,,,,1,,,,,23.0,,,10.1016/j.electacta.2013.01.119,"43277 Takahito Itoh ∗, Yukihiro Mitsuda, Takayuki Ebina, Takahiro Uno, Masataka Kubo 2009 Division of Chemistry for Materials, Graduate School of Engineering, Mie University, 1577 Kurima Machiya-cho, Tsu, Mie 514-8507, Japan Japan Journal of Power Sources Solid polymer electrolytes composed of polyanionic lithium salts and polyethers li o 1/8 bf3   Poly(Li-Sorb)/PEO600000/BF3·OEt2/BF3·OEt2"
339,lit_tr339,,,2022-03-16 04:02:11,2022-03-16 04:02:11,,0.387597,1.0649323008999153e-08,380,,,,,,1,,,,,23.0,,,10.1016/j.electacta.2013.01.119,"43277 Takahito Itoh ∗, Yukihiro Mitsuda, Takayuki Ebina, Takahiro Uno, Masataka Kubo 2009 Division of Chemistry for Materials, Graduate School of Engineering, Mie University, 1577 Kurima Machiya-cho, Tsu, Mie 514-8507, Japan Japan Journal of Power Sources Solid polymer electrolytes composed of polyanionic lithium salts and polyethers li o 1/8 bf3   Poly(Li-Sorb)/PEO600000/BF3·OEt2/BF3·OEt2"
34,lit_tr34,,,2022-03-16 04:02:10,2022-03-16 04:02:10,,29.799241157593315,1.926587811651882e-05,1,364,,,,,0.566/0.127,,,,,58.0,-68.0,65.0,not available,"43221 Masaru Heishi a,c, Hiroki Niwa a, Takahiro Uno a, Masataka Kubo b, Takahito Itoh 2013 Division of Chemistry for Materials, Graduate School of Engineering, Mie University, 1577 Kurimamachiya-cho, Tsu, Mie 514-8507, Japan Japan Electrochimica Acta Polymer electrolytes based on polyanionic lithium salts PEO/ poly(lithium vinylsulfonate)  = 1/14(li/eo)   PEO600000/poly(lithium vinylsulfonate) mn7140"
340,lit_tr340,,,2022-03-16 04:02:11,2022-03-16 04:02:11,,10.155039,6.770192229443974e-08,380,,,,,,1,,,,,23.0,,,10.1016/j.electacta.2013.01.119,"43277 Takahito Itoh ∗, Yukihiro Mitsuda, Takayuki Ebina, Takahiro Uno, Masataka Kubo 2009 Division of Chemistry for Materials, Graduate School of Engineering, Mie University, 1577 Kurima Machiya-cho, Tsu, Mie 514-8507, Japan Japan Journal of Power Sources Solid polymer electrolytes composed of polyanionic lithium salts and polyethers li o 1/8 bf3   Poly(Li-Sorb)/PEO600000/BF3·OEt2/BF3·OEt2"
341,lit_tr341,,,2022-03-16 04:02:11,2022-03-16 04:02:11,,20.790698,4.3040766802632145e-07,380,,,,,,1,,,,,23.0,,,10.1016/j.electacta.2013.01.119,"43277 Takahito Itoh ∗, Yukihiro Mitsuda, Takayuki Ebina, Takahiro Uno, Masataka Kubo 2009 Division of Chemistry for Materials, Graduate School of Engineering, Mie University, 1577 Kurima Machiya-cho, Tsu, Mie 514-8507, Japan Japan Journal of Power Sources Solid polymer electrolytes composed of polyanionic lithium salts and polyethers li o 1/8 bf3   Poly(Li-Sorb)/PEO600000/BF3·OEt2/BF3·OEt2"
342,lit_tr342,,,2022-03-16 04:02:11,2022-03-16 04:02:11,,24.697674,9.234045283747758e-07,380,,,,,,1,,,,,23.0,,,10.1016/j.electacta.2013.01.119,"43277 Takahito Itoh ∗, Yukihiro Mitsuda, Takayuki Ebina, Takahiro Uno, Masataka Kubo 2009 Division of Chemistry for Materials, Graduate School of Engineering, Mie University, 1577 Kurima Machiya-cho, Tsu, Mie 514-8507, Japan Japan Journal of Power Sources Solid polymer electrolytes composed of polyanionic lithium salts and polyethers li o 1/8 bf3   Poly(Li-Sorb)/PEO600000/BF3·OEt2/BF3·OEt2"
343,lit_tr343,,,2022-03-16 04:02:11,2022-03-16 04:02:11,,30.341085,1.814061473474785e-06,380,,,,,,1,,,,,23.0,,,10.1016/j.electacta.2013.01.119,"43277 Takahito Itoh ∗, Yukihiro Mitsuda, Takayuki Ebina, Takahiro Uno, Masataka Kubo 2009 Division of Chemistry for Materials, Graduate School of Engineering, Mie University, 1577 Kurima Machiya-cho, Tsu, Mie 514-8507, Japan Japan Journal of Power Sources Solid polymer electrolytes composed of polyanionic lithium salts and polyethers li o 1/8 bf3   Poly(Li-Sorb)/PEO600000/BF3·OEt2/BF3·OEt2"
344,lit_tr344,,,2022-03-16 04:02:11,2022-03-16 04:02:11,,40.542636,5.700592538132884e-06,380,,,,,,1,,,,,23.0,,,10.1016/j.electacta.2013.01.119,"43277 Takahito Itoh ∗, Yukihiro Mitsuda, Takayuki Ebina, Takahiro Uno, Masataka Kubo 2009 Division of Chemistry for Materials, Graduate School of Engineering, Mie University, 1577 Kurima Machiya-cho, Tsu, Mie 514-8507, Japan Japan Journal of Power Sources Solid polymer electrolytes composed of polyanionic lithium salts and polyethers li o 1/8 bf3   Poly(Li-Sorb)/PEO600000/BF3·OEt2/BF3·OEt2"
345,lit_tr345,,,2022-03-16 04:02:11,2022-03-16 04:02:11,,49.224806,2.402658239530321e-05,380,,,,,,1,,,,,23.0,,,10.1016/j.electacta.2013.01.119,"43277 Takahito Itoh ∗, Yukihiro Mitsuda, Takayuki Ebina, Takahiro Uno, Masataka Kubo 2009 Division of Chemistry for Materials, Graduate School of Engineering, Mie University, 1577 Kurima Machiya-cho, Tsu, Mie 514-8507, Japan Japan Journal of Power Sources Solid polymer electrolytes composed of polyanionic lithium salts and polyethers li o 1/8 bf3   Poly(Li-Sorb)/PEO600000/BF3·OEt2/BF3·OEt2"
346,lit_tr346,,,2022-03-16 04:02:11,2022-03-16 04:02:11,,60.728682,4.4509426656515934e-05,380,,,,,,1,,,,,23.0,,,10.1016/j.electacta.2013.01.119,"43277 Takahito Itoh ∗, Yukihiro Mitsuda, Takayuki Ebina, Takahiro Uno, Masataka Kubo 2009 Division of Chemistry for Materials, Graduate School of Engineering, Mie University, 1577 Kurima Machiya-cho, Tsu, Mie 514-8507, Japan Japan Journal of Power Sources Solid polymer electrolytes composed of polyanionic lithium salts and polyethers li o 1/16   Poly(Li-Sorb)/PEO600000"
347,lit_tr347,,,2022-03-16 04:02:11,2022-03-16 04:02:11,,70.27907,9.272844991342052e-05,380,,,,,,1,,,,,23.0,,,10.1016/j.electacta.2013.01.119,"43277 Takahito Itoh ∗, Yukihiro Mitsuda, Takayuki Ebina, Takahiro Uno, Masataka Kubo 2009 Division of Chemistry for Materials, Graduate School of Engineering, Mie University, 1577 Kurima Machiya-cho, Tsu, Mie 514-8507, Japan Japan Journal of Power Sources Solid polymer electrolytes composed of polyanionic lithium salts and polyethers li o 1/16   Poly(Li-Sorb)/PEO600000"
348,lit_tr348,,,2022-03-16 04:02:11,2022-03-16 04:02:11,,79.612403,0.0001717801588460875,380,,,,,,1,,,,,23.0,,,10.1016/j.electacta.2013.01.119,"43277 Takahito Itoh ∗, Yukihiro Mitsuda, Takayuki Ebina, Takahiro Uno, Masataka Kubo 2009 Division of Chemistry for Materials, Graduate School of Engineering, Mie University, 1577 Kurima Machiya-cho, Tsu, Mie 514-8507, Japan Japan Journal of Power Sources Solid polymer electrolytes composed of polyanionic lithium salts and polyethers li o 1/16   Poly(Li-Sorb)/PEO600000"
349,lit_tr349,,,2022-03-16 04:02:11,2022-03-16 04:02:11,,89.596899,0.0002443306779280122,380,,,,,,1,,,,,23.0,,,10.1016/j.electacta.2013.01.119,"43277 Takahito Itoh ∗, Yukihiro Mitsuda, Takayuki Ebina, Takahiro Uno, Masataka Kubo 2009 Division of Chemistry for Materials, Graduate School of Engineering, Mie University, 1577 Kurima Machiya-cho, Tsu, Mie 514-8507, Japan Japan Journal of Power Sources Solid polymer electrolytes composed of polyanionic lithium salts and polyethers li o 1/16   Poly(Li-Sorb)/PEO600000"
35,lit_tr35,,,2022-03-16 04:02:10,2022-03-16 04:02:10,,24.612434410379763,9.305155095823466e-06,1,364,,,,,0.566/0.127,,,,,58.0,-68.0,65.0,not available,"43221 Masaru Heishi a,c, Hiroki Niwa a, Takahiro Uno a, Masataka Kubo b, Takahito Itoh 2013 Division of Chemistry for Materials, Graduate School of Engineering, Mie University, 1577 Kurimamachiya-cho, Tsu, Mie 514-8507, Japan Japan Electrochimica Acta Polymer electrolytes based on polyanionic lithium salts PEO/ poly(lithium vinylsulfonate)  = 1/14(li/eo)   PEO600000/poly(lithium vinylsulfonate) mn7140"
350,lit_tr350,,,2022-03-16 04:02:11,2022-03-16 04:02:11,,95.24031,0.00028296322721938286,380,,,,,,1,,,,,23.0,,,10.1016/j.electacta.2013.01.119,"43277 Takahito Itoh ∗, Yukihiro Mitsuda, Takayuki Ebina, Takahiro Uno, Masataka Kubo 2009 Division of Chemistry for Materials, Graduate School of Engineering, Mie University, 1577 Kurima Machiya-cho, Tsu, Mie 514-8507, Japan Japan Journal of Power Sources Solid polymer electrolytes composed of polyanionic lithium salts and polyethers li o 1/16   Poly(Li-Sorb)/PEO600000"
351,lit_tr351,,,2022-03-16 04:02:11,2022-03-16 04:02:11,,-19.548989,5.7070279565901395e-11,391,,,,,,1,,,,,13.0,,,10.1016/j.electacta.2013.01.119,"43277 Takahito Itoh ∗, Yukihiro Mitsuda, Takayuki Ebina, Takahiro Uno, Masataka Kubo 2009 Division of Chemistry for Materials, Graduate School of Engineering, Mie University, 1577 Kurima Machiya-cho, Tsu, Mie 514-8507, Japan Japan Journal of Power Sources Solid polymer electrolytes composed of polyanionic lithium salts and polyethers li o 1/16   Poly(Li-Sorb)/PEO600000"
352,lit_tr352,,,2022-03-16 04:02:11,2022-03-16 04:02:11,,-9.533437,5.071401561207068e-10,391,,,,,,1,,,,,13.0,,,10.1016/j.electacta.2013.01.119,"43277 Takahito Itoh ∗, Yukihiro Mitsuda, Takayuki Ebina, Takahiro Uno, Masataka Kubo 2009 Division of Chemistry for Materials, Graduate School of Engineering, Mie University, 1577 Kurima Machiya-cho, Tsu, Mie 514-8507, Japan Japan Journal of Power Sources Solid polymer electrolytes composed of polyanionic lithium salts and polyethers li o 1/16   Poly(Li-Sorb)/PEO600000"
353,lit_tr353,,,2022-03-16 04:02:11,2022-03-16 04:02:11,,0.482115,5.071401561207073e-09,391,,,,,,1,,,,,13.0,,,10.1016/j.electacta.2013.01.119,"43277 Takahito Itoh ∗, Yukihiro Mitsuda, Takayuki Ebina, Takahiro Uno, Masataka Kubo 2009 Division of Chemistry for Materials, Graduate School of Engineering, Mie University, 1577 Kurima Machiya-cho, Tsu, Mie 514-8507, Japan Japan Journal of Power Sources Solid polymer electrolytes composed of polyanionic lithium salts and polyethers li o 1/16   Poly(Li-Sorb)/PEO600000"
354,lit_tr354,,,2022-03-16 04:02:11,2022-03-16 04:02:11,,10.062208,4.375482991711324e-08,391,,,,,,1,,,,,13.0,,,10.1016/j.electacta.2013.01.119,"43277 Takahito Itoh ∗, Yukihiro Mitsuda, Takayuki Ebina, Takahiro Uno, Masataka Kubo 2009 Division of Chemistry for Materials, Graduate School of Engineering, Mie University, 1577 Kurima Machiya-cho, Tsu, Mie 514-8507, Japan Japan Journal of Power Sources Solid polymer electrolytes composed of polyanionic lithium salts and polyethers li o 1/16   Poly(Li-Sorb)/PEO600000"
355,lit_tr355,,,2022-03-16 04:02:11,2022-03-16 04:02:11,,20.29549,2.497100375728118e-07,391,,,,,,1,,,,,13.0,,,10.1016/j.electacta.2013.01.119,"43277 Takahito Itoh ∗, Yukihiro Mitsuda, Takayuki Ebina, Takahiro Uno, Masataka Kubo 2009 Division of Chemistry for Materials, Graduate School of Engineering, Mie University, 1577 Kurima Machiya-cho, Tsu, Mie 514-8507, Japan Japan Journal of Power Sources Solid polymer electrolytes composed of polyanionic lithium salts and polyethers li o 1/16   Poly(Li-Sorb)/PEO600000"
356,lit_tr356,,,2022-03-16 04:02:11,2022-03-16 04:02:11,,25.738725,5.541023601464507e-07,391,,,,,,1,,,,,13.0,,,10.1016/j.electacta.2013.01.119,"43277 Takahito Itoh ∗, Yukihiro Mitsuda, Takayuki Ebina, Takahiro Uno, Masataka Kubo 2009 Division of Chemistry for Materials, Graduate School of Engineering, Mie University, 1577 Kurima Machiya-cho, Tsu, Mie 514-8507, Japan Japan Journal of Power Sources Solid polymer electrolytes composed of polyanionic lithium salts and polyethers li o 1/16   Poly(Li-Sorb)/PEO600000"
357,lit_tr357,,,2022-03-16 04:02:11,2022-03-16 04:02:11,,30.093313,3.2570243092971327e-06,391,,,,,,1,,,,,13.0,,,10.1016/j.electacta.2013.01.119,"43277 Takahito Itoh ∗, Yukihiro Mitsuda, Takayuki Ebina, Takahiro Uno, Masataka Kubo 2009 Division of Chemistry for Materials, Graduate School of Engineering, Mie University, 1577 Kurima Machiya-cho, Tsu, Mie 514-8507, Japan Japan Journal of Power Sources Solid polymer electrolytes composed of polyanionic lithium salts and polyethers li o 1/16   Poly(Li-Sorb)/PEO600000"
358,lit_tr358,,,2022-03-16 04:02:11,2022-03-16 04:02:11,,40.108865,8.376777884393842e-06,391,,,,,,1,,,,,13.0,,,10.1016/j.electacta.2013.01.119,"43277 Takahito Itoh ∗, Yukihiro Mitsuda, Takayuki Ebina, Takahiro Uno, Masataka Kubo 2009 Division of Chemistry for Materials, Graduate School of Engineering, Mie University, 1577 Kurima Machiya-cho, Tsu, Mie 514-8507, Japan Japan Journal of Power Sources Solid polymer electrolytes composed of polyanionic lithium salts and polyethers li o 1/16   Poly(Li-Sorb)/PEO600000"
359,lit_tr359,,,2022-03-16 04:02:11,2022-03-16 04:02:11,,50.559876,2.497100375728119e-05,391,,,,,,1,,,,,13.0,,,10.1016/j.electacta.2013.01.119,"43277 Takahito Itoh ∗, Yukihiro Mitsuda, Takayuki Ebina, Takahiro Uno, Masataka Kubo 2009 Division of Chemistry for Materials, Graduate School of Engineering, Mie University, 1577 Kurima Machiya-cho, Tsu, Mie 514-8507, Japan Japan Journal of Power Sources Solid polymer electrolytes composed of polyanionic lithium salts and polyethers li o 1/16 bf3   Poly(Li-Sorb)/PEO600000/BF3·OEt2/BF3·OEt2"
36,lit_tr36,,,2022-03-16 04:02:10,2022-03-16 04:02:10,,95.30522200532494,0.00789369452185803,1,364,,,,,0.451/0.274,,,,,64.0,-70.0,55.0,not available,"43221 Masaru Heishi a,c, Hiroki Niwa a, Takahiro Uno a, Masataka Kubo b, Takahito Itoh 2013 Division of Chemistry for Materials, Graduate School of Engineering, Mie University, 1577 Kurimamachiya-cho, Tsu, Mie 514-8507, Japan Japan Electrochimica Acta Polymer electrolytes based on polyanionic lithium salts PEO/ poly(lithium vinylsulfonate)  = 1/14(li/eo)   PEO600000/poly(lithium vinylsulfonate) mn7140"
360,lit_tr360,,,2022-03-16 04:02:11,2022-03-16 04:02:11,,60.575428,7.896524733363102e-05,391,,,,,,1,,,,,13.0,,,10.1016/j.electacta.2013.01.119,"43277 Takahito Itoh ∗, Yukihiro Mitsuda, Takayuki Ebina, Takahiro Uno, Masataka Kubo 2009 Division of Chemistry for Materials, Graduate School of Engineering, Mie University, 1577 Kurima Machiya-cho, Tsu, Mie 514-8507, Japan Japan Journal of Power Sources Solid polymer electrolytes composed of polyanionic lithium salts and polyethers li o 1/16 bf3   Poly(Li-Sorb)/PEO600000/BF3·OEt2/BF3·OEt2"
361,lit_tr361,,,2022-03-16 04:02:11,2022-03-16 04:02:11,,65.365474,9.709100577302093e-05,391,,,,,,1,,,,,13.0,,,10.1016/j.electacta.2013.01.119,"43277 Takahito Itoh ∗, Yukihiro Mitsuda, Takayuki Ebina, Takahiro Uno, Masataka Kubo 2009 Division of Chemistry for Materials, Graduate School of Engineering, Mie University, 1577 Kurima Machiya-cho, Tsu, Mie 514-8507, Japan Japan Journal of Power Sources Solid polymer electrolytes composed of polyanionic lithium salts and polyethers li o 1/16 bf3   Poly(Li-Sorb)/PEO600000/BF3·OEt2/BF3·OEt2"
362,lit_tr362,,,2022-03-16 04:02:11,2022-03-16 04:02:11,,69.720062,0.00015570695079179662,391,,,,,,1,,,,,13.0,,,10.1016/j.electacta.2013.01.119,"43277 Takahito Itoh ∗, Yukihiro Mitsuda, Takayuki Ebina, Takahiro Uno, Masataka Kubo 2009 Division of Chemistry for Materials, Graduate School of Engineering, Mie University, 1577 Kurima Machiya-cho, Tsu, Mie 514-8507, Japan Japan Journal of Power Sources Solid polymer electrolytes composed of polyanionic lithium salts and polyethers li o 1/16 bf3   Poly(Li-Sorb)/PEO600000/BF3·OEt2/BF3·OEt2"
363,lit_tr363,,,2022-03-16 04:02:11,2022-03-16 04:02:11,,74.510109,0.00018047207013081393,391,,,,,,1,,,,,13.0,,,10.1016/j.electacta.2013.01.119,"43277 Takahito Itoh ∗, Yukihiro Mitsuda, Takayuki Ebina, Takahiro Uno, Masataka Kubo 2009 Division of Chemistry for Materials, Graduate School of Engineering, Mie University, 1577 Kurima Machiya-cho, Tsu, Mie 514-8507, Japan Japan Journal of Power Sources Solid polymer electrolytes composed of polyanionic lithium salts and polyethers li o 1/16 bf3   Poly(Li-Sorb)/PEO600000/BF3·OEt2/BF3·OEt2"
364,lit_tr364,,,2022-03-16 04:02:11,2022-03-16 04:02:11,,79.300156,0.00026489697568011226,391,,,,,,1,,,,,13.0,,,10.1016/j.electacta.2013.01.119,"43277 Takahito Itoh ∗, Yukihiro Mitsuda, Takayuki Ebina, Takahiro Uno, Masataka Kubo 2009 Division of Chemistry for Materials, Graduate School of Engineering, Mie University, 1577 Kurima Machiya-cho, Tsu, Mie 514-8507, Japan Japan Journal of Power Sources Solid polymer electrolytes composed of polyanionic lithium salts and polyethers li o 1/16 bf3   Poly(Li-Sorb)/PEO600000/BF3·OEt2/BF3·OEt2"
365,lit_tr365,,,2022-03-16 04:02:11,2022-03-16 04:02:11,,85.396579,0.00029809795725636715,391,,,,,,1,,,,,13.0,,,10.1016/j.electacta.2013.01.119,"43277 Takahito Itoh ∗, Yukihiro Mitsuda, Takayuki Ebina, Takahiro Uno, Masataka Kubo 2009 Division of Chemistry for Materials, Graduate School of Engineering, Mie University, 1577 Kurima Machiya-cho, Tsu, Mie 514-8507, Japan Japan Journal of Power Sources Solid polymer electrolytes composed of polyanionic lithium salts and polyethers li o 1/16 bf3   Poly(Li-Sorb)/PEO600000/BF3·OEt2/BF3·OEt2"
366,lit_tr366,,,2022-03-16 04:02:11,2022-03-16 04:02:11,,89.751166,0.0004004644786088794,391,,,,,,1,,,,,13.0,,,10.1016/j.electacta.2013.01.119,"43277 Takahito Itoh ∗, Yukihiro Mitsuda, Takayuki Ebina, Takahiro Uno, Masataka Kubo 2009 Division of Chemistry for Materials, Graduate School of Engineering, Mie University, 1577 Kurima Machiya-cho, Tsu, Mie 514-8507, Japan Japan Journal of Power Sources Solid polymer electrolytes composed of polyanionic lithium salts and polyethers li o 1/24   Poly(Li-Sorb)/PEO600000"
367,lit_tr367,,,2022-03-16 04:02:11,2022-03-16 04:02:11,,94.758942,0.00042482004440799867,391,,,,,,1,,,,,13.0,,,10.1016/j.electacta.2013.01.119,"43277 Takahito Itoh ∗, Yukihiro Mitsuda, Takayuki Ebina, Takahiro Uno, Masataka Kubo 2009 Division of Chemistry for Materials, Graduate School of Engineering, Mie University, 1577 Kurima Machiya-cho, Tsu, Mie 514-8507, Japan Japan Journal of Power Sources Solid polymer electrolytes composed of polyanionic lithium salts and polyethers li o 1/24   Poly(Li-Sorb)/PEO600000"
368,lit_tr368,,,2022-03-16 04:02:11,2022-03-16 04:02:11,,-20.637636,2.0256714166356827e-10,402,,,,,,1,,,,,-22.0,,,10.1016/j.electacta.2013.01.119,"43277 Takahito Itoh ∗, Yukihiro Mitsuda, Takayuki Ebina, Takahiro Uno, Masataka Kubo 2009 Division of Chemistry for Materials, Graduate School of Engineering, Mie University, 1577 Kurima Machiya-cho, Tsu, Mie 514-8507, Japan Japan Journal of Power Sources Solid polymer electrolytes composed of polyanionic lithium salts and polyethers li o 1/24   Poly(Li-Sorb)/PEO600000"
369,lit_tr369,,,2022-03-16 04:02:11,2022-03-16 04:02:11,,-10.622084,1.634948209489983e-09,402,,,,,,1,,,,,-22.0,,,10.1016/j.electacta.2013.01.119,"43277 Takahito Itoh ∗, Yukihiro Mitsuda, Takayuki Ebina, Takahiro Uno, Masataka Kubo 2009 Division of Chemistry for Materials, Graduate School of Engineering, Mie University, 1577 Kurima Machiya-cho, Tsu, Mie 514-8507, Japan Japan Journal of Power Sources Solid polymer electrolytes composed of polyanionic lithium salts and polyethers li o 1/24   Poly(Li-Sorb)/PEO600000"
37,lit_tr37,,,2022-03-16 04:02:11,2022-03-16 04:02:11,,89.96611727198126,0.008500800019276373,1,364,,,,,0.451/0.274,,,,,64.0,-70.0,55.0,not available,"43221 Masaru Heishi a,c, Hiroki Niwa a, Takahiro Uno a, Masataka Kubo b, Takahito Itoh 2013 Division of Chemistry for Materials, Graduate School of Engineering, Mie University, 1577 Kurimamachiya-cho, Tsu, Mie 514-8507, Japan Japan Electrochimica Acta Polymer electrolytes based on polyanionic lithium salts PEO/ poly(lithium vinylsulfonate)  = 1/14(li/eo)   PEO600000/poly(lithium vinylsulfonate) mn7140"
370,lit_tr370,,,2022-03-16 04:02:11,2022-03-16 04:02:11,,-0.606532,2.3074856028368467e-08,402,,,,,,1,,,,,-22.0,,,10.1016/j.electacta.2013.01.119,"43277 Takahito Itoh ∗, Yukihiro Mitsuda, Takayuki Ebina, Takahiro Uno, Masataka Kubo 2009 Division of Chemistry for Materials, Graduate School of Engineering, Mie University, 1577 Kurima Machiya-cho, Tsu, Mie 514-8507, Japan Japan Journal of Power Sources Solid polymer electrolytes composed of polyanionic lithium salts and polyethers li o 1/24   Poly(Li-Sorb)/PEO600000"
371,lit_tr371,,,2022-03-16 04:02:11,2022-03-16 04:02:11,,10.062208,1.1633034069308383e-07,402,,,,,,1,,,,,-22.0,,,10.1016/j.electacta.2013.01.119,"43277 Takahito Itoh ∗, Yukihiro Mitsuda, Takayuki Ebina, Takahiro Uno, Masataka Kubo 2009 Division of Chemistry for Materials, Graduate School of Engineering, Mie University, 1577 Kurima Machiya-cho, Tsu, Mie 514-8507, Japan Japan Journal of Power Sources Solid polymer electrolytes composed of polyanionic lithium salts and polyethers li o 1/24   Poly(Li-Sorb)/PEO600000"
372,lit_tr372,,,2022-03-16 04:02:11,2022-03-16 04:02:11,,19.860031,6.039792242997345e-07,402,,,,,,1,,,,,-22.0,,,10.1016/j.electacta.2013.01.119,"43277 Takahito Itoh ∗, Yukihiro Mitsuda, Takayuki Ebina, Takahiro Uno, Masataka Kubo 2009 Division of Chemistry for Materials, Graduate School of Engineering, Mie University, 1577 Kurima Machiya-cho, Tsu, Mie 514-8507, Japan Japan Journal of Power Sources Solid polymer electrolytes composed of polyanionic lithium salts and polyethers li o 1/24   Poly(Li-Sorb)/PEO600000"
373,lit_tr373,,,2022-03-16 04:02:11,2022-03-16 04:02:11,,24.432348,1.2234634509057645e-06,402,,,,,,1,,,,,-22.0,,,10.1016/j.electacta.2013.01.119,"43277 Takahito Itoh ∗, Yukihiro Mitsuda, Takayuki Ebina, Takahiro Uno, Masataka Kubo 2009 Division of Chemistry for Materials, Graduate School of Engineering, Mie University, 1577 Kurima Machiya-cho, Tsu, Mie 514-8507, Japan Japan Journal of Power Sources Solid polymer electrolytes composed of polyanionic lithium salts and polyethers li o 1/24   Poly(Li-Sorb)/PEO600000"
374,lit_tr374,,,2022-03-16 04:02:11,2022-03-16 04:02:11,,29.222395,1.9019408222551719e-06,402,,,,,,1,,,,,-22.0,,,10.1016/j.electacta.2013.01.119,"43277 Takahito Itoh ∗, Yukihiro Mitsuda, Takayuki Ebina, Takahiro Uno, Masataka Kubo 2009 Division of Chemistry for Materials, Graduate School of Engineering, Mie University, 1577 Kurima Machiya-cho, Tsu, Mie 514-8507, Japan Japan Journal of Power Sources Solid polymer electrolytes composed of polyanionic lithium salts and polyethers li o 1/24   Poly(Li-Sorb)/PEO600000"
375,lit_tr375,,,2022-03-16 04:02:11,2022-03-16 04:02:11,,39.891135,7.358478071438428e-06,402,,,,,,1,,,,,-22.0,,,10.1016/j.electacta.2013.01.119,"43277 Takahito Itoh ∗, Yukihiro Mitsuda, Takayuki Ebina, Takahiro Uno, Masataka Kubo 2009 Division of Chemistry for Materials, Graduate School of Engineering, Mie University, 1577 Kurima Machiya-cho, Tsu, Mie 514-8507, Japan Japan Journal of Power Sources Solid polymer electrolytes composed of polyanionic lithium salts and polyethers li o 1/24   Poly(Li-Sorb)/PEO600000"
376,lit_tr376,,,2022-03-16 04:02:11,2022-03-16 04:02:11,,49.03577,2.6065016248792895e-05,402,,,,,,1,,,,,-22.0,,,10.1016/j.electacta.2013.01.119,"43277 Takahito Itoh ∗, Yukihiro Mitsuda, Takayuki Ebina, Takahiro Uno, Masataka Kubo 2009 Division of Chemistry for Materials, Graduate School of Engineering, Mie University, 1577 Kurima Machiya-cho, Tsu, Mie 514-8507, Japan Japan Journal of Power Sources Solid polymer electrolytes composed of polyanionic lithium salts and polyethers li o 1/24   Poly(Li-Sorb)/PEO600000"
377,lit_tr377,,,2022-03-16 04:02:11,2022-03-16 04:02:11,,58.833593,7.296910173011129e-05,402,,,,,,1,,,,,-22.0,,,10.1016/j.electacta.2013.01.119,"43277 Takahito Itoh ∗, Yukihiro Mitsuda, Takayuki Ebina, Takahiro Uno, Masataka Kubo 2009 Division of Chemistry for Materials, Graduate School of Engineering, Mie University, 1577 Kurima Machiya-cho, Tsu, Mie 514-8507, Japan Japan Journal of Power Sources Solid polymer electrolytes composed of polyanionic lithium salts and polyethers li o 1/24   Poly(Li-Sorb)/PEO600000"
378,lit_tr378,,,2022-03-16 04:02:11,2022-03-16 04:02:11,,64.712286,0.00013140533568060524,402,,,,,,1,,,,,-22.0,,,10.1016/j.electacta.2013.01.119,"43277 Takahito Itoh ∗, Yukihiro Mitsuda, Takayuki Ebina, Takahiro Uno, Masataka Kubo 2009 Division of Chemistry for Materials, Graduate School of Engineering, Mie University, 1577 Kurima Machiya-cho, Tsu, Mie 514-8507, Japan Japan Journal of Power Sources Solid polymer electrolytes composed of polyanionic lithium salts and polyethers li o 1/24   Poly(Li-Sorb)/PEO600000"
379,lit_tr379,,,2022-03-16 04:02:11,2022-03-16 04:02:11,,68.631415,0.0001926069703618972,402,,,,,,1,,,,,-22.0,,,10.1016/j.electacta.2013.01.119,"43277 Takahito Itoh ∗, Yukihiro Mitsuda, Takayuki Ebina, Takahiro Uno, Masataka Kubo 2009 Division of Chemistry for Materials, Graduate School of Engineering, Mie University, 1577 Kurima Machiya-cho, Tsu, Mie 514-8507, Japan Japan Journal of Power Sources Solid polymer electrolytes composed of polyanionic lithium salts and polyethers li o 1/24 bf3   Poly(Li-Sorb)/PEO600000/BF3·OEt2/BF3·OEt2"
38,lit_tr38,,,2022-03-16 04:02:11,2022-03-16 04:02:11,,85.12077030006975,0.00804128003604722,1,364,,,,,0.451/0.274,,,,,64.0,-70.0,55.0,not available,"43221 Masaru Heishi a,c, Hiroki Niwa a, Takahiro Uno a, Masataka Kubo b, Takahito Itoh 2013 Division of Chemistry for Materials, Graduate School of Engineering, Mie University, 1577 Kurimamachiya-cho, Tsu, Mie 514-8507, Japan Japan Electrochimica Acta Polymer electrolytes based on polyanionic lithium salts PEO/ poly(lithium vinylsulfonate)  = 1/14(li/eo)   PEO600000/poly(lithium vinylsulfonate) mn7140"
380,lit_tr380,,,2022-03-16 04:02:11,2022-03-16 04:02:11,,80.171073,0.00043887010648014854,402,,,,,,1,,,,,-22.0,,,10.1016/j.electacta.2013.01.119,"43277 Takahito Itoh ∗, Yukihiro Mitsuda, Takayuki Ebina, Takahiro Uno, Masataka Kubo 2009 Division of Chemistry for Materials, Graduate School of Engineering, Mie University, 1577 Kurima Machiya-cho, Tsu, Mie 514-8507, Japan Japan Journal of Power Sources Solid polymer electrolytes composed of polyanionic lithium salts and polyethers li o 1/24 bf3   Poly(Li-Sorb)/PEO600000/BF3·OEt2/BF3·OEt2"
381,lit_tr381,,,2022-03-16 04:02:11,2022-03-16 04:02:11,,89.968896,0.0005889426416460684,402,,,,,,1,,,,,-22.0,,,10.1016/j.electacta.2013.01.119,"43277 Takahito Itoh ∗, Yukihiro Mitsuda, Takayuki Ebina, Takahiro Uno, Masataka Kubo 2009 Division of Chemistry for Materials, Graduate School of Engineering, Mie University, 1577 Kurima Machiya-cho, Tsu, Mie 514-8507, Japan Japan Journal of Power Sources Solid polymer electrolytes composed of polyanionic lithium salts and polyethers li o 1/24 bf3   Poly(Li-Sorb)/PEO600000/BF3·OEt2/BF3·OEt2"
382,lit_tr382,,,2022-03-16 04:02:11,2022-03-16 04:02:11,,94.541213,0.0007674251009428098,402,,,,,,1,,,,,-22.0,,,10.1016/j.electacta.2013.01.119,"43277 Takahito Itoh ∗, Yukihiro Mitsuda, Takayuki Ebina, Takahiro Uno, Masataka Kubo 2009 Division of Chemistry for Materials, Graduate School of Engineering, Mie University, 1577 Kurima Machiya-cho, Tsu, Mie 514-8507, Japan Japan Journal of Power Sources Solid polymer electrolytes composed of polyanionic lithium salts and polyethers li o 1/24 bf3   Poly(Li-Sorb)/PEO600000/BF3·OEt2/BF3·OEt2"
383,lit_tr383,,,2022-03-16 04:02:11,2022-03-16 04:02:11,,-19.782609,9.469368119981454e-09,413,,,,,,1,,,,,-45.0,,,10.1016/j.electacta.2013.01.119,"43277 Takahito Itoh ∗, Yukihiro Mitsuda, Takayuki Ebina, Takahiro Uno, Masataka Kubo 2009 Division of Chemistry for Materials, Graduate School of Engineering, Mie University, 1577 Kurima Machiya-cho, Tsu, Mie 514-8507, Japan Japan Journal of Power Sources Solid polymer electrolytes composed of polyanionic lithium salts and polyethers li o 1/24 bf3   Poly(Li-Sorb)/PEO600000/BF3·OEt2/BF3·OEt2"
384,lit_tr384,,,2022-03-16 04:02:11,2022-03-16 04:02:11,,-10.0,7.840666830644528e-08,413,,,,,,1,,,,,-45.0,,,10.1016/j.electacta.2013.01.119,"43277 Takahito Itoh ∗, Yukihiro Mitsuda, Takayuki Ebina, Takahiro Uno, Masataka Kubo 2009 Division of Chemistry for Materials, Graduate School of Engineering, Mie University, 1577 Kurima Machiya-cho, Tsu, Mie 514-8507, Japan Japan Journal of Power Sources Solid polymer electrolytes composed of polyanionic lithium salts and polyethers li o 1/24 bf3   Poly(Li-Sorb)/PEO600000/BF3·OEt2/BF3·OEt2"
385,lit_tr385,,,2022-03-16 04:02:11,2022-03-16 04:02:11,,0.217391,3.5045075503966984e-07,413,,,,,,1,,,,,-45.0,,,10.1016/j.electacta.2013.01.119,"43277 Takahito Itoh ∗, Yukihiro Mitsuda, Takayuki Ebina, Takahiro Uno, Masataka Kubo 2009 Division of Chemistry for Materials, Graduate School of Engineering, Mie University, 1577 Kurima Machiya-cho, Tsu, Mie 514-8507, Japan Japan Journal of Power Sources Solid polymer electrolytes composed of polyanionic lithium salts and polyethers li o 1/24 bf3   Poly(Li-Sorb)/PEO600000/BF3·OEt2/BF3·OEt2"
386,lit_tr386,,,2022-03-16 04:02:11,2022-03-16 04:02:11,,10.652174,1.6611199724656944e-06,413,,,,,,1,,,,,-45.0,,,10.1016/j.electacta.2013.01.119,"43277 Takahito Itoh ∗, Yukihiro Mitsuda, Takayuki Ebina, Takahiro Uno, Masataka Kubo 2009 Division of Chemistry for Materials, Graduate School of Engineering, Mie University, 1577 Kurima Machiya-cho, Tsu, Mie 514-8507, Japan Japan Journal of Power Sources Solid polymer electrolytes composed of polyanionic lithium salts and polyethers li o 1/24 bf3   Poly(Li-Sorb)/PEO600000/BF3·OEt2/BF3·OEt2"
387,lit_tr387,,,2022-03-16 04:02:11,2022-03-16 04:02:11,,20.0,5.870431164937695e-06,413,,,,,,1,,,,,-45.0,,,10.1016/j.electacta.2013.01.119,"43277 Takahito Itoh ∗, Yukihiro Mitsuda, Takayuki Ebina, Takahiro Uno, Masataka Kubo 2009 Division of Chemistry for Materials, Graduate School of Engineering, Mie University, 1577 Kurima Machiya-cho, Tsu, Mie 514-8507, Japan Japan Journal of Power Sources Solid polymer electrolytes composed of polyanionic lithium salts and polyethers li o 1/24 bf3   Poly(Li-Sorb)/PEO600000/BF3·OEt2/BF3·OEt2"
388,lit_tr388,,,2022-03-16 04:02:11,2022-03-16 04:02:11,,25.0,7.4246160525501735e-06,413,,,,,,1,,,,,-45.0,,,10.1016/j.electacta.2013.01.119,"43277 Takahito Itoh ∗, Yukihiro Mitsuda, Takayuki Ebina, Takahiro Uno, Masataka Kubo 2009 Division of Chemistry for Materials, Graduate School of Engineering, Mie University, 1577 Kurima Machiya-cho, Tsu, Mie 514-8507, Japan Japan Journal of Power Sources Solid polymer electrolytes composed of polyanionic lithium salts and polyethers li o 1/24 bf3   Poly(Li-Sorb)/PEO600000/BF3·OEt2/BF3·OEt2"
389,lit_tr389,,,2022-03-16 04:02:11,2022-03-16 04:02:11,,29.782609,9.95815770927854e-06,413,,,,,,1,,,,,-45.0,,,10.1016/j.electacta.2013.01.119,"43277 Takahito Itoh ∗, Yukihiro Mitsuda, Takayuki Ebina, Takahiro Uno, Masataka Kubo 2009 Division of Chemistry for Materials, Graduate School of Engineering, Mie University, 1577 Kurima Machiya-cho, Tsu, Mie 514-8507, Japan Japan Journal of Power Sources Solid polymer electrolytes composed of polyanionic lithium salts and polyethers li o 1/24 bf3   Poly(Li-Sorb)/PEO600000/BF3·OEt2/BF3·OEt2"
39,lit_tr39,,,2022-03-16 04:02:11,2022-03-16 04:02:11,,80.2368596630103,0.007748817716220321,1,364,,,,,0.451/0.274,,,,,64.0,-70.0,55.0,not available,"43221 Masaru Heishi a,c, Hiroki Niwa a, Takahiro Uno a, Masataka Kubo b, Takahito Itoh 2013 Division of Chemistry for Materials, Graduate School of Engineering, Mie University, 1577 Kurimamachiya-cho, Tsu, Mie 514-8507, Japan Japan Electrochimica Acta Polymer electrolytes based on polyanionic lithium salts PEO/ poly(lithium vinylsulfonate)  = 1/14(li/eo)   PEO600000/poly(lithium vinylsulfonate) mn7140"
390,lit_tr390,,,2022-03-16 04:02:11,2022-03-16 04:02:11,,40.0,1.95631596901334e-05,413,,,,,,1,,,,,-45.0,,,10.1016/j.electacta.2013.01.119,"43277 Takahito Itoh ∗, Yukihiro Mitsuda, Takayuki Ebina, Takahiro Uno, Masataka Kubo 2009 Division of Chemistry for Materials, Graduate School of Engineering, Mie University, 1577 Kurima Machiya-cho, Tsu, Mie 514-8507, Japan Japan Journal of Power Sources Solid polymer electrolytes composed of polyanionic lithium salts and polyethers li o 1/24 bf3   Poly(Li-Sorb)/PEO600000/BF3·OEt2/BF3·OEt2"
391,lit_tr391,,,2022-03-16 04:02:11,2022-03-16 04:02:11,,49.565217,3.957764967595839e-05,413,,,,,,1,,,,,-45.0,,,10.1016/j.electacta.2013.01.119,"43277 Takahito Itoh ∗, Yukihiro Mitsuda, Takayuki Ebina, Takahiro Uno, Masataka Kubo 2009 Division of Chemistry for Materials, Graduate School of Engineering, Mie University, 1577 Kurima Machiya-cho, Tsu, Mie 514-8507, Japan Japan Journal of Power Sources Solid polymer electrolytes composed of polyanionic lithium salts and polyethers li o 1/24 bf3   Poly(Li-Sorb)/PEO600000/BF3·OEt2/BF3·OEt2"
392,lit_tr392,,,2022-03-16 04:02:11,2022-03-16 04:02:11,,59.782609,9.272844991342052e-05,413,,,,,,1,,,,,-45.0,,,10.1016/j.electacta.2013.01.119,"43278 Takahito Itoh ∗, Yukihiro Mitsuda, Takayuki Ebina, Takahiro Uno, Masataka Kubo 2009 Division of Chemistry for Materials, Graduate School of Engineering, Mie University, 1577 Kurima Machiya-cho, Tsu, Mie 514-8507, Japan Japan Journal of Power Sources Solid polymer electrolytes composed of polyanionic lithium salts and polyethers    Poly(Li-Sorb)/PEO-r-PPO"
393,lit_tr393,,,2022-03-16 04:02:11,2022-03-16 04:02:11,,70.0,0.0001572972029166999,413,,,,,,1,,,,,-45.0,,,10.1016/j.electacta.2013.01.119,"43278 Takahito Itoh ∗, Yukihiro Mitsuda, Takayuki Ebina, Takahiro Uno, Masataka Kubo 2009 Division of Chemistry for Materials, Graduate School of Engineering, Mie University, 1577 Kurima Machiya-cho, Tsu, Mie 514-8507, Japan Japan Journal of Power Sources Solid polymer electrolytes composed of polyanionic lithium salts and polyethers    Poly(Li-Sorb)/PEO-r-PPO"
394,lit_tr394,,,2022-03-16 04:02:12,2022-03-16 04:02:12,,78.913043,0.00025910691290252945,413,,,,,,1,,,,,-45.0,,,10.1016/j.electacta.2013.01.119,"43278 Takahito Itoh ∗, Yukihiro Mitsuda, Takayuki Ebina, Takahiro Uno, Masataka Kubo 2009 Division of Chemistry for Materials, Graduate School of Engineering, Mie University, 1577 Kurima Machiya-cho, Tsu, Mie 514-8507, Japan Japan Journal of Power Sources Solid polymer electrolytes composed of polyanionic lithium salts and polyethers    Poly(Li-Sorb)/PEO-r-PPO"
395,lit_tr395,,,2022-03-16 04:02:12,2022-03-16 04:02:12,,89.782609,0.000368540312701203,413,,,,,,1,,,,,-45.0,,,10.1016/j.electacta.2013.01.119,"43278 Takahito Itoh ∗, Yukihiro Mitsuda, Takayuki Ebina, Takahiro Uno, Masataka Kubo 2009 Division of Chemistry for Materials, Graduate School of Engineering, Mie University, 1577 Kurima Machiya-cho, Tsu, Mie 514-8507, Japan Japan Journal of Power Sources Solid polymer electrolytes composed of polyanionic lithium salts and polyethers    Poly(Li-Sorb)/PEO-r-PPO"
396,lit_tr396,,,2022-03-16 04:02:12,2022-03-16 04:02:12,,95.0,0.0004661095487411704,413,,,,,,1,,,,,-45.0,,,10.1016/j.electacta.2013.01.119,"43278 Takahito Itoh ∗, Yukihiro Mitsuda, Takayuki Ebina, Takahiro Uno, Masataka Kubo 2009 Division of Chemistry for Materials, Graduate School of Engineering, Mie University, 1577 Kurima Machiya-cho, Tsu, Mie 514-8507, Japan Japan Journal of Power Sources Solid polymer electrolytes composed of polyanionic lithium salts and polyethers    Poly(Li-Sorb)/PEO-r-PPO"
397,lit_tr397,,,2022-03-16 04:02:12,2022-03-16 04:02:12,,-19.565217,4.5897813825437315e-08,424,,,,,,1,,,,,-47.0,,,10.1016/j.electacta.2013.01.119,"43278 Takahito Itoh ∗, Yukihiro Mitsuda, Takayuki Ebina, Takahiro Uno, Masataka Kubo 2009 Division of Chemistry for Materials, Graduate School of Engineering, Mie University, 1577 Kurima Machiya-cho, Tsu, Mie 514-8507, Japan Japan Journal of Power Sources Solid polymer electrolytes composed of polyanionic lithium salts and polyethers    Poly(Li-Sorb)/PEO-r-PPO"
398,lit_tr398,,,2022-03-16 04:02:12,2022-03-16 04:02:12,,-10.0,2.3207641121490846e-07,424,,,,,,1,,,,,-47.0,,,10.1016/j.electacta.2013.01.119,"43278 Takahito Itoh ∗, Yukihiro Mitsuda, Takayuki Ebina, Takahiro Uno, Masataka Kubo 2009 Division of Chemistry for Materials, Graduate School of Engineering, Mie University, 1577 Kurima Machiya-cho, Tsu, Mie 514-8507, Japan Japan Journal of Power Sources Solid polymer electrolytes composed of polyanionic lithium salts and polyethers    Poly(Li-Sorb)/PEO-r-PPO"
399,lit_tr399,,,2022-03-16 04:02:12,2022-03-16 04:02:12,,-0.434783,8.739749801865114e-07,424,,,,,,1,,,,,-47.0,,,10.1016/j.electacta.2013.01.119,"43278 Takahito Itoh ∗, Yukihiro Mitsuda, Takayuki Ebina, Takahiro Uno, Masataka Kubo 2009 Division of Chemistry for Materials, Graduate School of Engineering, Mie University, 1577 Kurima Machiya-cho, Tsu, Mie 514-8507, Japan Japan Journal of Power Sources Solid polymer electrolytes composed of polyanionic lithium salts and polyethers    Poly(Li-Sorb)/PEO-r-PPO"
4,lit_tr4,,,2022-03-16 04:02:10,2022-03-16 04:02:10,,100.23636415401296,0.003843630178378953,1,364,,,,,0.734/0.133,,,,,68.0,-68.0,67.0,not available,"43221 Masaru Heishi a,c, Hiroki Niwa a, Takahiro Uno a, Masataka Kubo b, Takahito Itoh 2013 Division of Chemistry for Materials, Graduate School of Engineering, Mie University, 1577 Kurimamachiya-cho, Tsu, Mie 514-8507, Japan Japan Electrochimica Acta Polymer electrolytes based on polyanionic lithium salts PEO/ poly(lithium vinylsulfonate)  = 1/6(li/eo)   PEO600000/poly(lithium vinylsulfonate) mn7140"
40,lit_tr40,,,2022-03-16 04:02:11,2022-03-16 04:02:11,,75.48419069453507,0.007606592298295665,1,364,,,,,0.451/0.274,,,,,64.0,-70.0,55.0,not available,"43221 Masaru Heishi a,c, Hiroki Niwa a, Takahiro Uno a, Masataka Kubo b, Takahito Itoh 2013 Division of Chemistry for Materials, Graduate School of Engineering, Mie University, 1577 Kurimamachiya-cho, Tsu, Mie 514-8507, Japan Japan Electrochimica Acta Polymer electrolytes based on polyanionic lithium salts PEO/ poly(lithium vinylsulfonate)  = 1/14(li/eo)   PEO600000/poly(lithium vinylsulfonate) mn7140"
400,lit_tr400,,,2022-03-16 04:02:12,2022-03-16 04:02:12,,9.782609,2.054064136647831e-06,424,,,,,,1,,,,,-47.0,,,10.1016/j.electacta.2013.01.119,"43278 Takahito Itoh ∗, Yukihiro Mitsuda, Takayuki Ebina, Takahiro Uno, Masataka Kubo 2009 Division of Chemistry for Materials, Graduate School of Engineering, Mie University, 1577 Kurima Machiya-cho, Tsu, Mie 514-8507, Japan Japan Journal of Power Sources Solid polymer electrolytes composed of polyanionic lithium salts and polyethers    Poly(Li-Sorb)/PEO-r-PPO"
401,lit_tr401,,,2022-03-16 04:02:12,2022-03-16 04:02:12,,19.782609,5.593903884875892e-06,424,,,,,,1,,,,,-47.0,,,10.1016/j.electacta.2013.01.119,"43278 Takahito Itoh ∗, Yukihiro Mitsuda, Takayuki Ebina, Takahiro Uno, Masataka Kubo 2009 Division of Chemistry for Materials, Graduate School of Engineering, Mie University, 1577 Kurima Machiya-cho, Tsu, Mie 514-8507, Japan Japan Journal of Power Sources Solid polymer electrolytes composed of polyanionic lithium salts and polyethers    Poly(Li-Sorb)/PEO-r-PPO"
402,lit_tr402,,,2022-03-16 04:02:12,2022-03-16 04:02:12,,24.565217,7.966728188247265e-06,424,,,,,,1,,,,,-47.0,,,10.1016/j.electacta.2013.01.119,"43278 Takahito Itoh ∗, Yukihiro Mitsuda, Takayuki Ebina, Takahiro Uno, Masataka Kubo 2009 Division of Chemistry for Materials, Graduate School of Engineering, Mie University, 1577 Kurima Machiya-cho, Tsu, Mie 514-8507, Japan Japan Journal of Power Sources Solid polymer electrolytes composed of polyanionic lithium salts and polyethers    Poly(Li-Sorb)/PEO-r-PPO"
