Repository: KanHatakeyama/ion_predictor

# Ionic conductivity predictor 
- Database of Li conducting liquid and solid electrolytes (organic)
    - polymers, liquids, etc
- Predict thier ionic conductivity by machine learning
- Related paper
    - https://pubs.acs.org/doi/10.1021/jacs.9b11442
    - Database and models are slightly different from the original paper
        - mainly because of copyright and available module version issues

# Overview

## Chemical database

## Electrolyte database

## Predicted data
- Exported as a csv file
- Log10 (conductivity) is predicted

File: database/Composite-2022-03-16-1.csv (part 39 of 77)
id,title,subtitle,tags,created_at,updated_at,obtained_date,temperature,conductivity,component1,component2,component3,component4,component5,component6,mol_ratio,wt_ratio,melting_temp,inorg_name,inorg_contain_ratio,crystallinity,Tg,mp,reference,special_memo
403,lit_tr403,,,2022-03-16 04:02:12,2022-03-16 04:02:12,,30.217391,1.239469944023024e-05,424,,,,,,1,,,,,-47.0,,,10.1016/j.electacta.2013.01.119,"43278 Takahito Itoh ∗, Yukihiro Mitsuda, Takayuki Ebina, Takahiro Uno, Masataka Kubo 2009 Division of Chemistry for Materials, Graduate School of Engineering, Mie University, 1577 Kurima Machiya-cho, Tsu, Mie 514-8507, Japan Japan Journal of Power Sources Solid polymer electrolytes composed of polyanionic lithium salts and polyethers    Poly(Li-Sorb)/PEO-r-PPO"
404,lit_tr404,,,2022-03-16 04:02:12,2022-03-16 04:02:12,,40.217391,2.589184509089243e-05,424,,,,,,1,,,,,-47.0,,,10.1016/j.electacta.2013.01.119,"43278 Takahito Itoh ∗, Yukihiro Mitsuda, Takayuki Ebina, Takahiro Uno, Masataka Kubo 2009 Division of Chemistry for Materials, Graduate School of Engineering, Mie University, 1577 Kurima Machiya-cho, Tsu, Mie 514-8507, Japan Japan Journal of Power Sources Solid polymer electrolytes composed of polyanionic lithium salts and polyethers    Poly(Li-Sorb)/PEO-r-PPO"
405,lit_tr405,,,2022-03-16 04:02:12,2022-03-16 04:02:12,,49.782609,4.807297507638526e-05,424,,,,,,1,,,,,-47.0,,,10.1016/j.electacta.2013.01.119,"43278 Takahito Itoh ∗, Yukihiro Mitsuda, Takayuki Ebina, Takahiro Uno, Masataka Kubo 2009 Division of Chemistry for Materials, Graduate School of Engineering, Mie University, 1577 Kurima Machiya-cho, Tsu, Mie 514-8507, Japan Japan Journal of Power Sources Solid polymer electrolytes composed of polyanionic lithium salts and polyethers    Poly(Li-Sorb)/PEO-r-PPO"
406,lit_tr406,,,2022-03-16 04:02:12,2022-03-16 04:02:12,,60.0,0.00010651775388570078,424,,,,,,1,,,,,-47.0,,,10.1016/j.electacta.2013.01.119,"43278 Takahito Itoh ∗, Yukihiro Mitsuda, Takayuki Ebina, Takahiro Uno, Masataka Kubo 2009 Division of Chemistry for Materials, Graduate School of Engineering, Mie University, 1577 Kurima Machiya-cho, Tsu, Mie 514-8507, Japan Japan Journal of Power Sources Solid polymer electrolytes composed of polyanionic lithium salts and polyethers    Poly(Li-Sorb)/PEO-r-PPO"
407,lit_tr407,,,2022-03-16 04:02:12,2022-03-16 04:02:12,,70.217391,0.00018103810707084255,424,,,,,,1,,,,,-47.0,,,10.1016/j.electacta.2013.01.119,"43278 Takahito Itoh ∗, Yukihiro Mitsuda, Takayuki Ebina, Takahiro Uno, Masataka Kubo 2009 Division of Chemistry for Materials, Graduate School of Engineering, Mie University, 1577 Kurima Machiya-cho, Tsu, Mie 514-8507, Japan Japan Journal of Power Sources Solid polymer electrolytes composed of polyanionic lithium salts and polyethers    Poly(Li-Sorb)/PEO-r-PPO"
408,lit_tr408,,,2022-03-16 04:02:12,2022-03-16 04:02:12,,78.695652,0.0002578309210223777,424,,,,,,1,,,,,-47.0,,,10.1016/j.electacta.2013.01.119,"43278 Takahito Itoh ∗, Yukihiro Mitsuda, Takayuki Ebina, Takahiro Uno, Masataka Kubo 2009 Division of Chemistry for Materials, Graduate School of Engineering, Mie University, 1577 Kurima Machiya-cho, Tsu, Mie 514-8507, Japan Japan Journal of Power Sources Solid polymer electrolytes composed of polyanionic lithium salts and polyethers    Poly(Li-Sorb)/PEO-r-PPO"
409,lit_tr409,,,2022-03-16 04:02:12,2022-03-16 04:02:12,,95.0,0.0004513142018369078,424,,,,,,1,,,,,-47.0,,,10.1016/j.electacta.2013.01.119,"43278 Takahito Itoh ∗, Yukihiro Mitsuda, Takayuki Ebina, Takahiro Uno, Masataka Kubo 2009 Division of Chemistry for Materials, Graduate School of Engineering, Mie University, 1577 Kurima Machiya-cho, Tsu, Mie 514-8507, Japan Japan Journal of Power Sources Solid polymer electrolytes composed of polyanionic lithium salts and polyethers    Poly(Li-Sorb)/PEO-r-PPO"
41,lit_tr41,,,2022-03-16 04:02:11,2022-03-16 04:02:11,,69.60310260108474,0.00804128003604722,1,364,,,,,0.451/0.274,,,,,64.0,-70.0,55.0,not available,"43221 Masaru Heishi a,c, Hiroki Niwa a, Takahiro Uno a, Masataka Kubo b, Takahito Itoh 2013 Division of Chemistry for Materials, Graduate School of Engineering, Mie University, 1577 Kurimamachiya-cho, Tsu, Mie 514-8507, Japan Japan Electrochimica Acta Polymer electrolytes based on polyanionic lithium salts PEO/ poly(lithium vinylsulfonate)  = 1/14(li/eo)   PEO600000/poly(lithium vinylsulfonate) mn7140"
410,lit_tr410,,,2022-03-16 04:02:12,2022-03-16 04:02:12,,99.84890748620006,1.3131943333225628e-11,189,,,,,,0.5,,,,,,,,org/10.1007/s10904-018-0805-z,"43278 Takahito Itoh ∗, Yukihiro Mitsuda, Takayuki Ebina, Takahiro Uno, Masataka Kubo 2009 Division of Chemistry for Materials, Graduate School of Engineering, Mie University, 1577 Kurima Machiya-cho, Tsu, Mie 514-8507, Japan Japan Journal of Power Sources Solid polymer electrolytes composed of polyanionic lithium salts and polyethers    Poly(Li-Sorb)/PEO-r-PPO"
411,lit_tr411,,,2022-03-16 04:02:12,2022-03-16 04:02:12,,90.13562787563285,4.451352631500186e-12,189,,,,,,0.5,,,,,,,,org/10.1007/s10904-018-0805-z,"43278 Takahito Itoh ∗, Yukihiro Mitsuda, Takayuki Ebina, Takahiro Uno, Masataka Kubo 2009 Division of Chemistry for Materials, Graduate School of Engineering, Mie University, 1577 Kurima Machiya-cho, Tsu, Mie 514-8507, Japan Japan Journal of Power Sources Solid polymer electrolytes composed of polyanionic lithium salts and polyethers    Poly(Li-Sorb)/PEO-r-PPO"
412,lit_tr412,,,2022-03-16 04:02:12,2022-03-16 04:02:12,,79.5891606783315,1.9973951913740733e-12,189,,,,,,0.5,,,,,,,,org/10.1007/s10904-018-0805-z,"43278 Takahito Itoh ∗, Yukihiro Mitsuda, Takayuki Ebina, Takahiro Uno, Masataka Kubo 2009 Division of Chemistry for Materials, Graduate School of Engineering, Mie University, 1577 Kurima Machiya-cho, Tsu, Mie 514-8507, Japan Japan Journal of Power Sources Solid polymer electrolytes composed of polyanionic lithium salts and polyethers    Poly(Li-Sorb)/PEO-r-PPO"
413,lit_tr413,,,2022-03-16 04:02:12,2022-03-16 04:02:12,,70.10641872340193,7.335487814623611e-13,189,,,,,,0.5,,,,,,,,org/10.1007/s10904-018-0805-z,"43278 Takahito Itoh ∗, Yukihiro Mitsuda, Takayuki Ebina, Takahiro Uno, Masataka Kubo 2009 Division of Chemistry for Materials, Graduate School of Engineering, Mie University, 1577 Kurima Machiya-cho, Tsu, Mie 514-8507, Japan Japan Journal of Power Sources Solid polymer electrolytes composed of polyanionic lithium salts and polyethers    Poly(Li-Sorb)/PEO-r-PPO"
414,lit_tr414,,,2022-03-16 04:02:12,2022-03-16 04:02:12,,60.085028999778444,3.566186076062725e-13,189,,,,,,0.5,,,,,,,,org/10.1007/s10904-018-0805-z,"43278 Takahito Itoh ∗, Yukihiro Mitsuda, Takayuki Ebina, Takahiro Uno, Masataka Kubo 2009 Division of Chemistry for Materials, Graduate School of Engineering, Mie University, 1577 Kurima Machiya-cho, Tsu, Mie 514-8507, Japan Japan Journal of Power Sources Solid polymer electrolytes composed of polyanionic lithium salts and polyethers    Poly(Li-Sorb)/PEO-r-PPO"
415,lit_tr415,,,2022-03-16 04:02:12,2022-03-16 04:02:12,,49.66098641998741,3.0380785610230774e-13,189,,,,,,0.5,,,,,,,,org/10.1007/s10904-018-0805-z,"43278 Takahito Itoh ∗, Yukihiro Mitsuda, Takayuki Ebina, Takahiro Uno, Masataka Kubo 2009 Division of Chemistry for Materials, Graduate School of Engineering, Mie University, 1577 Kurima Machiya-cho, Tsu, Mie 514-8507, Japan Japan Journal of Power Sources Solid polymer electrolytes composed of polyanionic lithium salts and polyethers    Poly(Li-Sorb)/PEO-r-PPO"
416,lit_tr416,,,2022-03-16 04:02:12,2022-03-16 04:02:12,,39.99949161745781,2.918750686112036e-13,189,,,,,,0.5,,,,,,,,org/10.1007/s10904-018-0805-z,"43278 Takahito Itoh ∗, Yukihiro Mitsuda, Takayuki Ebina, Takahiro Uno, Masataka Kubo 2009 Division of Chemistry for Materials, Graduate School of Engineering, Mie University, 1577 Kurima Machiya-cho, Tsu, Mie 514-8507, Japan Japan Journal of Power Sources Solid polymer electrolytes composed of polyanionic lithium salts and polyethers    Poly(Li-Sorb)/PEO-r-PPO"
417,lit_tr417,,,2022-03-16 04:02:12,2022-03-16 04:02:12,,30.16495952413527,2.388856157804605e-13,189,,,,,,0.5,,,,,,,,org/10.1007/s10904-018-0805-z,"43278 Takahito Itoh ∗, Yukihiro Mitsuda, Takayuki Ebina, Takahiro Uno, Masataka Kubo 2009 Division of Chemistry for Materials, Graduate School of Engineering, Mie University, 1577 Kurima Machiya-cho, Tsu, Mie 514-8507, Japan Japan Journal of Power Sources Solid polymer electrolytes composed of polyanionic lithium salts and polyethers    Poly(Li-Sorb)/PEO-r-PPO"
418,lit_tr418,,,2022-03-16 04:02:12,2022-03-16 04:02:12,,20.127923357680288,1.4189660346188426e-13,189,,,,,,0.5,,,,,,,,org/10.1007/s10904-018-0805-z,"43278 Takahito Itoh ∗, Yukihiro Mitsuda, Takayuki Ebina, Takahiro Uno, Masataka Kubo 2009 Division of Chemistry for Materials, Graduate School of Engineering, Mie University, 1577 Kurima Machiya-cho, Tsu, Mie 514-8507, Japan Japan Journal of Power Sources Solid polymer electrolytes composed of polyanionic lithium salts and polyethers    Poly(Li-Sorb)/PEO-r-PPO"
419,lit_tr419,,,2022-03-16 04:02:12,2022-03-16 04:02:12,,99.8654644751262,1.4547588235495041e-09,189,10,,,,,0.4737/0.0526,,,,,,,,org/10.1007/s10904-018-0805-z,"43278 Takahito Itoh ∗, Yukihiro Mitsuda, Takayuki Ebina, Takahiro Uno, Masataka Kubo 2009 Division of Chemistry for Materials, Graduate School of Engineering, Mie University, 1577 Kurima Machiya-cho, Tsu, Mie 514-8507, Japan Japan Journal of Power Sources Solid polymer electrolytes composed of polyanionic lithium salts and polyethers    Poly(Li-Sorb)/PEO-r-PPO"
42,lit_tr42,,,2022-03-16 04:02:11,2022-03-16 04:02:11,,64.8262254004004,0.007748817716220321,1,364,,,,,0.451/0.274,,,,,64.0,-70.0,55.0,not available,"43221 Masaru Heishi a,c, Hiroki Niwa a, Takahiro Uno a, Masataka Kubo b, Takahito Itoh 2013 Division of Chemistry for Materials, Graduate School of Engineering, Mie University, 1577 Kurimamachiya-cho, Tsu, Mie 514-8507, Japan Japan Electrochimica Acta Polymer electrolytes based on polyanionic lithium salts PEO/ poly(lithium vinylsulfonate)  = 1/14(li/eo)   PEO600000/poly(lithium vinylsulfonate) mn7140"
420,lit_tr420,,,2022-03-16 04:02:12,2022-03-16 04:02:12,,90.16532500372404,6.51557877674767e-10,189,10,,,,,0.4737/0.0526,,,,,,,,org/10.1007/s10904-018-0805-z,"43278 Takahito Itoh ∗, Yukihiro Mitsuda, Takayuki Ebina, Takahiro Uno, Masataka Kubo 2009 Division of Chemistry for Materials, Graduate School of Engineering, Mie University, 1577 Kurima Machiya-cho, Tsu, Mie 514-8507, Japan Japan Journal of Power Sources Solid polymer electrolytes composed of polyanionic lithium salts and polyethers    Poly(Li-Sorb)/PEO-r-PPO"
421,lit_tr421,,,2022-03-16 04:02:12,2022-03-16 04:02:12,,79.96245678344923,3.037791761750424e-10,189,10,,,,,0.4737/0.0526,,,,,,,,org/10.1007/s10904-018-0805-z,"43278 Takahito Itoh ∗, Yukihiro Mitsuda, Takayuki Ebina, Takahiro Uno, Masataka Kubo 2009 Division of Chemistry for Materials, Graduate School of Engineering, Mie University, 1577 Kurima Machiya-cho, Tsu, Mie 514-8507, Japan Japan Journal of Power Sources Solid polymer electrolytes composed of polyanionic lithium salts and polyethers    Poly(Li-Sorb)/PEO-r-PPO"
422,lit_tr422,,,2022-03-16 04:02:12,2022-03-16 04:02:12,,70.16074463070584,1.5347830703370896e-10,189,10,,,,,0.4737/0.0526,,,,,,,,org/10.1007/s10904-018-0805-z,"43278 Takahito Itoh ∗, Yukihiro Mitsuda, Takayuki Ebina, Takahiro Uno, Masataka Kubo 2009 Division of Chemistry for Materials, Graduate School of Engineering, Mie University, 1577 Kurima Machiya-cho, Tsu, Mie 514-8507, Japan Japan Journal of Power Sources Solid polymer electrolytes composed of polyanionic lithium salts and polyethers    Poly(Li-Sorb)/PEO-r-PPO"
423,lit_tr423,,,2022-03-16 04:02:12,2022-03-16 04:02:12,,60.297928271349235,8.747017592418412e-11,189,10,,,,,0.4737/0.0526,,,,,,,,org/10.1007/s10904-018-0805-z,"43278 Takahito Itoh ∗, Yukihiro Mitsuda, Takayuki Ebina, Takahiro Uno, Masataka Kubo 2009 Division of Chemistry for Materials, Graduate School of Engineering, Mie University, 1577 Kurima Machiya-cho, Tsu, Mie 514-8507, Japan Japan Journal of Power Sources Solid polymer electrolytes composed of polyanionic lithium salts and polyethers    Poly(Li-Sorb)/PEO-r-PPO"
424,lit_tr424,,,2022-03-16 04:02:12,2022-03-16 04:02:12,,50.15254846466854,4.419254369512414e-11,189,10,,,,,0.4737/0.0526,,,,,,,,org/10.1007/s10904-018-0805-z,"43278 Takahito Itoh ∗, Yukihiro Mitsuda, Takayuki Ebina, Takahiro Uno, Masataka Kubo 2009 Division of Chemistry for Materials, Graduate School of Engineering, Mie University, 1577 Kurima Machiya-cho, Tsu, Mie 514-8507, Japan Japan Journal of Power Sources Solid polymer electrolytes composed of polyanionic lithium salts and polyethers    Poly(Li-Sorb)/PEO-r-PPO"
425,lit_tr425,,,2022-03-16 04:02:12,2022-03-16 04:02:12,,40.085221797162035,9.606341024426909e-12,189,10,,,,,0.4737/0.0526,,,,,,,,org/10.1007/s10904-018-0805-z,"43278 Takahito Itoh ∗, Yukihiro Mitsuda, Takayuki Ebina, Takahiro Uno, Masataka Kubo 2009 Division of Chemistry for Materials, Graduate School of Engineering, Mie University, 1577 Kurima Machiya-cho, Tsu, Mie 514-8507, Japan Japan Journal of Power Sources Solid polymer electrolytes composed of polyanionic lithium salts and polyethers    Poly(Li-Sorb)/PEO-r-PPO"
426,lit_tr426,,,2022-03-16 04:02:12,2022-03-16 04:02:12,,30.13745402920415,9.606341024426909e-12,189,10,,,,,0.4737/0.0526,,,,,,,,org/10.1007/s10904-018-0805-z,"43278 Takahito Itoh ∗, Yukihiro Mitsuda, Takayuki Ebina, Takahiro Uno, Masataka Kubo 2009 Division of Chemistry for Materials, Graduate School of Engineering, Mie University, 1577 Kurima Machiya-cho, Tsu, Mie 514-8507, Japan Japan Journal of Power Sources Solid polymer electrolytes composed of polyanionic lithium salts and polyethers    Poly(Li-Sorb)/PEO-r-PPO"
427,lit_tr427,,,2022-03-16 04:02:12,2022-03-16 04:02:12,,20.002571549015272,9.228178787758792e-12,189,10,,,,,0.4737/0.0526,,,,,,,,org/10.1007/s10904-018-0805-z,"43278 Takahito Itoh ∗, Yukihiro Mitsuda, Takayuki Ebina, Takahiro Uno, Masataka Kubo 2009 Division of Chemistry for Materials, Graduate School of Engineering, Mie University, 1577 Kurima Machiya-cho, Tsu, Mie 514-8507, Japan Japan Journal of Power Sources Solid polymer electrolytes composed of polyanionic lithium salts and polyethers    Poly(Li-Sorb)/PEO-r-PPO"
428,lit_tr428,,,2022-03-16 04:02:12,2022-03-16 04:02:12,,100.04991685105853,6.515578776747668e-07,189,10,,,,,0.458/0.084,,,,,,85.0,,org/10.1007/s10904-018-0805-z,"43278 Takahito Itoh ∗, Yukihiro Mitsuda, Takayuki Ebina, Takahiro Uno, Masataka Kubo 2009 Division of Chemistry for Materials, Graduate School of Engineering, Mie University, 1577 Kurima Machiya-cho, Tsu, Mie 514-8507, Japan Japan Journal of Power Sources Solid polymer electrolytes composed of polyanionic lithium salts and polyethers    Poly(Li-Sorb)/PEO-r-PPO"
429,lit_tr429,,,2022-03-16 04:02:12,2022-03-16 04:02:12,,89.99037990293988,3.713359530431352e-07,189,10,,,,,0.458/0.084,,,,,,85.0,,org/10.1007/s10904-018-0805-z,"43278 Takahito Itoh ∗, Yukihiro Mitsuda, Takayuki Ebina, Takahiro Uno, Masataka Kubo 2009 Division of Chemistry for Materials, Graduate School of Engineering, Mie University, 1577 Kurima Machiya-cho, Tsu, Mie 514-8507, Japan Japan Journal of Power Sources Solid polymer electrolytes composed of polyanionic lithium salts and polyethers    Poly(Li-Sorb)/PEO-r-PPO"
43,lit_tr43,,,2022-03-16 04:02:11,2022-03-16 04:02:11,,60.62469473800854,0.007606592298295665,1,364,,,,,0.451/0.274,,,,,64.0,-70.0,55.0,not available,"43221 Masaru Heishi a,c, Hiroki Niwa a, Takahiro Uno a, Masataka Kubo b, Takahito Itoh 2013 Division of Chemistry for Materials, Graduate School of Engineering, Mie University, 1577 Kurimamachiya-cho, Tsu, Mie 514-8507, Japan Japan Electrochimica Acta Polymer electrolytes based on polyanionic lithium salts PEO/ poly(lithium vinylsulfonate)  = 1/8(li/eo) bf3   PEO600000/poly(lithium vinylsulfonate) mn7140/BF3·OEt2/BF3·OEt2"
430,lit_tr430,,,2022-03-16 04:02:12,2022-03-16 04:02:12,,80.12787106276227,2.80332854974138e-07,189,10,,,,,0.458/0.084,,,,,,85.0,,org/10.1007/s10904-018-0805-z,"43278 Takahito Itoh ∗, Yukihiro Mitsuda, Takayuki Ebina, Takahiro Uno, Masataka Kubo 2009 Division of Chemistry for Materials, Graduate School of Engineering, Mie University, 1577 Kurima Machiya-cho, Tsu, Mie 514-8507, Japan Japan Journal of Power Sources Solid polymer electrolytes composed of polyanionic lithium salts and polyethers    Poly(Li-Sorb)/PEO-r-PPO"
431,lit_tr431,,,2022-03-16 04:02:12,2022-03-16 04:02:12,,70.00464813265535,1.8761000714864483e-07,189,10,,,,,0.458/0.084,,,,,,85.0,,org/10.1007/s10904-018-0805-z,"43278 Takahito Itoh ∗, Yukihiro Mitsuda, Takayuki Ebina, Takahiro Uno, Masataka Kubo 2009 Division of Chemistry for Materials, Graduate School of Engineering, Mie University, 1577 Kurima Machiya-cho, Tsu, Mie 514-8507, Japan Japan Journal of Power Sources Solid polymer electrolytes composed of polyanionic lithium salts and polyethers    Poly(Li-Sorb)/PEO-r-PPO/BF3·OEt2/BF3·OEt2"
432,lit_tr432,,,2022-03-16 04:02:12,2022-03-16 04:02:12,,60.150558778386824,8.747017592418411e-08,189,10,,,,,0.458/0.084,,,,,,85.0,,org/10.1007/s10904-018-0805-z,"43278 Takahito Itoh ∗, Yukihiro Mitsuda, Takayuki Ebina, Takahiro Uno, Masataka Kubo 2009 Division of Chemistry for Materials, Graduate School of Engineering, Mie University, 1577 Kurima Machiya-cho, Tsu, Mie 514-8507, Japan Japan Journal of Power Sources Solid polymer electrolytes composed of polyanionic lithium salts and polyethers    Poly(Li-Sorb)/PEO-r-PPO/BF3·OEt2/BF3·OEt2"
433,lit_tr433,,,2022-03-16 04:02:12,2022-03-16 04:02:12,,50.2911028306595,4.9851014395793706e-08,189,10,,,,,0.458/0.084,,,,,,85.0,,org/10.1007/s10904-018-0805-z,"43278 Takahito Itoh ∗, Yukihiro Mitsuda, Takayuki Ebina, Takahiro Uno, Masataka Kubo 2009 Division of Chemistry for Materials, Graduate School of Engineering, Mie University, 1577 Kurima Machiya-cho, Tsu, Mie 514-8507, Japan Japan Journal of Power Sources Solid polymer electrolytes composed of polyanionic lithium salts and polyethers    Poly(Li-Sorb)/PEO-r-PPO/BF3·OEt2/BF3·OEt2"
3373,lit_tr4335,,,2022-03-16 04:02:20,2022-03-16 04:02:20,,90.10043053386312,0.00020198416541417338,337,281,,,,,8/4.6,,,,,,,,10.1016/j.ssi.2018.04.006,"43470 Fuminari Kaneko, Shinta Wada, Masanobu Nakayama,* Masataka Wakihara, and Shigeki Kuroki 2009 [a] F. Kaneko, S. Wada, M. Nakayama, M. Wakihara Department of Applied Chemistry, Graduate School of Science and Engineering, Tokyo Institute of Technology, 2-12-1 Ookayama Meguro-ku Tokyo 152-8552 (Japan), [b] M. Nakayama, Department of Materials Science and Engineering, Graduate School of Engineering, Nagoya Institute of Technology, Gokiso-cho, Syowa-ku, Nagoya city, Aichi, 466-8555 (Japan), Fax: (+81) 52-735-5189, E-mail: masanobu@nitech.ac.jp, [c] S. Kuroki, Department of Chemistry and Materials Science, Graduate School of Science and Engineering, Tokyo Institute of Technology, 2-12-1 Ookayama Meguro-ku Tokyo 152-8552 (Japan) Japan ChemPhysChem Dynamic Transport in Li-Conductive Polymer Electrolytes Plasticized with Poly(ethylene glycol)–Borate/Aluminate Ester   Fig.2a "
3374,lit_tr4336,,,2022-03-16 04:02:20,2022-03-16 04:02:20,,80.08441211979704,0.00014324820670347618,337,281,,,,,8/4.6,,,,,,,,10.1016/j.ssi.2018.04.006,"43472 F. Croce, L. Persi, F. Ronci, B. Scrosati 2000 Dipartimento di Chimica, Universita ‘‘La Sapienza’’, 00185 Rome, Italy Italy Solid State Ionics Nanocomposite polymer electrolytes and their impact on the lithium battery technology   Fig6 [EO]/[LiClO4]"
3375,lit_tr4337,,,2022-03-16 04:02:20,2022-03-16 04:02:20,,70.13753642935563,0.0001015923633502879,337,281,,,,,8/4.6,,,,,,,,10.1016/j.ssi.2018.04.006,"43472 F. Croce, L. Persi, F. Ronci, B. Scrosati 2000 Dipartimento di Chimica, Universita ‘‘La Sapienza’’, 00185 Rome, Italy Italy Solid State Ionics Nanocomposite polymer electrolytes and their impact on the lithium battery technology   Fig6 [EO]/[LiClO4]"
3376,lit_tr4338,,,2022-03-16 04:02:20,2022-03-16 04:02:20,,60.073116205592044,6.953373214961864e-05,337,281,,,,,8/4.6,,,,,,,,10.1016/j.ssi.2018.04.006,"43472 F. Croce, L. Persi, F. Ronci, B. Scrosati 2000 Dipartimento di Chimica, Universita ‘‘La Sapienza’’, 00185 Rome, Italy Italy Solid State Ionics Nanocomposite polymer electrolytes and their impact on the lithium battery technology   Fig6 [EO]/[LiClO4]"
3377,lit_tr4339,,,2022-03-16 04:02:20,2022-03-16 04:02:20,,50.37416622079553,3.9372886561281096e-05,337,281,,,,,8/4.6,,,,,,,,10.1016/j.ssi.2018.04.006,"43472 F. Croce, L. Persi, F. Ronci, B. Scrosati 2000 Dipartimento di Chimica, Universita ‘‘La Sapienza’’, 00185 Rome, Italy Italy Solid State Ionics Nanocomposite polymer electrolytes and their impact on the lithium battery technology   Fig6 [EO]/[LiClO4]"
434,lit_tr434,,,2022-03-16 04:02:12,2022-03-16 04:02:12,,39.8253312843882,2.1448404919609285e-08,189,10,,,,,0.458/0.084,,,,,,85.0,,org/10.1007/s10904-018-0805-z,"43278 Takahito Itoh ∗, Yukihiro Mitsuda, Takayuki Ebina, Takahiro Uno, Masataka Kubo 2009 Division of Chemistry for Materials, Graduate School of Engineering, Mie University, 1577 Kurima Machiya-cho, Tsu, Mie 514-8507, Japan Japan Journal of Power Sources Solid polymer electrolytes composed of polyanionic lithium salts and polyethers    Poly(Li-Sorb)/PEO-r-PPO/BF3·OEt2/BF3·OEt2"
3378,lit_tr4340,,,2022-03-16 04:02:20,2022-03-16 04:02:20,,40.31120615171943,2.3101297000831953e-05,337,281,,,,,8/4.6,,,,,,,,10.1016/j.ssi.2018.04.006,"43472 F. Croce, L. Persi, F. Ronci, B. Scrosati 2000 Dipartimento di Chimica, Universita ‘‘La Sapienza’’, 00185 Rome, Italy Italy Solid State Ionics Nanocomposite polymer electrolytes and their impact on the lithium battery technology   Fig6 [EO]/[LiClO4]"
3379,lit_tr4341,,,2022-03-16 04:02:20,2022-03-16 04:02:20,,30.24521659140396,9.960582435832732e-06,337,281,,,,,8/4.6,,,,,,,,10.1016/j.ssi.2018.04.006,"43472 F. Croce, L. Persi, F. Ronci, B. Scrosati 2000 Dipartimento di Chimica, Universita ‘‘La Sapienza’’, 00185 Rome, Italy Italy Solid State Ionics Nanocomposite polymer electrolytes and their impact on the lithium battery technology   Fig6 [EO]/[LiClO4]"
3380,lit_tr4342,,,2022-03-16 04:02:20,2022-03-16 04:02:20,,90.01316316316411,0.000131846501561277,337,281,,,,,10/4.6,,,,,,,,10.1016/j.ssi.2018.04.006,"43472 F. Croce, L. Persi, F. Ronci, B. Scrosati 2000 Dipartimento di Chimica, Universita ‘‘La Sapienza’’, 00185 Rome, Italy Italy Solid State Ionics Nanocomposite polymer electrolytes and their impact on the lithium battery technology   Fig6 [EO]/[LiClO4]"
3381,lit_tr4343,,,2022-03-16 04:02:20,2022-03-16 04:02:20,,80.08441211979704,9.688975842240508e-05,337,281,,,,,10/4.6,,,,,,,,10.1016/j.ssi.2018.04.006,"43472 F. Croce, L. Persi, F. Ronci, B. Scrosati 2000 Dipartimento di Chimica, Universita ‘‘La Sapienza’’, 00185 Rome, Italy Italy Solid State Ionics Nanocomposite polymer electrolytes and their impact on the lithium battery technology   Fig6 [EO]/[LiClO4]"
3382,lit_tr4344,,,2022-03-16 04:02:20,2022-03-16 04:02:20,,70.37156951861596,6.871471391573071e-05,337,281,,,,,10/4.6,,,,,,,,10.1016/j.ssi.2018.04.006,"43472 H. Y. Sun, H.-J. Sohn,* O. Yamamoto,* Y. Takeda, and N. Imanishi 1999 Department of Mineral and Petroleum Engineering, College of Engineering, Seoul National University, Seoul, Korea, Division of Materials Science and Engineering, College of Engineering, Seoul National University, Seoul, Korea, Department of Chemistry, Faculty of Engineering, Mie University, Tsu, Japan Korea, Japan Journal of The Electrochemical Society Enhanced Lithium-Ion Transport in PEO-Based Composite Polymer Electrolytes with Ferroelectric BaTiO3   Fig.2 O:Li"
3383,lit_tr4345,,,2022-03-16 04:02:20,2022-03-16 04:02:20,,60.44079039317478,4.592959589501229e-05,337,281,,,,,10/4.6,,,,,,,,10.1016/j.ssi.2018.04.006,"43472 H. Y. Sun, H.-J. Sohn,* O. Yamamoto,* Y. Takeda, and N. Imanishi 1999 Department of Mineral and Petroleum Engineering, College of Engineering, Seoul National University, Seoul, Korea, Division of Materials Science and Engineering, College of Engineering, Seoul National University, Seoul, Korea, Department of Chemistry, Faculty of Engineering, Mie University, Tsu, Japan Korea, Japan Journal of The Electrochemical Society Enhanced Lithium-Ion Transport in PEO-Based Composite Polymer Electrolytes with Ferroelectric BaTiO3   Fig.2 O:Li"
3384,lit_tr4346,,,2022-03-16 04:02:20,2022-03-16 04:02:20,,50.2357453560104,2.6948322273690668e-05,337,281,,,,,10/4.6,,,,,,,,10.1016/j.ssi.2018.04.006,"43472 H. Y. Sun, H.-J. Sohn,* O. Yamamoto,* Y. Takeda, and N. Imanishi 1999 Department of Mineral and Petroleum Engineering, College of Engineering, Seoul National University, Seoul, Korea, Division of Materials Science and Engineering, College of Engineering, Seoul National University, Seoul, Korea, Department of Chemistry, Faculty of Engineering, Mie University, Tsu, Japan Korea, Japan Journal of The Electrochemical Society Enhanced Lithium-Ion Transport in PEO-Based Composite Polymer Electrolytes with Ferroelectric BaTiO3   Fig.2 O:Li"
3385,lit_tr4347,,,2022-03-16 04:02:20,2022-03-16 04:02:20,,40.31120615171943,1.6383558389876023e-05,337,281,,,,,10/4.6,,,,,,,,10.1016/j.ssi.2018.04.006,"43472 H. Y. Sun, H.-J. Sohn,* O. Yamamoto,* Y. Takeda, and N. Imanishi 1999 Department of Mineral and Petroleum Engineering, College of Engineering, Seoul National University, Seoul, Korea, Division of Materials Science and Engineering, College of Engineering, Seoul National University, Seoul, Korea, Department of Chemistry, Faculty of Engineering, Mie University, Tsu, Japan Korea, Japan Journal of The Electrochemical Society Enhanced Lithium-Ion Transport in PEO-Based Composite Polymer Electrolytes with Ferroelectric BaTiO3   Fig.2 O:Li"
3386,lit_tr4348,,,2022-03-16 04:02:20,2022-03-16 04:02:20,,30.184336644259986,6.055656536880569e-06,337,281,,,,,10/4.6,,,,,,,,10.1016/j.ssi.2018.04.006,"43472 H. Y. Sun, H.-J. Sohn,* O. Yamamoto,* Y. Takeda, and N. Imanishi 1999 Department of Mineral and Petroleum Engineering, College of Engineering, Seoul National University, Seoul, Korea, Division of Materials Science and Engineering, College of Engineering, Seoul National University, Seoul, Korea, Department of Chemistry, Faculty of Engineering, Mie University, Tsu, Japan Korea, Japan Journal of The Electrochemical Society Enhanced Lithium-Ion Transport in PEO-Based Composite Polymer Electrolytes with Ferroelectric BaTiO3   Fig.2 O:Li"
3387,lit_tr4349,,,2022-03-16 04:02:20,2022-03-16 04:02:20,,90.36248446956068,0.00011711449084428113,337,281,,,,,20/4.6,,,,,,,,10.1016/j.ssi.2018.04.006,"43472 H. Y. Sun, H.-J. Sohn,* O. Yamamoto,* Y. Takeda, and N. Imanishi 1999 Department of Mineral and Petroleum Engineering, College of Engineering, Seoul National University, Seoul, Korea, Division of Materials Science and Engineering, College of Engineering, Seoul National University, Seoul, Korea, Department of Chemistry, Faculty of Engineering, Mie University, Tsu, Japan Korea, Japan Journal of The Electrochemical Society Enhanced Lithium-Ion Transport in PEO-Based Composite Polymer Electrolytes with Ferroelectric BaTiO3   Fig.2 O:Li"
435,lit_tr435,,,2022-03-16 04:02:12,2022-03-16 04:02:12,,30.381497918836374,8.180710046671812e-09,189,10,,,,,0.458/0.084,,,,,,85.0,,org/10.1007/s10904-018-0805-z,"43278 Takahito Itoh ∗, Yukihiro Mitsuda, Takayuki Ebina, Takahiro Uno, Masataka Kubo 2009 Division of Chemistry for Materials, Graduate School of Engineering, Mie University, 1577 Kurima Machiya-cho, Tsu, Mie 514-8507, Japan Japan Journal of Power Sources Solid polymer electrolytes composed of polyanionic lithium salts and polyethers    Poly(Li-Sorb)/PEO-r-PPO/BF3·OEt2/BF3·OEt2"
3388,lit_tr4350,,,2022-03-16 04:02:20,2022-03-16 04:02:20,,80.24957140074048,8.708947944646994e-05,337,281,,,,,20/4.6,,,,,,,,10.1016/j.ssi.2018.04.006,"43472 H. Y. Sun, H.-J. Sohn,* O. Yamamoto,* Y. Takeda, and N. Imanishi 1999 Department of Mineral and Petroleum Engineering, College of Engineering, Seoul National University, Seoul, Korea, Division of Materials Science and Engineering, College of Engineering, Seoul National University, Seoul, Korea, Department of Chemistry, Faculty of Engineering, Mie University, Tsu, Japan Korea, Japan Journal of The Electrochemical Society Enhanced Lithium-Ion Transport in PEO-Based Composite Polymer Electrolytes with Ferroelectric BaTiO3   Fig.2 O:Li"
3389,lit_tr4351,,,2022-03-16 04:02:20,2022-03-16 04:02:20,,70.44965147554728,6.399926069164443e-05,337,281,,,,,20/4.6,,,,,,,,10.1016/j.ssi.2018.04.006,"43472 H. Y. Sun, H.-J. Sohn,* O. Yamamoto,* Y. Takeda, and N. Imanishi 1999 Department of Mineral and Petroleum Engineering, College of Engineering, Seoul National University, Seoul, Korea, Division of Materials Science and Engineering, College of Engineering, Seoul National University, Seoul, Korea, Department of Chemistry, Faculty of Engineering, Mie University, Tsu, Japan Korea, Japan Journal of The Electrochemical Society Enhanced Lithium-Ion Transport in PEO-Based Composite Polymer Electrolytes with Ferroelectric BaTiO3   Fig.4 O:Li"
3390,lit_tr4352,,,2022-03-16 04:02:20,2022-03-16 04:02:20,,60.22008858014544,3.539036788571411e-05,337,281,,,,,20/4.6,,,,,,,,10.1016/j.ssi.2018.04.006,"43472 H. Y. Sun, H.-J. Sohn,* O. Yamamoto,* Y. Takeda, and N. Imanishi 1999 Department of Mineral and Petroleum Engineering, College of Engineering, Seoul National University, Seoul, Korea, Division of Materials Science and Engineering, College of Engineering, Seoul National University, Seoul, Korea, Department of Chemistry, Faculty of Engineering, Mie University, Tsu, Japan Korea, Japan Journal of The Electrochemical Society Enhanced Lithium-Ion Transport in PEO-Based Composite Polymer Electrolytes with Ferroelectric BaTiO3   Fig.4 O:Li"
3391,lit_tr4353,,,2022-03-16 04:02:20,2022-03-16 04:02:20,,50.304940979281355,2.3655272691087426e-05,337,281,,,,,20/4.6,,,,,,,,10.1016/j.ssi.2018.04.006,"43472 H. Y. Sun, H.-J. Sohn,* O. Yamamoto,* Y. Takeda, and N. Imanishi 1999 Department of Mineral and Petroleum Engineering, College of Engineering, Seoul National University, Seoul, Korea, Division of Materials Science and Engineering, College of Engineering, Seoul National University, Seoul, Korea, Department of Chemistry, Faculty of Engineering, Mie University, Tsu, Japan Korea, Japan Journal of The Electrochemical Society Enhanced Lithium-Ion Transport in PEO-Based Composite Polymer Electrolytes with Ferroelectric BaTiO3   Fig.4 O:Li"
3392,lit_tr4354,,,2022-03-16 04:02:20,2022-03-16 04:02:20,,40.18126057968095,1.1619303691252359e-05,337,281,,,,,20/4.6,,,,,,,,10.1016/j.ssi.2018.04.006,"43472 H. Y. Sun, H.-J. Sohn,* O. Yamamoto,* Y. Takeda, and N. Imanishi 1999 Department of Mineral and Petroleum Engineering, College of Engineering, Seoul National University, Seoul, Korea, Division of Materials Science and Engineering, College of Engineering, Seoul National University, Seoul, Korea, Department of Chemistry, Faculty of Engineering, Mie University, Tsu, Japan Korea, Japan Journal of The Electrochemical Society Enhanced Lithium-Ion Transport in PEO-Based Composite Polymer Electrolytes with Ferroelectric BaTiO3   Fig.4 O:Li"
3393,lit_tr4355,,,2022-03-16 04:02:20,2022-03-16 04:02:20,,30.123481124820785,6.501836146335187e-06,337,281,,,,,20/4.6,,,,,,,,10.1016/j.ssi.2018.04.006,"43472 H. Y. Sun, H.-J. Sohn,* O. Yamamoto,* Y. Takeda, and N. Imanishi 1999 Department of Mineral and Petroleum Engineering, College of Engineering, Seoul National University, Seoul, Korea, Division of Materials Science and Engineering, College of Engineering, Seoul National University, Seoul, Korea, Department of Chemistry, Faculty of Engineering, Mie University, Tsu, Japan Korea, Japan Journal of The Electrochemical Society Enhanced Lithium-Ion Transport in PEO-Based Composite Polymer Electrolytes with Ferroelectric BaTiO3   Fig.4 O:Li"
3394,lit_tr4356,,,2022-03-16 04:02:20,2022-03-16 04:02:20,,80.10241207594231,0.00035,336,349,,,,,,2/3,,,,,,,10.1016/j.jpowsour.2016.10.033,"43472 H. Y. Sun, H.-J. Sohn,* O. Yamamoto,* Y. Takeda, and N. Imanishi 1999 Department of Mineral and Petroleum Engineering, College of Engineering, Seoul National University, Seoul, Korea, Division of Materials Science and Engineering, College of Engineering, Seoul National University, Seoul, Korea, Department of Chemistry, Faculty of Engineering, Mie University, Tsu, Japan Korea, Japan Journal of The Electrochemical Society Enhanced Lithium-Ion Transport in PEO-Based Composite Polymer Electrolytes with Ferroelectric BaTiO3   Fig.4 O:Li"
3395,lit_tr4357,,,2022-03-16 04:02:20,2022-03-16 04:02:20,,70.26906202723188,0.000319354838709677,336,349,,,,,,2/3,,,,,,,10.1016/j.jpowsour.2016.10.033,"43472 H. Y. Sun, H.-J. Sohn,* O. Yamamoto,* Y. Takeda, and N. Imanishi 1999 Department of Mineral and Petroleum Engineering, College of Engineering, Seoul National University, Seoul, Korea, Division of Materials Science and Engineering, College of Engineering, Seoul National University, Seoul, Korea, Department of Chemistry, Faculty of Engineering, Mie University, Tsu, Japan Korea, Japan Journal of The Electrochemical Society Enhanced Lithium-Ion Transport in PEO-Based Composite Polymer Electrolytes with Ferroelectric BaTiO3   Fig.4 O:Li"
3396,lit_tr4358,,,2022-03-16 04:02:20,2022-03-16 04:02:20,,59.98765776342884,0.000281182795698924,336,349,,,,,,2/3,,,,,,,10.1016/j.jpowsour.2016.10.033,"43472 H. Y. Sun, H.-J. Sohn,* O. Yamamoto,* Y. Takeda, and N. Imanishi 1999 Department of Mineral and Petroleum Engineering, College of Engineering, Seoul National University, Seoul, Korea, Division of Materials Science and Engineering, College of Engineering, Seoul National University, Seoul, Korea, Department of Chemistry, Faculty of Engineering, Mie University, Tsu, Japan Korea, Japan Journal of The Electrochemical Society Enhanced Lithium-Ion Transport in PEO-Based Composite Polymer Electrolytes with Ferroelectric BaTiO3   Fig.6 O:Li"
3397,lit_tr4359,,,2022-03-16 04:02:20,2022-03-16 04:02:20,,49.66001137656468,0.000223118279569892,336,349,,,,,,2/3,,,,,,,10.1016/j.jpowsour.2016.10.033,"43472 H. Y. Sun, H.-J. Sohn,* O. Yamamoto,* Y. Takeda, and N. Imanishi 1999 Department of Mineral and Petroleum Engineering, College of Engineering, Seoul National University, Seoul, Korea, Division of Materials Science and Engineering, College of Engineering, Seoul National University, Seoul, Korea, Department of Chemistry, Faculty of Engineering, Mie University, Tsu, Japan Korea, Japan Journal of The Electrochemical Society Enhanced Lithium-Ion Transport in PEO-Based Composite Polymer Electrolytes with Ferroelectric BaTiO3   Fig.6 O:Li"
436,lit_tr436,,,2022-03-16 04:02:12,2022-03-16 04:02:12,,20.34474761799669,3.663979203698398e-09,189,10,,,,,0.458/0.084,,,,,,85.0,,org/10.1007/s10904-018-0805-z,"43278 Takahito Itoh ∗, Yukihiro Mitsuda, Takayuki Ebina, Takahiro Uno, Masataka Kubo 2009 Division of Chemistry for Materials, Graduate School of Engineering, Mie University, 1577 Kurima Machiya-cho, Tsu, Mie 514-8507, Japan Japan Journal of Power Sources Solid polymer electrolytes composed of polyanionic lithium salts and polyethers    Poly(Li-Sorb)/PEO-r-PPO/BF3·OEt2/BF3·OEt2"
3398,lit_tr4360,,,2022-03-16 04:02:20,2022-03-16 04:02:20,,39.95344827586234,0.000170967741935483,336,349,,,,,,2/3,,,,,,,10.1016/j.jpowsour.2016.10.033,"43472 H. Y. Sun, H.-J. Sohn,* O. Yamamoto,* Y. Takeda, and N. Imanishi 1999 Department of Mineral and Petroleum Engineering, College of Engineering, Seoul National University, Seoul, Korea, Division of Materials Science and Engineering, College of Engineering, Seoul National University, Seoul, Korea, Department of Chemistry, Faculty of Engineering, Mie University, Tsu, Japan Korea, Japan Journal of The Electrochemical Society Enhanced Lithium-Ion Transport in PEO-Based Composite Polymer Electrolytes with Ferroelectric BaTiO3   Fig.6 O:Li"
3399,lit_tr4361,,,2022-03-16 04:02:20,2022-03-16 04:02:20,,29.516666666666765,0.000131182795698924,336,349,,,,,,2/3,,,,,,,10.1016/j.jpowsour.2016.10.033,"43472 H. Y. Sun, H.-J. Sohn,* O. Yamamoto,* Y. Takeda, and N. Imanishi 1999 Department of Mineral and Petroleum Engineering, College of Engineering, Seoul National University, Seoul, Korea, Division of Materials Science and Engineering, College of Engineering, Seoul National University, Seoul, Korea, Department of Chemistry, Faculty of Engineering, Mie University, Tsu, Japan Korea, Japan Journal of The Electrochemical Society Enhanced Lithium-Ion Transport in PEO-Based Composite Polymer Electrolytes with Ferroelectric BaTiO3   Fig.6 O:Li"
3400,lit_tr4362,,,2022-03-16 04:02:20,2022-03-16 04:02:20,,24.593966421826167,0.000103763440860215,336,349,,,,,,2/3,,,,,,,10.1016/j.jpowsour.2016.10.033,"43472 H. Y. Sun, H.-J. Sohn,* O. Yamamoto,* Y. Takeda, and N. Imanishi 1999 Department of Mineral and Petroleum Engineering, College of Engineering, Seoul National University, Seoul, Korea, Division of Materials Science and Engineering, College of Engineering, Seoul National University, Seoul, Korea, Department of Chemistry, Faculty of Engineering, Mie University, Tsu, Japan Korea, Japan Journal of The Electrochemical Society Enhanced Lithium-Ion Transport in PEO-Based Composite Polymer Electrolytes with Ferroelectric BaTiO3   Fig.6 O:Li"
3401,lit_tr4363,,,2022-03-16 04:02:20,2022-03-16 04:02:20,,90.11799011854299,0.000191221028164399,343,281,,,,,,91/9,,,,,,,10.1039/c8ra00377g,"43472 H. Y. Sun, H.-J. Sohn,* O. Yamamoto,* Y. Takeda, and N. Imanishi 1999 Department of Mineral and Petroleum Engineering, College of Engineering, Seoul National University, Seoul, Korea, Division of Materials Science and Engineering, College of Engineering, Seoul National University, Seoul, Korea, Department of Chemistry, Faculty of Engineering, Mie University, Tsu, Japan Korea, Japan Journal of The Electrochemical Society Enhanced Lithium-Ion Transport in PEO-Based Composite Polymer Electrolytes with Ferroelectric BaTiO3   Fig.6 O:Li"
3402,lit_tr4364,,,2022-03-16 04:02:20,2022-03-16 04:02:20,,80.00053819174485,0.0001430187747240722,343,281,,,,,,91/9,,,,,,,10.1039/c8ra00377g,"43472 H. Y. Sun, H.-J. Sohn,* O. Yamamoto,* Y. Takeda, and N. Imanishi 1999 Department of Mineral and Petroleum Engineering, College of Engineering, Seoul National University, Seoul, Korea, Division of Materials Science and Engineering, College of Engineering, Seoul National University, Seoul, Korea, Department of Chemistry, Faculty of Engineering, Mie University, Tsu, Japan Korea, Japan Journal of The Electrochemical Society Enhanced Lithium-Ion Transport in PEO-Based Composite Polymer Electrolytes with Ferroelectric BaTiO3   Fig.6 O:Li"
3403,lit_tr4365,,,2022-03-16 04:02:20,2022-03-16 04:02:20,,69.98149456932356,0.00010832655145700181,343,281,,,,,,91/9,,,,,,,10.1039/c8ra00377g,"43472 H. Y. Sun, H.-J. Sohn,* O. Yamamoto,* Y. Takeda, and N. Imanishi 1999 Department of Mineral and Petroleum Engineering, College of Engineering, Seoul National University, Seoul, Korea, Division of Materials Science and Engineering, College of Engineering, Seoul National University, Seoul, Korea, Department of Chemistry, Faculty of Engineering, Mie University, Tsu, Japan Korea, Japan Journal of The Electrochemical Society Enhanced Lithium-Ion Transport in PEO-Based Composite Polymer Electrolytes with Ferroelectric BaTiO3   Fig.6 O:Li"
3404,lit_tr4366,,,2022-03-16 04:02:20,2022-03-16 04:02:20,,59.949750664081876,7.051203587301973e-05,343,281,,,,,,91/9,,,,,,,10.1039/c8ra00377g,"43472 H. Y. Sun, H.-J. Sohn,* O. Yamamoto,* Y. Takeda, and N. Imanishi 1999 Department of Mineral and Petroleum Engineering, College of Engineering, Seoul National University, Seoul, Korea, Division of Materials Science and Engineering, College of Engineering, Seoul National University, Seoul, Korea, Department of Chemistry, Faculty of Engineering, Mie University, Tsu, Japan Korea, Japan Journal of The Electrochemical Society Enhanced Lithium-Ion Transport in PEO-Based Composite Polymer Electrolytes with Ferroelectric BaTiO3   Fig.6 O:Li"
