Repository: KanHatakeyama/ion_predictor

# Ionic conductivity predictor 
- Database of Li conducting liquid and solid electrolytes (organic)
    - polymers, liquids, etc
- Predict thier ionic conductivity by machine learning
- Related paper
    - https://pubs.acs.org/doi/10.1021/jacs.9b11442
    - Database and models are slightly different from the original paper
        - mainly because of copyright and available module version issues

# Overview

## Chemical database

## Electrolyte database

## Predicted data
- Exported as a csv file
- Log10 (conductivity) is predicted

File: database/Composite-2022-03-16-1.csv (part 40 of 77)
id,title,subtitle,tags,created_at,updated_at,obtained_date,temperature,conductivity,component1,component2,component3,component4,component5,component6,mol_ratio,wt_ratio,melting_temp,inorg_name,inorg_contain_ratio,crystallinity,Tg,mp,reference,special_memo
3405,lit_tr4367,,,2022-03-16 04:02:20,2022-03-16 04:02:20,,49.756793048973975,1.0473930533995872e-05,343,281,,,,,,91/9,,,,,,,10.1039/c8ra00377g,"43472 H. Y. Sun, H.-J. Sohn,* O. Yamamoto,* Y. Takeda, and N. Imanishi 1999 Department of Mineral and Petroleum Engineering, College of Engineering, Seoul National University, Seoul, Korea, Division of Materials Science and Engineering, College of Engineering, Seoul National University, Seoul, Korea, Department of Chemistry, Faculty of Engineering, Mie University, Tsu, Japan Korea, Japan Journal of The Electrochemical Society Enhanced Lithium-Ion Transport in PEO-Based Composite Polymer Electrolytes with Ferroelectric BaTiO3   Fig.6 O:Li"
3406,lit_tr4368,,,2022-03-16 04:02:20,2022-03-16 04:02:20,,39.67043433678754,3.1957322390188244e-06,343,281,,,,,,91/9,,,,,,,10.1039/c8ra00377g,"43472 H. Y. Sun, H.-J. Sohn,* O. Yamamoto,* Y. Takeda, and N. Imanishi 1999 Department of Mineral and Petroleum Engineering, College of Engineering, Seoul National University, Seoul, Korea, Division of Materials Science and Engineering, College of Engineering, Seoul National University, Seoul, Korea, Department of Chemistry, Faculty of Engineering, Mie University, Tsu, Japan Korea, Japan Journal of The Electrochemical Society Enhanced Lithium-Ion Transport in PEO-Based Composite Polymer Electrolytes with Ferroelectric BaTiO3   Fig.6 O:Li"
3407,lit_tr4369,,,2022-03-16 04:02:20,2022-03-16 04:02:20,,29.9611902007897,1.3370344455357568e-06,343,281,,,,,,91/9,,,,,,,10.1039/c8ra00377g,"43472 H. Y. Sun, H.-J. Sohn,* O. Yamamoto,* Y. Takeda, and N. Imanishi 1999 Department of Mineral and Petroleum Engineering, College of Engineering, Seoul National University, Seoul, Korea, Division of Materials Science and Engineering, College of Engineering, Seoul National University, Seoul, Korea, Department of Chemistry, Faculty of Engineering, Mie University, Tsu, Japan Korea, Japan Journal of The Electrochemical Society Enhanced Lithium-Ion Transport in PEO-Based Composite Polymer Electrolytes with Ferroelectric BaTiO3   Fig.6 O:Li"
437,lit_tr437,,,2022-03-16 04:02:12,2022-03-16 04:02:12,,100.0336220157439,8.83612803199506e-05,189,10,,,,,0.4018/0.1964,,,,,,89.0,,org/10.1007/s10904-018-0805-z,"43278 Takahito Itoh ∗, Yukihiro Mitsuda, Takayuki Ebina, Takahiro Uno, Masataka Kubo 2009 Division of Chemistry for Materials, Graduate School of Engineering, Mie University, 1577 Kurima Machiya-cho, Tsu, Mie 514-8507, Japan Japan Journal of Power Sources Solid polymer electrolytes composed of polyanionic lithium salts and polyethers    Poly(Li-Sorb)/PEO-r-PPO/BF3·OEt2/BF3·OEt2"
3408,lit_tr4370,,,2022-03-16 04:02:20,2022-03-16 04:02:20,,89.95020784111779,4.475305314314525e-05,343,281,,,,,,83/17,,,,,,,10.1039/c8ra00377g,"43472 H. Y. Sun, H.-J. Sohn,* O. Yamamoto,* Y. Takeda, and N. Imanishi 1999 Department of Mineral and Petroleum Engineering, College of Engineering, Seoul National University, Seoul, Korea, Division of Materials Science and Engineering, College of Engineering, Seoul National University, Seoul, Korea, Department of Chemistry, Faculty of Engineering, Mie University, Tsu, Japan Korea, Japan Journal of The Electrochemical Society Enhanced Lithium-Ion Transport in PEO-Based Composite Polymer Electrolytes with Ferroelectric BaTiO3   Fig.6 O:Li"
3409,lit_tr4371,,,2022-03-16 04:02:20,2022-03-16 04:02:20,,80.00053819174485,3.4764297292788655e-05,343,281,,,,,,83/17,,,,,,,10.1039/c8ra00377g,"43472 H. Y. Sun, H.-J. Sohn,* O. Yamamoto,* Y. Takeda, and N. Imanishi 1999 Department of Mineral and Petroleum Engineering, College of Engineering, Seoul National University, Seoul, Korea, Division of Materials Science and Engineering, College of Engineering, Seoul National University, Seoul, Korea, Department of Chemistry, Faculty of Engineering, Mie University, Tsu, Japan Korea, Japan Journal of The Electrochemical Society Enhanced Lithium-Ion Transport in PEO-Based Composite Polymer Electrolytes with Ferroelectric BaTiO3   Fig.6 O:Li"
3410,lit_tr4372,,,2022-03-16 04:02:20,2022-03-16 04:02:20,,69.98149456932356,2.3801242783774545e-05,343,281,,,,,,83/17,,,,,,,10.1039/c8ra00377g,"43541 Andreas Bergfelta,⁎, Laurent Rubatatb, Daniel Brandella, Tim Bowden 2018    Poly(benzyl methacrylate)-poly[(oligo ethylene glycol) methyl ether methacrylate] triblock-copolymers as solid electrolyte for lithium batteries  Tg etc. will be inputted in the future  "
3411,lit_tr4373,,,2022-03-16 04:02:20,2022-03-16 04:02:20,,59.66771554180616,1.6295429569050743e-05,343,281,,,,,,83/17,,,,,,,10.1039/c8ra00377g,"43541 Andreas Bergfelta,⁎, Laurent Rubatatb, Daniel Brandella, Tim Bowden 2018    Poly(benzyl methacrylate)-poly[(oligo ethylene glycol) methyl ether methacrylate] triblock-copolymers as solid electrolyte for lithium batteries  Tg etc. will be inputted in the future  "
3412,lit_tr4374,,,2022-03-16 04:02:20,2022-03-16 04:02:20,,49.756793048973975,1.1883771596344758e-05,343,281,,,,,,83/17,,,,,,,10.1039/c8ra00377g,"43541 Andreas Bergfelta,⁎, Laurent Rubatatb, Daniel Brandella, Tim Bowden 2018    Poly(benzyl methacrylate)-poly[(oligo ethylene glycol) methyl ether methacrylate] triblock-copolymers as solid electrolyte for lithium batteries  Tg etc. will be inputted in the future  "
3413,lit_tr4375,,,2022-03-16 04:02:20,2022-03-16 04:02:20,,39.79495904463067,3.491094531662883e-06,343,281,,,,,,83/17,,,,,,,10.1039/c8ra00377g,"43541 Andreas Bergfelta,⁎, Laurent Rubatatb, Daniel Brandella, Tim Bowden 2018    Poly(benzyl methacrylate)-poly[(oligo ethylene glycol) methyl ether methacrylate] triblock-copolymers as solid electrolyte for lithium batteries  Tg etc. will be inputted in the future  "
3414,lit_tr4376,,,2022-03-16 04:02:20,2022-03-16 04:02:20,,29.785989210499395,1.536284552215769e-06,343,281,,,,,,83/17,,,,,,,10.1039/c8ra00377g,"43541 Andreas Bergfelta,⁎, Laurent Rubatatb, Daniel Brandella, Tim Bowden 2018    Poly(benzyl methacrylate)-poly[(oligo ethylene glycol) methyl ether methacrylate] triblock-copolymers as solid electrolyte for lithium batteries  Tg etc. will be inputted in the future  "
3415,lit_tr4377,,,2022-03-16 04:02:20,2022-03-16 04:02:20,,89.8663748090795,0.0002689156563730866,343,281,,,,,,77/23,,,,,,,10.1039/c8ra00377g,"43541 Andreas Bergfelta,⁎, Laurent Rubatatb, Daniel Brandella, Tim Bowden 2018    Poly(benzyl methacrylate)-poly[(oligo ethylene glycol) methyl ether methacrylate] triblock-copolymers as solid electrolyte for lithium batteries  Tg etc. will be inputted in the future  "
3416,lit_tr4378,,,2022-03-16 04:02:20,2022-03-16 04:02:20,,79.92123609479836,0.0001888213891096993,343,281,,,,,,77/23,,,,,,,10.1039/c8ra00377g,"43541 Andreas Bergfelta,⁎, Laurent Rubatatb, Daniel Brandella, Tim Bowden 2018    Poly(benzyl methacrylate)-poly[(oligo ethylene glycol) methyl ether methacrylate] triblock-copolymers as solid electrolyte for lithium batteries  Tg etc. will be inputted in the future  "
3417,lit_tr4379,,,2022-03-16 04:02:20,2022-03-16 04:02:20,,70.13132610046614,0.00013426745267257405,343,281,,,,,,77/23,,,,,,,10.1039/c8ra00377g,"43541 Andreas Bergfelta,⁎, Laurent Rubatatb, Daniel Brandella, Tim Bowden 2018    Poly(benzyl methacrylate)-poly[(oligo ethylene glycol) methyl ether methacrylate] triblock-copolymers as solid electrolyte for lithium batteries  Tg etc. will be inputted in the future  "
438,lit_tr438,,,2022-03-16 04:02:12,2022-03-16 04:02:12,,89.78556804860438,6.398453233148329e-05,189,10,,,,,0.4018/0.1964,,,,,,89.0,,org/10.1007/s10904-018-0805-z,"43278 Takahito Itoh ∗, Yukihiro Mitsuda, Takayuki Ebina, Takahiro Uno, Masataka Kubo 2009 Division of Chemistry for Materials, Graduate School of Engineering, Mie University, 1577 Kurima Machiya-cho, Tsu, Mie 514-8507, Japan Japan Journal of Power Sources Solid polymer electrolytes composed of polyanionic lithium salts and polyethers    Poly(Li-Sorb)/PEO-r-PPO/BF3·OEt2/BF3·OEt2"
3418,lit_tr4380,,,2022-03-16 04:02:20,2022-03-16 04:02:20,,59.949750664081876,8.739751530985673e-05,343,281,,,,,,77/23,,,,,,,10.1039/c8ra00377g,"43541 Andreas Bergfelta,⁎, Laurent Rubatatb, Daniel Brandella, Tim Bowden 2018    Poly(benzyl methacrylate)-poly[(oligo ethylene glycol) methyl ether methacrylate] triblock-copolymers as solid electrolyte for lithium batteries  Tg etc. will be inputted in the future  "
3419,lit_tr4381,,,2022-03-16 04:02:20,2022-03-16 04:02:20,,49.823122442208614,5.273763597374382e-05,343,281,,,,,,77/23,,,,,,,10.1039/c8ra00377g,"43541 Andreas Bergfelta,⁎, Laurent Rubatatb, Daniel Brandella, Tim Bowden 2018    Poly(benzyl methacrylate)-poly[(oligo ethylene glycol) methyl ether methacrylate] triblock-copolymers as solid electrolyte for lithium batteries  Tg etc. will be inputted in the future  "
3420,lit_tr4382,,,2022-03-16 04:02:20,2022-03-16 04:02:20,,39.85725858319904,3.222750548879608e-05,343,281,,,,,,77/23,,,,,,,10.1039/c8ra00377g,"43541 Andreas Bergfelta,⁎, Laurent Rubatatb, Daniel Brandella, Tim Bowden 2018    Poly(benzyl methacrylate)-poly[(oligo ethylene glycol) methyl ether methacrylate] triblock-copolymers as solid electrolyte for lithium batteries  Tg etc. will be inputted in the future  "
3421,lit_tr4383,,,2022-03-16 04:02:20,2022-03-16 04:02:20,,29.844367032315972,1.7578126183210914e-05,343,281,,,,,,77/23,,,,,,,10.1039/c8ra00377g,"43541 Andreas Bergfelta,⁎, Laurent Rubatatb, Daniel Brandella, Tim Bowden 2018    Poly(benzyl methacrylate)-poly[(oligo ethylene glycol) methyl ether methacrylate] triblock-copolymers as solid electrolyte for lithium batteries  Tg etc. will be inputted in the future  "
3422,lit_tr4384,,,2022-03-16 04:02:20,2022-03-16 04:02:20,,90.03407960199098,0.00029376991162777635,343,281,,,,,,73/27,,,,,,,10.1039/c8ra00377g,"43541 Andreas Bergfelta,⁎, Laurent Rubatatb, Daniel Brandella, Tim Bowden 2018    Poly(benzyl methacrylate)-poly[(oligo ethylene glycol) methyl ether methacrylate] triblock-copolymers as solid electrolyte for lithium batteries  Tg etc. will be inputted in the future  "
3423,lit_tr4385,,,2022-03-16 04:02:20,2022-03-16 04:02:20,,80.00053819174485,0.0002169602916257823,343,281,,,,,,73/27,,,,,,,10.1039/c8ra00377g,"43541 Andreas Bergfelta,⁎, Laurent Rubatatb, Daniel Brandella, Tim Bowden 2018    Poly(benzyl methacrylate)-poly[(oligo ethylene glycol) methyl ether methacrylate] triblock-copolymers as solid electrolyte for lithium batteries  Tg etc. will be inputted in the future  "
3424,lit_tr4386,,,2022-03-16 04:02:20,2022-03-16 04:02:20,,69.75699235002025,0.00013597379232364174,343,281,,,,,,73/27,,,,,,,10.1039/c8ra00377g,"43541 Andreas Bergfelta,⁎, Laurent Rubatatb, Daniel Brandella, Tim Bowden 2018    Poly(benzyl methacrylate)-poly[(oligo ethylene glycol) methyl ether methacrylate] triblock-copolymers as solid electrolyte for lithium batteries  Tg etc. will be inputted in the future  "
3425,lit_tr4387,,,2022-03-16 04:02:20,2022-03-16 04:02:20,,60.16159089426685,8.850820775847233e-05,343,281,,,,,,73/27,,,,,,,10.1039/c8ra00377g,"43541 Andreas Bergfelta,⁎, Laurent Rubatatb, Daniel Brandella, Tim Bowden 2018    Poly(benzyl methacrylate)-poly[(oligo ethylene glycol) methyl ether methacrylate] triblock-copolymers as solid electrolyte for lithium batteries  Tg etc. will be inputted in the future  "
3426,lit_tr4388,,,2022-03-16 04:02:20,2022-03-16 04:02:20,,50.02227422211013,5.013982517588088e-05,343,281,,,,,,73/27,,,,,,,10.1039/c8ra00377g,"43541 Andreas Bergfelta,⁎, Laurent Rubatatb, Daniel Brandella, Tim Bowden 2018    Poly(benzyl methacrylate)-poly[(oligo ethylene glycol) methyl ether methacrylate] triblock-copolymers as solid electrolyte for lithium batteries  Tg etc. will be inputted in the future  "
3427,lit_tr4389,,,2022-03-16 04:02:20,2022-03-16 04:02:20,,39.67043433678754,2.9875826376787618e-05,343,281,,,,,,73/27,,,,,,,10.1039/c8ra00377g,"43541 Andreas Bergfelta,⁎, Laurent Rubatatb, Daniel Brandella, Tim Bowden 2018    Poly(benzyl methacrylate)-poly[(oligo ethylene glycol) methyl ether methacrylate] triblock-copolymers as solid electrolyte for lithium batteries  Tg etc. will be inputted in the future  "
439,lit_tr439,,,2022-03-16 04:02:12,2022-03-16 04:02:12,,79.91981849739841,3.7867880679565036e-05,189,10,,,,,0.4018/0.1964,,,,,,89.0,,org/10.1007/s10904-018-0805-z,"43278 Takahito Itoh ∗, Yukihiro Mitsuda, Takayuki Ebina, Takahiro Uno, Masataka Kubo 2009 Division of Chemistry for Materials, Graduate School of Engineering, Mie University, 1577 Kurima Machiya-cho, Tsu, Mie 514-8507, Japan Japan Journal of Power Sources Solid polymer electrolytes composed of polyanionic lithium salts and polyethers    Poly(Li-Sorb)/PEO-r-PPO/BF3·OEt2/BF3·OEt2"
3428,lit_tr4390,,,2022-03-16 04:02:20,2022-03-16 04:02:20,,29.66930102668198,1.3147100466934955e-05,343,281,,,,,,73/27,,,,,,,10.1039/c8ra00377g,"43541 Andreas Bergfelta,⁎, Laurent Rubatatb, Daniel Brandella, Tim Bowden 2018    Poly(benzyl methacrylate)-poly[(oligo ethylene glycol) methyl ether methacrylate] triblock-copolymers as solid electrolyte for lithium batteries  Tg etc. will be inputted in the future  "
3429,lit_tr4391,,,2022-03-16 04:02:20,2022-03-16 04:02:20,,90.33151933231238,2.7137287366100057e-05,344,281,,,,,,91/9,,,,,,,10.1039/c8ra00377g,"43541 Andreas Bergfelta,⁎, Laurent Rubatatb, Daniel Brandella, Tim Bowden 2018    Poly(benzyl methacrylate)-poly[(oligo ethylene glycol) methyl ether methacrylate] triblock-copolymers as solid electrolyte for lithium batteries  Tg etc. will be inputted in the future  "
3430,lit_tr4392,,,2022-03-16 04:02:20,2022-03-16 04:02:20,,80.23731846258408,1.966555890134059e-05,344,281,,,,,,91/9,,,,,,,10.1039/c8ra00377g,"43541 Andreas Bergfelta,⁎, Laurent Rubatatb, Daniel Brandella, Tim Bowden 2018    Poly(benzyl methacrylate)-poly[(oligo ethylene glycol) methyl ether methacrylate] triblock-copolymers as solid electrolyte for lithium batteries  Tg etc. will be inputted in the future  "
3431,lit_tr4393,,,2022-03-16 04:02:20,2022-03-16 04:02:20,,70.40077596754492,1.5696549567005503e-05,344,281,,,,,,91/9,,,,,,,10.1039/c8ra00377g,43541        Tg etc. will be inputted in the future  
3432,lit_tr4394,,,2022-03-16 04:02:20,2022-03-16 04:02:20,,60.282290120467394,1.066527426146626e-05,344,281,,,,,,91/9,,,,,,,10.1039/c8ra00377g,43541        Tg etc. will be inputted in the future  
3433,lit_tr4395,,,2022-03-16 04:02:20,2022-03-16 04:02:20,,50.04132502385329,1.4251026703030187e-06,344,281,,,,,,91/9,,,,,,,10.1039/c8ra00377g,43541        Tg etc. will be inputted in the future  
3434,lit_tr4396,,,2022-03-16 04:02:20,2022-03-16 04:02:20,,39.991985091272056,4.399027159972295e-07,344,281,,,,,,91/9,,,,,,,10.1039/c8ra00377g,43541        Tg etc. will be inputted in the future  
3435,lit_tr4397,,,2022-03-16 04:02:20,2022-03-16 04:02:20,,30.043907706297773,1.843886844278576e-07,344,281,,,,,,91/9,,,,,,,10.1039/c8ra00377g,43541        Tg etc. will be inputted in the future  
3436,lit_tr4398,,,2022-03-16 04:02:20,2022-03-16 04:02:20,,90.33151933231238,9.683090391711614e-06,344,281,,,,,,83/17,,,,,,,10.1039/c8ra00377g,43541        Tg etc. will be inputted in the future  
3437,lit_tr4399,,,2022-03-16 04:02:20,2022-03-16 04:02:20,,80.3895371183383,6.904954786310696e-06,344,281,,,,,,83/17,,,,,,,10.1039/c8ra00377g,43541        Tg etc. will be inputted in the future  
44,lit_tr44,,,2022-03-16 04:02:11,2022-03-16 04:02:11,,54.80057128989523,0.007195409685198335,1,364,,,,,0.451/0.274,,,,,64.0,-70.0,55.0,not available,"43221 Masaru Heishi a,c, Hiroki Niwa a, Takahiro Uno a, Masataka Kubo b, Takahito Itoh 2013 Division of Chemistry for Materials, Graduate School of Engineering, Mie University, 1577 Kurimamachiya-cho, Tsu, Mie 514-8507, Japan Japan Electrochimica Acta Polymer electrolytes based on polyanionic lithium salts PEO/ poly(lithium vinylsulfonate)  = 1/8(li/eo) bf3   PEO600000/poly(lithium vinylsulfonate) mn7140/BF3·OEt2/BF3·OEt2"
440,lit_tr440,,,2022-03-16 04:02:12,2022-03-16 04:02:12,,69.79387826315389,2.633667836600081e-05,189,10,,,,,0.4018/0.1964,,,,,,89.0,,org/10.1007/s10904-018-0805-z,"43278 Takahito Itoh ∗, Yukihiro Mitsuda, Takayuki Ebina, Takahiro Uno, Masataka Kubo 2009 Division of Chemistry for Materials, Graduate School of Engineering, Mie University, 1577 Kurima Machiya-cho, Tsu, Mie 514-8507, Japan Japan Journal of Power Sources Solid polymer electrolytes composed of polyanionic lithium salts and polyethers    Poly(Li-Sorb)/PEO-r-PPO/BF3·OEt2/BF3·OEt2"
3438,lit_tr4400,,,2022-03-16 04:02:20,2022-03-16 04:02:20,,70.40077596754492,4.923882631706819e-06,344,281,,,,,,83/17,,,,,,,10.1039/c8ra00377g,43542        Tg etc. will be inputted in the future  
3439,lit_tr4401,,,2022-03-16 04:02:20,2022-03-16 04:02:20,,60.282290120467394,3.1369203853928112e-06,344,281,,,,,,83/17,,,,,,,10.1039/c8ra00377g,43542        Tg etc. will be inputted in the future  
3440,lit_tr4402,,,2022-03-16 04:02:20,2022-03-16 04:02:20,,50.232330656160286,1.7854522985237354e-06,344,281,,,,,,83/17,,,,,,,10.1039/c8ra00377g,43542        Tg etc. will be inputted in the future  
3441,lit_tr4403,,,2022-03-16 04:02:20,2022-03-16 04:02:20,,40.111501423916366,2.3101297000831945e-07,344,281,,,,,,83/17,,,,,,,10.1039/c8ra00377g,43542        Tg etc. will be inputted in the future  
3442,lit_tr4404,,,2022-03-16 04:02:20,2022-03-16 04:02:20,,29.987917808997736,1.083839650612577e-07,344,281,,,,,,83/17,,,,,,,10.1039/c8ra00377g,43542        Tg etc. will be inputted in the future  
3443,lit_tr4405,,,2022-03-16 04:02:20,2022-03-16 04:02:20,,90.33151933231238,7.854253154040705e-05,344,281,,,,,,77/23,,,,,,,10.1039/c8ra00377g,43542        Tg etc. will be inputted in the future  
3444,lit_tr4406,,,2022-03-16 04:02:20,2022-03-16 04:02:20,,80.23731846258408,5.511359509536833e-05,344,281,,,,,,77/23,,,,,,,10.1039/c8ra00377g,43542        Tg etc. will be inputted in the future  
3445,lit_tr4407,,,2022-03-16 04:02:20,2022-03-16 04:02:20,,70.61661243294657,3.9301180392811015e-05,344,281,,,,,,77/23,,,,,,,10.1039/c8ra00377g,43542        Tg etc. will be inputted in the future  
3446,lit_tr4408,,,2022-03-16 04:02:20,2022-03-16 04:02:20,,59.943996815783805,2.4244620170823587e-05,344,281,,,,,,77/23,,,,,,,10.1039/c8ra00377g,43542        Tg etc. will be inputted in the future  
3447,lit_tr4409,,,2022-03-16 04:02:20,2022-03-16 04:02:20,,50.16863703165069,1.4482354062369162e-05,344,281,,,,,,77/23,,,,,,,10.1039/c8ra00377g,43542        Tg etc. will be inputted in the future  
441,lit_tr441,,,2022-03-16 04:02:12,2022-03-16 04:02:12,,59.93773664218253,1.4378381416712886e-05,189,10,,,,,0.4018/0.1964,,,,,,89.0,,org/10.1007/s10904-018-0805-z,"43278 Takahito Itoh ∗, Yukihiro Mitsuda, Takayuki Ebina, Takahiro Uno, Masataka Kubo 2009 Division of Chemistry for Materials, Graduate School of Engineering, Mie University, 1577 Kurima Machiya-cho, Tsu, Mie 514-8507, Japan Japan Journal of Power Sources Solid polymer electrolytes composed of polyanionic lithium salts and polyethers    Poly(Li-Sorb)/PEO-r-PPO/BF3·OEt2/BF3·OEt2"
3448,lit_tr4410,,,2022-03-16 04:02:20,2022-03-16 04:02:20,,39.9322611170615,7.3643236559027735e-06,344,281,,,,,,77/23,,,,,,,10.1039/c8ra00377g,43542        Tg etc. will be inputted in the future  
3449,lit_tr4411,,,2022-03-16 04:02:20,2022-03-16 04:02:20,,29.82007212221049,3.744782282999809e-06,344,281,,,,,,77/23,,,,,,,10.1039/c8ra00377g,43542        Tg etc. will be inputted in the future  
3450,lit_tr4412,,,2022-03-16 04:02:20,2022-03-16 04:02:20,,90.57313408668784,4.6916831144743486e-05,344,281,,,,,,73/27,,,,,,,10.1039/c8ra00377g,43542        Tg etc. will be inputted in the future  
3451,lit_tr4413,,,2022-03-16 04:02:20,2022-03-16 04:02:20,,80.5418869644493,3.136920385392809e-05,344,281,,,,,,73/27,,,,,,,10.1039/c8ra00377g,43542        Tg etc. will be inputted in the future  
3452,lit_tr4414,,,2022-03-16 04:02:20,2022-03-16 04:02:20,,70.25703549934127,2.201189044664323e-05,344,281,,,,,,73/27,,,,,,,10.1039/c8ra00377g,43542        Tg etc. will be inputted in the future  
3453,lit_tr4415,,,2022-03-16 04:02:20,2022-03-16 04:02:20,,60.14689037437347,1.2328467394420892e-05,344,281,,,,,,73/27,,,,,,,10.1039/c8ra00377g,43542        Tg etc. will be inputted in the future  
3454,lit_tr4416,,,2022-03-16 04:02:20,2022-03-16 04:02:20,,49.97770661094512,6.904954786310696e-06,344,281,,,,,,73/27,,,,,,,10.1039/c8ra00377g,43542        Tg etc. will be inputted in the future  
3455,lit_tr4417,,,2022-03-16 04:02:20,2022-03-16 04:02:20,,39.991985091272056,3.239585977714275e-06,344,281,,,,,,73/27,,,,,,,10.1039/c8ra00377g,43542        Tg etc. will be inputted in the future  
3456,lit_tr4418,,,2022-03-16 04:02:20,2022-03-16 04:02:20,,29.93194858684899,1.5951341129587907e-06,344,281,,,,,,73/27,,,,,,,10.1039/c8ra00377g,43542        Tg etc. will be inputted in the future  
3457,lit_tr4419,,,2022-03-16 04:02:20,2022-03-16 04:02:20,,90.46770541150738,2.9042110199894268e-05,345,281,,,,,,91/9,,,,,,,10.1039/c8ra00377g,43542        Tg etc. will be inputted in the future  
442,lit_tr442,,,2022-03-16 04:02:12,2022-03-16 04:02:12,,49.79943257784697,7.241240971135699e-06,189,10,,,,,0.4018/0.1964,,,,,,89.0,,org/10.1007/s10904-018-0805-z,"43278 Takahito Itoh ∗, Yukihiro Mitsuda, Takayuki Ebina, Takahiro Uno, Masataka Kubo 2009 Division of Chemistry for Materials, Graduate School of Engineering, Mie University, 1577 Kurima Machiya-cho, Tsu, Mie 514-8507, Japan Japan Journal of Power Sources Solid polymer electrolytes composed of polyanionic lithium salts and polyethers    Poly(Li-Sorb)/PEO-r-PPO/BF3·OEt2/BF3·OEt2"
3458,lit_tr4420,,,2022-03-16 04:02:20,2022-03-16 04:02:20,,80.4055112086744,2.1690402226223076e-05,345,281,,,,,,91/9,,,,,,,10.1039/c8ra00377g,43542        Tg etc. will be inputted in the future  
3459,lit_tr4421,,,2022-03-16 04:02:20,2022-03-16 04:02:20,,70.01890495867798,1.5810429281709443e-05,345,281,,,,,,91/9,,,,,,,10.1039/c8ra00377g,43542        Tg etc. will be inputted in the future  
3460,lit_tr4422,,,2022-03-16 04:02:20,2022-03-16 04:02:20,,59.88570029920015,1.0583952627257844e-05,345,281,,,,,,91/9,,,,,,,10.1039/c8ra00377g,43542        Tg etc. will be inputted in the future  
3461,lit_tr4423,,,2022-03-16 04:02:20,2022-03-16 04:02:20,,50.014150972076834,7.171893020987664e-06,345,281,,,,,,91/9,,,,,,,10.1039/c8ra00377g,43542        Tg etc. will be inputted in the future  
3462,lit_tr4424,,,2022-03-16 04:02:20,2022-03-16 04:02:20,,40.049764289924155,4.199904706597516e-06,345,281,,,,,,91/9,,,,,,,10.1039/c8ra00377g,43542        Tg etc. will be inputted in the future  
3463,lit_tr4425,,,2022-03-16 04:02:20,2022-03-16 04:02:20,,29.949426876907467,2.2864143099980614e-06,345,281,,,,,,91/9,,,,,,,10.1039/c8ra00377g,43542        Tg etc. will be inputted in the future  
3464,lit_tr4426,,,2022-03-16 04:02:20,2022-03-16 04:02:20,,90.30608096557,9.22122740689109e-05,345,281,,,,,,83/17,,,,,,,10.1039/c8ra00377g,43542        Tg etc. will be inputted in the future  
3465,lit_tr4427,,,2022-03-16 04:02:20,2022-03-16 04:02:20,,80.4055112086744,6.3249389512585e-05,345,281,,,,,,83/17,,,,,,,10.1039/c8ra00377g,43542        Tg etc. will be inputted in the future  
3466,lit_tr4428,,,2022-03-16 04:02:20,2022-03-16 04:02:20,,70.16298646772037,4.445159245362542e-05,345,281,,,,,,83/17,,,,,,,10.1039/c8ra00377g,43542        Tg etc. will be inputted in the future  
3467,lit_tr4429,,,2022-03-16 04:02:20,2022-03-16 04:02:20,,60.02139678111939,3.012126725405936e-05,345,281,,,,,,83/17,,,,,,,10.1039/c8ra00377g,43542        Tg etc. will be inputted in the future  
443,lit_tr443,,,2022-03-16 04:02:12,2022-03-16 04:02:12,,39.86941659441135,3.64683404079858e-06,189,10,,,,,0.4018/0.1964,,,,,,89.0,,org/10.1007/s10904-018-0805-z,"43278 Takahito Itoh ∗, Yukihiro Mitsuda, Takayuki Ebina, Takahiro Uno, Masataka Kubo 2009 Division of Chemistry for Materials, Graduate School of Engineering, Mie University, 1577 Kurima Machiya-cho, Tsu, Mie 514-8507, Japan Japan Journal of Power Sources Solid polymer electrolytes composed of polyanionic lithium salts and polyethers    Poly(Li-Sorb)/PEO-r-PPO/BF3·OEt2/BF3·OEt2"
3468,lit_tr4430,,,2022-03-16 04:02:20,2022-03-16 04:02:20,,50.014150972076834,1.7425978870289736e-05,345,281,,,,,,83/17,,,,,,,10.1039/c8ra00377g,43542        Tg etc. will be inputted in the future  
3469,lit_tr4431,,,2022-03-16 04:02:20,2022-03-16 04:02:20,,40.10975805619864,9.959543587509995e-06,345,281,,,,,,83/17,,,,,,,10.1039/c8ra00377g,43542        Tg etc. will be inputted in the future  
3470,lit_tr4432,,,2022-03-16 04:02:20,2022-03-16 04:02:20,,29.837116634363383,4.919278477917658e-06,345,281,,,,,,83/17,,,,,,,10.1039/c8ra00377g,43542        Tg etc. will be inputted in the future  
3471,lit_tr4433,,,2022-03-16 04:02:20,2022-03-16 04:02:20,,90.14460013670572,0.00010932824946854994,345,281,,,,,,77/23,,,,,,,10.1039/c8ra00377g,43542        Tg etc. will be inputted in the future  
3472,lit_tr4434,,,2022-03-16 04:02:20,2022-03-16 04:02:20,,80.02374619997727,7.056535801788755e-05,345,281,,,,,,77/23,,,,,,,10.1039/c8ra00377g,43542        Tg etc. will be inputted in the future  
3473,lit_tr4435,,,2022-03-16 04:02:20,2022-03-16 04:02:20,,69.94690954571189,4.554604849522513e-05,345,281,,,,,,77/23,,,,,,,10.1039/c8ra00377g,43542        Tg etc. will be inputted in the future  
3474,lit_tr4436,,,2022-03-16 04:02:20,2022-03-16 04:02:20,,60.08928649801027,2.6672046401449538e-05,345,281,,,,,,77/23,,,,,,,10.1039/c8ra00377g,43542        Tg etc. will be inputted in the future  
3475,lit_tr4437,,,2022-03-16 04:02:20,2022-03-16 04:02:20,,50.014150972076834,1.366354464850654e-05,345,281,,,,,,77/23,,,,,,,10.1039/c8ra00377g,43542        Tg etc. will be inputted in the future  
3476,lit_tr4438,,,2022-03-16 04:02:20,2022-03-16 04:02:20,,39.86992078799801,7.348474358421537e-06,345,281,,,,,,77/23,,,,,,,10.1039/c8ra00377g,43542        Tg etc. will be inputted in the future  
3477,lit_tr4439,,,2022-03-16 04:02:20,2022-03-16 04:02:20,,29.893261349868965,3.213973218365555e-06,345,281,,,,,,77/23,,,,,,,10.1039/c8ra00377g,43542        Tg etc. will be inputted in the future  
444,lit_tr444,,,2022-03-16 04:02:12,2022-03-16 04:02:12,,30.042924689909455,1.384697792986089e-06,189,10,,,,,0.4018/0.1964,,,,,,89.0,,org/10.1007/s10904-018-0805-z,"43278 Takahito Itoh ∗, Yukihiro Mitsuda, Takayuki Ebina, Takahiro Uno, Masataka Kubo 2009 Division of Chemistry for Materials, Graduate School of Engineering, Mie University, 1577 Kurima Machiya-cho, Tsu, Mie 514-8507, Japan Japan Journal of Power Sources Solid polymer electrolytes composed of polyanionic lithium salts and polyethers    Poly(Li-Sorb)/PEO-r-PPO/BF3·OEt2/BF3·OEt2"
3478,lit_tr4440,,,2022-03-16 04:02:20,2022-03-16 04:02:20,,90.06391351887032,7.230276894396169e-05,345,281,,,,,,73/27,,,,,,,10.1039/c8ra00377g,43542        Tg etc. will be inputted in the future  
3479,lit_tr4441,,,2022-03-16 04:02:20,2022-03-16 04:02:20,,80.25270620698905,4.4995492947435975e-05,345,281,,,,,,73/27,,,,,,,10.1039/c8ra00377g,43542        Tg etc. will be inputted in the future  
3480,lit_tr4442,,,2022-03-16 04:02:20,2022-03-16 04:02:20,,70.01890495867798,2.6672046401449538e-05,345,281,,,,,,73/27,,,,,,,10.1039/c8ra00377g,43542        Tg etc. will be inputted in the future  
3481,lit_tr4443,,,2022-03-16 04:02:20,2022-03-16 04:02:20,,60.157203888062156,1.4877679928658848e-05,345,281,,,,,,73/27,,,,,,,10.1039/c8ra00377g,43542        Tg etc. will be inputted in the future  
3482,lit_tr4444,,,2022-03-16 04:02:20,2022-03-16 04:02:20,,49.88648215398251,7.348474358421537e-06,345,281,,,,,,73/27,,,,,,,10.1039/c8ra00377g,43542        Tg etc. will be inputted in the future  
3483,lit_tr4445,,,2022-03-16 04:02:20,2022-03-16 04:02:20,,39.86992078799801,3.542385117759418e-06,345,281,,,,,,73/27,,,,,,,10.1039/c8ra00377g,43542        Tg etc. will be inputted in the future  
3484,lit_tr4446,,,2022-03-16 04:02:20,2022-03-16 04:02:20,,30.061820411889016,1.2148063188673152e-06,345,281,,,,,,73/27,,,,,,,10.1039/c8ra00377g,43542        Tg etc. will be inputted in the future  
3485,lit_tr4447,,,2022-03-16 04:02:20,2022-03-16 04:02:20,,91.03385319016041,8.373599892176098e-05,342,281,,,,,,70/30,,,,,,,10.1016/j.polymer.2017.10.044,43542        Tg etc. will be inputted in the future  
3486,lit_tr4448,,,2022-03-16 04:02:20,2022-03-16 04:02:20,,80.31015991177367,5.425944843868028e-05,342,281,,,,,,70/30,,,,,,,10.1016/j.polymer.2017.10.044,43542        Tg etc. will be inputted in the future  
3487,lit_tr4449,,,2022-03-16 04:02:20,2022-03-16 04:02:20,,70.53130395153147,3.585946900525618e-05,342,281,,,,,,70/30,,,,,,,10.1016/j.polymer.2017.10.044,43542        Tg etc. will be inputted in the future  
445,lit_tr445,,,2022-03-16 04:02:12,2022-03-16 04:02:12,,19.785823326889727,4.6582629502113854e-07,189,10,,,,,0.4018/0.1964,,,,,,89.0,,org/10.1007/s10904-018-0805-z,"43278 Takahito Itoh ∗, Yukihiro Mitsuda, Takayuki Ebina, Takahiro Uno, Masataka Kubo 2009 Division of Chemistry for Materials, Graduate School of Engineering, Mie University, 1577 Kurima Machiya-cho, Tsu, Mie 514-8507, Japan Japan Journal of Power Sources Solid polymer electrolytes composed of polyanionic lithium salts and polyethers    Poly(Li-Sorb)/PEO-r-PPO/BF3·OEt2/BF3·OEt2"
3488,lit_tr4450,,,2022-03-16 04:02:20,2022-03-16 04:02:20,,60.1313393646347,2.023996933155067e-05,342,281,,,,,,70/30,,,,,,,10.1016/j.polymer.2017.10.044,43542        Tg etc. will be inputted in the future  
3489,lit_tr4451,,,2022-03-16 04:02:20,2022-03-16 04:02:20,,50.244379698300804,1.1651481671002899e-05,342,281,,,,,,70/30,,,,,,,10.1016/j.polymer.2017.10.044,43542        Tg etc. will be inputted in the future  
3490,lit_tr4452,,,2022-03-16 04:02:20,2022-03-16 04:02:20,,40.190176956543155,6.198565868511652e-06,342,281,,,,,,70/30,,,,,,,10.1016/j.polymer.2017.10.044,43542        Tg etc. will be inputted in the future  
3491,lit_tr4453,,,2022-03-16 04:02:20,2022-03-16 04:02:20,,30.22450896871686,2.358256316882236e-06,342,281,,,,,,70/30,,,,,,,10.1016/j.polymer.2017.10.044,43542        Tg etc. will be inputted in the future  
3492,lit_tr4454,,,2022-03-16 04:02:20,2022-03-16 04:02:20,,90.66179408593109,2.023996933155067e-05,341,281,,,,,,72/28,,,,,,,10.1016/j.polymer.2017.10.044,43542        Tg etc. will be inputted in the future  
3493,lit_tr4455,,,2022-03-16 04:02:20,2022-03-16 04:02:20,,80.54420073939212,1.4474366723223822e-05,341,281,,,,,,72/28,,,,,,,10.1016/j.polymer.2017.10.044,43542        Tg etc. will be inputted in the future  
3494,lit_tr4456,,,2022-03-16 04:02:20,2022-03-16 04:02:20,,70.6419013140262,9.01637819223655e-06,341,281,,,,,,72/28,,,,,,,10.1016/j.polymer.2017.10.044,43542        Tg etc. will be inputted in the future  
3495,lit_tr4457,,,2022-03-16 04:02:20,2022-03-16 04:02:20,,60.44354670830148,5.3992575855751395e-06,341,281,,,,,,72/28,,,,,,,10.1016/j.polymer.2017.10.044,43542        Tg etc. will be inputted in the future  
3496,lit_tr4458,,,2022-03-16 04:02:20,2022-03-16 04:02:20,,50.14651485348338,3.047474236976782e-06,341,281,,,,,,72/28,,,,,,,10.1016/j.polymer.2017.10.044,43542        Tg etc. will be inputted in the future  
3497,lit_tr4459,,,2022-03-16 04:02:20,2022-03-16 04:02:20,,40.28210600948648,1.6864781857501678e-06,341,281,,,,,,72/28,,,,,,,10.1016/j.polymer.2017.10.044,43542        Tg etc. will be inputted in the future  
446,lit_tr446,,,2022-03-16 04:02:12,2022-03-16 04:02:12,,100.40374000136723,0.00010383768566356996,189,10,,,,,0.3226/0.3548,,,,,,91.0,,org/10.1007/s10904-018-0805-z,"43278 Takahito Itoh ∗, Yukihiro Mitsuda, Takayuki Ebina, Takahiro Uno, Masataka Kubo 2009 Division of Chemistry for Materials, Graduate School of Engineering, Mie University, 1577 Kurima Machiya-cho, Tsu, Mie 514-8507, Japan Japan Journal of Power Sources Solid polymer electrolytes composed of polyanionic lithium salts and polyethers    Poly(Li-Sorb)/PEO-r-PPO/BF3·OEt2/BF3·OEt2"
3498,lit_tr4460,,,2022-03-16 04:02:20,2022-03-16 04:02:20,,30.1383841968306,6.168078509509947e-07,341,281,,,,,,72/28,,,,,,,10.1016/j.polymer.2017.10.044,43542        Tg etc. will be inputted in the future  
3499,lit_tr4461,,,2022-03-16 04:02:20,2022-03-16 04:02:20,,90.78572929086482,6.977230707726923e-06,339,281,,,,,,78/22,,,,,,,10.1016/j.polymer.2017.10.044,43542        Tg etc. will be inputted in the future  
3500,lit_tr4462,,,2022-03-16 04:02:20,2022-03-16 04:02:20,,80.42714159633857,4.8922370762530085e-06,339,281,,,,,,78/22,,,,,,,10.1016/j.polymer.2017.10.044,43542        Tg etc. will be inputted in the future  
3501,lit_tr4463,,,2022-03-16 04:02:21,2022-03-16 04:02:21,,70.19993840055815,2.9879596771757604e-06,339,281,,,,,,78/22,,,,,,,10.1016/j.polymer.2017.10.044,43542        Tg etc. will be inputted in the future  
3502,lit_tr4464,,,2022-03-16 04:02:21,2022-03-16 04:02:21,,60.54774584830119,1.7892732101981737e-06,339,281,,,,,,78/22,,,,,,,10.1016/j.polymer.2017.10.044,43542        Tg etc. will be inputted in the future  
3503,lit_tr4465,,,2022-03-16 04:02:21,2022-03-16 04:02:21,,50.34230381024497,9.518899109440067e-07,339,281,,,,,,78/22,,,,,,,10.1016/j.polymer.2017.10.044,43542        Tg etc. will be inputted in the future  
3504,lit_tr4466,,,2022-03-16 04:02:21,2022-03-16 04:02:21,,40.09830181302931,4.0764148272484425e-07,339,281,,,,,,78/22,,,,,,,10.1016/j.polymer.2017.10.044,43542        Tg etc. will be inputted in the future  
3505,lit_tr4467,,,2022-03-16 04:02:21,2022-03-16 04:02:21,,30.22450896871686,1.4332333871267465e-07,339,281,,,,,,78/22,,,,,,,10.1016/j.polymer.2017.10.044,43542        Tg etc. will be inputted in the future  
3506,lit_tr4468,,,2022-03-16 04:02:21,2022-03-16 04:02:21,,90.41417673416191,4.521122273640204e-06,338,281,,,,,,80/20,,,,,,,10.1016/j.polymer.2017.10.044,43542        Tg etc. will be inputted in the future  
3507,lit_tr4469,,,2022-03-16 04:02:21,2022-03-16 04:02:21,,80.42714159633857,3.1700832235461094e-06,338,281,,,,,,80/20,,,,,,,10.1016/j.polymer.2017.10.044,43542        Tg etc. will be inputted in the future  
447,lit_tr447,,,2022-03-16 04:02:12,2022-03-16 04:02:12,,89.9605795172227,6.93619030235497e-05,189,10,,,,,0.3226/0.3548,,,,,,91.0,,org/10.1007/s10904-018-0805-z,"43278 Takahito Itoh ∗, Yukihiro Mitsuda, Takayuki Ebina, Takahiro Uno, Masataka Kubo 2009 Division of Chemistry for Materials, Graduate School of Engineering, Mie University, 1577 Kurima Machiya-cho, Tsu, Mie 514-8507, Japan Japan Journal of Power Sources Solid polymer electrolytes composed of polyanionic lithium salts and polyethers    Poly(Li-Sorb)/PEO-r-PPO/BF3·OEt2/BF3·OEt2"
3508,lit_tr4470,,,2022-03-16 04:02:21,2022-03-16 04:02:21,,70.31032256336084,1.9747094840768255e-06,338,281,,,,,,80/20,,,,,,,10.1016/j.polymer.2017.10.044,43542        Tg etc. will be inputted in the future  
3509,lit_tr4471,,,2022-03-16 04:02:21,2022-03-16 04:02:21,,60.1313393646347,1.1825108634406367e-06,338,281,,,,,,80/20,,,,,,,10.1016/j.polymer.2017.10.044,43542        Tg etc. will be inputted in the future  
3510,lit_tr4472,,,2022-03-16 04:02:21,2022-03-16 04:02:21,,50.34230381024497,6.047621222994748e-07,338,281,,,,,,80/20,,,,,,,10.1016/j.polymer.2017.10.044,43542        Tg etc. will be inputted in the future  
3511,lit_tr4473,,,2022-03-16 04:02:21,2022-03-16 04:02:21,,40.28210600948648,2.4896919224096305e-07,338,281,,,,,,80/20,,,,,,,10.1016/j.polymer.2017.10.044,43542        Tg etc. will be inputted in the future  
3512,lit_tr4474,,,2022-03-16 04:02:21,2022-03-16 04:02:21,,30.310682668181812,1.0249593418554559e-07,338,281,,,,,,80/20,,,,,,,10.1016/j.polymer.2017.10.044,43542        Tg etc. will be inputted in the future  
3513,lit_tr4475,,,2022-03-16 04:02:21,2022-03-16 04:02:21,,89.98806097978763,0.0001924395065370487,340,281,,,,,,91/9,,,,,,,10.1016/j.polymer.2017.10.044,43542        Tg etc. will be inputted in the future  
3514,lit_tr4476,,,2022-03-16 04:02:21,2022-03-16 04:02:21,,80.06559480173377,0.00011954592898655914,340,281,,,,,,91/9,,,,,,,10.1016/j.polymer.2017.10.044,43542        Tg etc. will be inputted in the future  
3515,lit_tr4477,,,2022-03-16 04:02:21,2022-03-16 04:02:21,,70.00312398834654,7.426348879411661e-05,340,281,,,,,,91/9,,,,,,,10.1016/j.polymer.2017.10.044,43542        Tg etc. will be inputted in the future  
3516,lit_tr4478,,,2022-03-16 04:02:21,2022-03-16 04:02:21,,59.97382149591459,4.133350049987813e-05,340,281,,,,,,91/9,,,,,,,10.1016/j.polymer.2017.10.044,43542        Tg etc. will be inputted in the future  
3517,lit_tr4479,,,2022-03-16 04:02:21,2022-03-16 04:02:21,,50.02073170731808,1.7162970077724227e-05,340,281,,,,,,91/9,,,,,,,10.1016/j.polymer.2017.10.044,43542        Tg etc. will be inputted in the future  
448,lit_tr448,,,2022-03-16 04:02:12,2022-03-16 04:02:12,,80.25109681564408,4.4500408736862076e-05,189,10,,,,,0.3226/0.3548,,,,,,91.0,,org/10.1007/s10904-018-0805-z,"43278 Takahito Itoh ∗, Yukihiro Mitsuda, Takayuki Ebina, Takahiro Uno, Masataka Kubo 2009 Division of Chemistry for Materials, Graduate School of Engineering, Mie University, 1577 Kurima Machiya-cho, Tsu, Mie 514-8507, Japan Japan Journal of Power Sources Solid polymer electrolytes composed of polyanionic lithium salts and polyethers    Poly(Li-Sorb)/PEO-r-PPO/BF3·OEt2/BF3·OEt2"
3518,lit_tr4480,,,2022-03-16 04:02:21,2022-03-16 04:02:21,,39.442155706281824,5.934168049894587e-06,340,281,,,,,,91/9,,,,,,,10.1016/j.polymer.2017.10.044,43542        Tg etc. will be inputted in the future  
3519,lit_tr4481,,,2022-03-16 04:02:21,2022-03-16 04:02:21,,29.9669573920508,2.700296980665564e-06,340,281,,,,,,91/9,,,,,,,10.1016/j.polymer.2017.10.044,43542        Tg etc. will be inputted in the future  
3520,lit_tr4482,,,2022-03-16 04:02:21,2022-03-16 04:02:21,,89.49112213479316,0.0002932221805675078,340,281,,,,,,87/13,,,,,,,10.1016/j.polymer.2017.10.044,43542        Tg etc. will be inputted in the future  
3521,lit_tr4483,,,2022-03-16 04:02:21,2022-03-16 04:02:21,,79.83035298035406,0.00019961758960786166,340,281,,,,,,87/13,,,,,,,10.1016/j.polymer.2017.10.044,43542        Tg etc. will be inputted in the future  
3522,lit_tr4484,,,2022-03-16 04:02:21,2022-03-16 04:02:21,,70.22544541626252,0.00010908709078963824,340,281,,,,,,87/13,,,,,,,10.1016/j.polymer.2017.10.044,43542        Tg etc. will be inputted in the future  
3523,lit_tr4485,,,2022-03-16 04:02:21,2022-03-16 04:02:21,,59.97382149591459,6.776632222540942e-05,340,281,,,,,,87/13,,,,,,,10.1016/j.polymer.2017.10.044,43542        Tg etc. will be inputted in the future  
3524,lit_tr4486,,,2022-03-16 04:02:21,2022-03-16 04:02:21,,50.1192894175058,3.570128899690881e-05,340,281,,,,,,87/13,,,,,,,10.1016/j.polymer.2017.10.044,43542        Tg etc. will be inputted in the future  
3525,lit_tr4487,,,2022-03-16 04:02:21,2022-03-16 04:02:21,,39.99623338257061,1.5950830504771404e-05,340,281,,,,,,87/13,,,,,,,10.1016/j.polymer.2017.10.044,43542        Tg etc. will be inputted in the future  
3526,lit_tr4488,,,2022-03-16 04:02:21,2022-03-16 04:02:21,,29.793698199486073,6.623286761522887e-06,340,281,,,,,,87/13,,,,,,,10.1016/j.polymer.2017.10.044,43542        Tg etc. will be inputted in the future  
3527,lit_tr4489,,,2022-03-16 04:02:21,2022-03-16 04:02:21,,89.73942143101686,0.00010710779373289503,340,281,,,,,,77/23,,,,,,,10.1016/j.polymer.2017.10.044,43542        Tg etc. will be inputted in the future  
449,lit_tr449,,,2022-03-16 04:02:12,2022-03-16 04:02:12,,69.95001845878102,3.094952585214945e-05,189,10,,,,,0.3226/0.3548,,,,,,91.0,,org/10.1007/s10904-018-0805-z,"43278 Takahito Itoh ∗, Yukihiro Mitsuda, Takayuki Ebina, Takahiro Uno, Masataka Kubo 2009 Division of Chemistry for Materials, Graduate School of Engineering, Mie University, 1577 Kurima Machiya-cho, Tsu, Mie 514-8507, Japan Japan Journal of Power Sources Solid polymer electrolytes composed of polyanionic lithium salts and polyethers    Poly(Li-Sorb)/PEO-r-PPO/BF3·OEt2/BF3·OEt2"
3528,lit_tr4490,,,2022-03-16 04:02:21,2022-03-16 04:02:21,,79.7128495339552,6.53295014457725e-05,340,281,,,,,,77/23,,,,,,,10.1016/j.polymer.2017.10.044,43542        Tg etc. will be inputted in the future  
3529,lit_tr4491,,,2022-03-16 04:02:21,2022-03-16 04:02:21,,69.44857789269577,4.613344690720464e-05,340,281,,,,,,77/23,,,,,,,10.1016/j.polymer.2017.10.044,43542        Tg etc. will be inputted in the future
