Repository: KanHatakeyama/ion_predictor

# Ionic conductivity predictor 
- Database of Li conducting liquid and solid electrolytes (organic)
    - polymers, liquids, etc
- Predict thier ionic conductivity by machine learning
- Related paper
    - https://pubs.acs.org/doi/10.1021/jacs.9b11442
    - Database and models are slightly different from the original paper
        - mainly because of copyright and available module version issues

# Overview

## Chemical database

## Electrolyte database

## Predicted data
- Exported as a csv file
- Log10 (conductivity) is predicted

File: database/Composite-2022-03-16-1.csv (part 42 of 77)
id,title,subtitle,tags,created_at,updated_at,obtained_date,temperature,conductivity,component1,component2,component3,component4,component5,component6,mol_ratio,wt_ratio,melting_temp,inorg_name,inorg_contain_ratio,crystallinity,Tg,mp,reference,special_memo
3621,lit_tr4583,,,2022-03-16 04:02:21,2022-03-16 04:02:21,,-40.0,0.00276,256,152,216,219,328,,1/0.495762219900151/0.363577165183417/0.187372246195776/0.147541385052405,,,,,,,,10.1016/0378-7753(91)80004-H," Kumar Sai Smaran, Raman Vedarajan, Noriyoshi Matsumi 2014 School of Materials Science, Japan Advanced Institute of Science and Technology, 1-1 Asahidai, Nomi 923-1292, Japan Int. J. Hydrogen Energy Design of organiceinorganic hybrid ion-gel electrolytes composed of borosilicate and allylimidazolium type ionic liquids   Fig.3H gel"
3622,lit_tr4584,,,2022-03-16 04:02:21,2022-03-16 04:02:21,,-30.0,0.00457,256,152,216,219,328,,1/0.495762219900151/0.363577165183417/0.187372246195776/0.147541385052405,,,,,,,,10.1016/0378-7753(91)80004-H," Kumar Sai Smaran, Raman Vedarajan, Noriyoshi Matsumi 2014 School of Materials Science, Japan Advanced Institute of Science and Technology, 1-1 Asahidai, Nomi 923-1292, Japan Int. J. Hydrogen Energy Design of organiceinorganic hybrid ion-gel electrolytes composed of borosilicate and allylimidazolium type ionic liquids   Fig.3H gel"
3623,lit_tr4585,,,2022-03-16 04:02:21,2022-03-16 04:02:21,,-20.0,0.0061600000000000005,256,152,216,219,328,,1/0.495762219900151/0.363577165183417/0.187372246195776/0.147541385052405,,,,,,,,10.1016/0378-7753(91)80004-H," Kumar Sai Smaran, Raman Vedarajan, Noriyoshi Matsumi 2014 School of Materials Science, Japan Advanced Institute of Science and Technology, 1-1 Asahidai, Nomi 923-1292, Japan Int. J. Hydrogen Energy Design of organiceinorganic hybrid ion-gel electrolytes composed of borosilicate and allylimidazolium type ionic liquids   Fig.3H gel"
3624,lit_tr4586,,,2022-03-16 04:02:21,2022-03-16 04:02:21,,-10.0,0.00788,256,152,216,219,328,,1/0.495762219900151/0.363577165183417/0.187372246195776/0.147541385052405,,,,,,,,10.1016/0378-7753(91)80004-H," Kumar Sai Smaran, Raman Vedarajan, Noriyoshi Matsumi 2014 School of Materials Science, Japan Advanced Institute of Science and Technology, 1-1 Asahidai, Nomi 923-1292, Japan Int. J. Hydrogen Energy Design of organiceinorganic hybrid ion-gel electrolytes composed of borosilicate and allylimidazolium type ionic liquids   Fig.3H gel"
3625,lit_tr4587,,,2022-03-16 04:02:21,2022-03-16 04:02:21,,0.0,0.009777,256,152,216,219,328,,1/0.495762219900151/0.363577165183417/0.187372246195776/0.147541385052405,,,,,,,,10.1016/0378-7753(91)80004-H," Kumar Sai Smaran, Raman Vedarajan, Noriyoshi Matsumi 2014 School of Materials Science, Japan Advanced Institute of Science and Technology, 1-1 Asahidai, Nomi 923-1292, Japan Int. J. Hydrogen Energy Design of organiceinorganic hybrid ion-gel electrolytes composed of borosilicate and allylimidazolium type ionic liquids   Fig.3H gel"
3626,lit_tr4588,,,2022-03-16 04:02:21,2022-03-16 04:02:21,,20.0,0.013869999999999999,256,152,216,219,328,,1/0.495762219900151/0.363577165183417/0.187372246195776/0.147541385052405,,,,,,,,10.1016/0378-7753(91)80004-H," Kumar Sai Smaran, Raman Vedarajan, Noriyoshi Matsumi 2014 School of Materials Science, Japan Advanced Institute of Science and Technology, 1-1 Asahidai, Nomi 923-1292, Japan Int. J. Hydrogen Energy Design of organiceinorganic hybrid ion-gel electrolytes composed of borosilicate and allylimidazolium type ionic liquids   Fig.3I gel"
3627,lit_tr4589,,,2022-03-16 04:02:21,2022-03-16 04:02:21,,40.0,0.01856,256,152,216,219,328,,1/0.495762219900151/0.363577165183417/0.187372246195776/0.147541385052405,,,,,,,,10.1016/0378-7753(91)80004-H," Kumar Sai Smaran, Raman Vedarajan, Noriyoshi Matsumi 2014 School of Materials Science, Japan Advanced Institute of Science and Technology, 1-1 Asahidai, Nomi 923-1292, Japan Int. J. Hydrogen Energy Design of organiceinorganic hybrid ion-gel electrolytes composed of borosilicate and allylimidazolium type ionic liquids   Fig.3I gel"
459,lit_tr459,,,2022-03-16 04:02:12,2022-03-16 04:02:12,,60.085028999778444,2.8480328875987548e-05,189,10,,,,,0.2027/0.5946,,,,,,92.0,,org/10.1007/s10904-018-0805-z,"43278 Takahito Itoh ∗, Yukihiro Mitsuda, Takayuki Ebina, Takahiro Uno, Masataka Kubo 2009 Division of Chemistry for Materials, Graduate School of Engineering, Mie University, 1577 Kurima Machiya-cho, Tsu, Mie 514-8507, Japan Japan Journal of Power Sources Solid polymer electrolytes composed of polyanionic lithium salts and polyethers    Poly(Li-Muco)/PEO"
3628,lit_tr4590,,,2022-03-16 04:02:21,2022-03-16 04:02:21,,60.0,0.023129999999999998,256,152,216,219,328,,1/0.495762219900151/0.363577165183417/0.187372246195776/0.147541385052405,,,,,,,,10.1016/0378-7753(91)80004-H," Kumar Sai Smaran, Raman Vedarajan, Noriyoshi Matsumi 2014 School of Materials Science, Japan Advanced Institute of Science and Technology, 1-1 Asahidai, Nomi 923-1292, Japan Int. J. Hydrogen Energy Design of organiceinorganic hybrid ion-gel electrolytes composed of borosilicate and allylimidazolium type ionic liquids   Fig.3I gel"
3629,lit_tr4591,,,2022-03-16 04:02:21,2022-03-16 04:02:21,,80.0,0.02741,256,152,216,219,328,,1/0.495762219900151/0.363577165183417/0.187372246195776/0.147541385052405,,,,,,,,10.1016/0378-7753(91)80004-H," Kumar Sai Smaran, Raman Vedarajan, Noriyoshi Matsumi 2014 School of Materials Science, Japan Advanced Institute of Science and Technology, 1-1 Asahidai, Nomi 923-1292, Japan Int. J. Hydrogen Energy Design of organiceinorganic hybrid ion-gel electrolytes composed of borosilicate and allylimidazolium type ionic liquids   Fig.3I gel"
3630,lit_tr4592,,,2022-03-16 04:02:21,2022-03-16 04:02:21,,-60.0,0.00039,256,152,216,219,328,,1/0.247881109950075/0.363577165183417/0.374744492391551/0.295082770104809,,,,,,,,10.1016/0378-7753(91)80004-H," Kumar Sai Smaran, Raman Vedarajan, Noriyoshi Matsumi 2014 School of Materials Science, Japan Advanced Institute of Science and Technology, 1-1 Asahidai, Nomi 923-1292, Japan Int. J. Hydrogen Energy Design of organiceinorganic hybrid ion-gel electrolytes composed of borosilicate and allylimidazolium type ionic liquids   Fig.3I gel"
3631,lit_tr4593,,,2022-03-16 04:02:21,2022-03-16 04:02:21,,-50.0,0.00095,256,152,216,219,328,,1/0.247881109950075/0.363577165183417/0.374744492391551/0.295082770104809,,,,,,,,10.1016/0378-7753(91)80004-H," Kumar Sai Smaran, Raman Vedarajan, Noriyoshi Matsumi 2014 School of Materials Science, Japan Advanced Institute of Science and Technology, 1-1 Asahidai, Nomi 923-1292, Japan Int. J. Hydrogen Energy Design of organiceinorganic hybrid ion-gel electrolytes composed of borosilicate and allylimidazolium type ionic liquids   Fig.3I gel"
3632,lit_tr4594,,,2022-03-16 04:02:21,2022-03-16 04:02:21,,-40.0,0.00182,256,152,216,219,328,,1/0.247881109950075/0.363577165183417/0.374744492391551/0.295082770104809,,,,,,,,10.1016/0378-7753(91)80004-H," Kumar Sai Smaran, Raman Vedarajan, Noriyoshi Matsumi 2014 School of Materials Science, Japan Advanced Institute of Science and Technology, 1-1 Asahidai, Nomi 923-1292, Japan Int. J. Hydrogen Energy Design of organiceinorganic hybrid ion-gel electrolytes composed of borosilicate and allylimidazolium type ionic liquids   Fig.3I gel"
3633,lit_tr4595,,,2022-03-16 04:02:21,2022-03-16 04:02:21,,-30.0,0.00329,256,152,216,219,328,,1/0.247881109950075/0.363577165183417/0.374744492391551/0.295082770104809,,,,,,,,10.1016/0378-7753(91)80004-H," Kumar Sai Smaran, Raman Vedarajan, Noriyoshi Matsumi 2014 School of Materials Science, Japan Advanced Institute of Science and Technology, 1-1 Asahidai, Nomi 923-1292, Japan Int. J. Hydrogen Energy Design of organiceinorganic hybrid ion-gel electrolytes composed of borosilicate and allylimidazolium type ionic liquids   Fig.3I gel"
3634,lit_tr4596,,,2022-03-16 04:02:21,2022-03-16 04:02:21,,-20.0,0.004900000000000001,256,152,216,219,328,,1/0.247881109950075/0.363577165183417/0.374744492391551/0.295082770104809,,,,,,,,10.1016/0378-7753(91)80004-H," Kumar Sai Smaran, Raman Vedarajan, Noriyoshi Matsumi 2014 School of Materials Science, Japan Advanced Institute of Science and Technology, 1-1 Asahidai, Nomi 923-1292, Japan Int. J. Hydrogen Energy Design of organiceinorganic hybrid ion-gel electrolytes composed of borosilicate and allylimidazolium type ionic liquids   Fig.3I gel"
3635,lit_tr4597,,,2022-03-16 04:02:21,2022-03-16 04:02:21,,-10.0,0.006730000000000001,256,152,216,219,328,,1/0.247881109950075/0.363577165183417/0.374744492391551/0.295082770104809,,,,,,,,10.1016/0378-7753(91)80004-H," Kumar Sai Smaran, Raman Vedarajan, Noriyoshi Matsumi 2014 School of Materials Science, Japan Advanced Institute of Science and Technology, 1-1 Asahidai, Nomi 923-1292, Japan Int. J. Hydrogen Energy Design of organiceinorganic hybrid ion-gel electrolytes composed of borosilicate and allylimidazolium type ionic liquids   Fig.3I gel"
3636,lit_tr4598,,,2022-03-16 04:02:21,2022-03-16 04:02:21,,0.0,0.00879,256,152,216,219,328,,1/0.247881109950075/0.363577165183417/0.374744492391551/0.295082770104809,,,,,,,,10.1016/0378-7753(91)80004-H," Kumar Sai Smaran, Raman Vedarajan, Noriyoshi Matsumi 2014 School of Materials Science, Japan Advanced Institute of Science and Technology, 1-1 Asahidai, Nomi 923-1292, Japan Int. J. Hydrogen Energy Design of organiceinorganic hybrid ion-gel electrolytes composed of borosilicate and allylimidazolium type ionic liquids   Fig.3I gel"
3637,lit_tr4599,,,2022-03-16 04:02:21,2022-03-16 04:02:21,,20.0,0.01349,256,152,216,219,328,,1/0.247881109950075/0.363577165183417/0.374744492391551/0.295082770104809,,,,,,,,10.1016/0378-7753(91)80004-H,43542       liquid   
46,lit_tr46,,,2022-03-16 04:02:11,2022-03-16 04:02:11,,39.78409826944318,0.00045537377168931864,1,364,,,,,0.451/0.274,,,,,64.0,-70.0,55.0,not available,"43221 Masaru Heishi a,c, Hiroki Niwa a, Takahiro Uno a, Masataka Kubo b, Takahito Itoh 2013 Division of Chemistry for Materials, Graduate School of Engineering, Mie University, 1577 Kurimamachiya-cho, Tsu, Mie 514-8507, Japan Japan Electrochimica Acta Polymer electrolytes based on polyanionic lithium salts PEO/ poly(lithium vinylsulfonate)  = 1/8(li/eo) bf3   PEO600000/poly(lithium vinylsulfonate) mn7140/BF3·OEt2/BF3·OEt2"
460,lit_tr460,,,2022-03-16 04:02:12,2022-03-16 04:02:12,,49.93789315354138,1.687613535571569e-05,189,10,,,,,0.2027/0.5946,,,,,,92.0,,org/10.1007/s10904-018-0805-z,"43278 Takahito Itoh ∗, Yukihiro Mitsuda, Takayuki Ebina, Takahiro Uno, Masataka Kubo 2009 Division of Chemistry for Materials, Graduate School of Engineering, Mie University, 1577 Kurima Machiya-cho, Tsu, Mie 514-8507, Japan Japan Journal of Power Sources Solid polymer electrolytes composed of polyanionic lithium salts and polyethers    Poly(Li-Muco)/PEO"
3638,lit_tr4600,,,2022-03-16 04:02:21,2022-03-16 04:02:21,,40.0,0.01864,256,152,216,219,328,,1/0.247881109950075/0.363577165183417/0.374744492391551/0.295082770104809,,,,,,,,10.1016/0378-7753(91)80004-H,43542       liquid   
3639,lit_tr4601,,,2022-03-16 04:02:21,2022-03-16 04:02:21,,60.0,0.02393,256,152,216,219,328,,1/0.247881109950075/0.363577165183417/0.374744492391551/0.295082770104809,,,,,,,,10.1016/0378-7753(91)80004-H,43542       liquid   
3640,lit_tr4602,,,2022-03-16 04:02:21,2022-03-16 04:02:21,,80.0,0.02937,256,152,216,219,328,,1/0.247881109950075/0.363577165183417/0.374744492391551/0.295082770104809,,,,,,,,10.1016/0378-7753(91)80004-H,43542       liquid   
3641,lit_tr4603,,,2022-03-16 04:02:21,2022-03-16 04:02:21,,-60.0,0.00063,256,152,216,219,328,,1/0.347033553930106/0.4362925982201/0.262321144674086/0.206557939073367,,,,,,,,10.1016/0378-7753(91)80004-H,43542       liquid   
3642,lit_tr4604,,,2022-03-16 04:02:21,2022-03-16 04:02:21,,-50.0,0.0011799999999999998,256,152,216,219,328,,1/0.347033553930106/0.4362925982201/0.262321144674086/0.206557939073367,,,,,,,,10.1016/0378-7753(91)80004-H,43542       liquid   
3643,lit_tr4605,,,2022-03-16 04:02:21,2022-03-16 04:02:21,,-40.0,0.00212,256,152,216,219,328,,1/0.347033553930106/0.4362925982201/0.262321144674086/0.206557939073367,,,,,,,,10.1016/0378-7753(91)80004-H,43542       liquid   
3644,lit_tr4606,,,2022-03-16 04:02:21,2022-03-16 04:02:21,,-30.0,0.00346,256,152,216,219,328,,1/0.347033553930106/0.4362925982201/0.262321144674086/0.206557939073367,,,,,,,,10.1016/0378-7753(91)80004-H,43542       liquid   
3645,lit_tr4607,,,2022-03-16 04:02:21,2022-03-16 04:02:21,,-20.0,0.00478,256,152,216,219,328,,1/0.347033553930106/0.4362925982201/0.262321144674086/0.206557939073367,,,,,,,,10.1016/0378-7753(91)80004-H,43542       liquid   
3646,lit_tr4608,,,2022-03-16 04:02:21,2022-03-16 04:02:21,,-10.0,0.0062,256,152,216,219,328,,1/0.347033553930106/0.4362925982201/0.262321144674086/0.206557939073367,,,,,,,,10.1016/0378-7753(91)80004-H,43542       liquid   
3647,lit_tr4609,,,2022-03-16 04:02:21,2022-03-16 04:02:21,,0.0,0.007019999999999999,256,152,216,219,328,,1/0.347033553930106/0.4362925982201/0.262321144674086/0.206557939073367,,,,,,,,10.1016/0378-7753(91)80004-H,43542       liquid   
461,lit_tr461,,,2022-03-16 04:02:12,2022-03-16 04:02:12,,39.739351687005524,1.1283608258046754e-05,189,10,,,,,0.2027/0.5946,,,,,,92.0,,org/10.1007/s10904-018-0805-z,"43278 Takahito Itoh ∗, Yukihiro Mitsuda, Takayuki Ebina, Takahiro Uno, Masataka Kubo 2009 Division of Chemistry for Materials, Graduate School of Engineering, Mie University, 1577 Kurima Machiya-cho, Tsu, Mie 514-8507, Japan Japan Journal of Power Sources Solid polymer electrolytes composed of polyanionic lithium salts and polyethers    Poly(Li-Muco)/PEO"
3648,lit_tr4610,,,2022-03-16 04:02:21,2022-03-16 04:02:21,,20.0,0.01142,256,152,216,219,328,,1/0.347033553930106/0.4362925982201/0.262321144674086/0.206557939073367,,,,,,,,10.1016/0378-7753(91)80004-H,43542       liquid   
3649,lit_tr4611,,,2022-03-16 04:02:21,2022-03-16 04:02:21,,40.0,0.01487,256,152,216,219,328,,1/0.347033553930106/0.4362925982201/0.262321144674086/0.206557939073367,,,,,,,,10.1016/0378-7753(91)80004-H,43542       liquid   
3650,lit_tr4612,,,2022-03-16 04:02:21,2022-03-16 04:02:21,,-40.0,0.00092,256,152,216,219,328,,1/0.148728665970045/0.727154330366833/0.187372246195776/0.147541385052405,,,,,,,,10.1016/0378-7753(91)80004-H,43542       liquid   
3651,lit_tr4613,,,2022-03-16 04:02:21,2022-03-16 04:02:21,,-30.0,0.0020299999999999997,256,152,216,219,328,,1/0.148728665970045/0.727154330366833/0.187372246195776/0.147541385052405,,,,,,,,10.1016/0378-7753(91)80004-H,43542       liquid   
3652,lit_tr4614,,,2022-03-16 04:02:21,2022-03-16 04:02:21,,-20.0,0.00322,256,152,216,219,328,,1/0.148728665970045/0.727154330366833/0.187372246195776/0.147541385052405,,,,,,,,10.1016/0378-7753(91)80004-H,43542       liquid   
3653,lit_tr4615,,,2022-03-16 04:02:21,2022-03-16 04:02:21,,-10.0,0.0040999999999999995,256,152,216,219,328,,1/0.148728665970045/0.727154330366833/0.187372246195776/0.147541385052405,,,,,,,,10.1016/0378-7753(91)80004-H,43542       liquid   
3654,lit_tr4616,,,2022-03-16 04:02:21,2022-03-16 04:02:21,,0.0,0.005030000000000001,256,152,216,219,328,,1/0.148728665970045/0.727154330366833/0.187372246195776/0.147541385052405,,,,,,,,10.1016/0378-7753(91)80004-H,43542       liquid   
3655,lit_tr4617,,,2022-03-16 04:02:21,2022-03-16 04:02:21,,20.0,0.0068,256,152,216,219,328,,1/0.148728665970045/0.727154330366833/0.187372246195776/0.147541385052405,,,,,,,,10.1016/0378-7753(91)80004-H,43542       liquid   
3656,lit_tr4618,,,2022-03-16 04:02:21,2022-03-16 04:02:21,,-60.0,0.0006,256,152,216,219,328,,1/0.247881109950075/0.727154330366833/0.187372246195776/0.147541385052405,,,,,,,,10.1016/0378-7753(91)80004-H,43542       liquid   
3657,lit_tr4619,,,2022-03-16 04:02:21,2022-03-16 04:02:21,,-50.0,0.00107,256,152,216,219,328,,1/0.247881109950075/0.727154330366833/0.187372246195776/0.147541385052405,,,,,,,,10.1016/0378-7753(91)80004-H,43542       liquid   
462,lit_tr462,,,2022-03-16 04:02:12,2022-03-16 04:02:12,,29.79905760121909,4.294049040298955e-06,189,10,,,,,0.2027/0.5946,,,,,,92.0,,org/10.1007/s10904-018-0805-z,"43278 Takahito Itoh ∗, Yukihiro Mitsuda, Takayuki Ebina, Takahiro Uno, Masataka Kubo 2009 Division of Chemistry for Materials, Graduate School of Engineering, Mie University, 1577 Kurima Machiya-cho, Tsu, Mie 514-8507, Japan Japan Journal of Power Sources Solid polymer electrolytes composed of polyanionic lithium salts and polyethers    Poly(Li-Muco)/PEO"
3658,lit_tr4620,,,2022-03-16 04:02:21,2022-03-16 04:02:21,,-40.0,0.00195,256,152,216,219,328,,1/0.247881109950075/0.727154330366833/0.187372246195776/0.147541385052405,,,,,,,,10.1016/0378-7753(91)80004-H,43542       liquid   
3659,lit_tr4621,,,2022-03-16 04:02:21,2022-03-16 04:02:21,,-30.0,0.00319,256,152,216,219,328,,1/0.247881109950075/0.727154330366833/0.187372246195776/0.147541385052405,,,,,,,,10.1016/0378-7753(91)80004-H,43542       liquid   
3660,lit_tr4622,,,2022-03-16 04:02:21,2022-03-16 04:02:21,,-20.0,0.00438,256,152,216,219,328,,1/0.247881109950075/0.727154330366833/0.187372246195776/0.147541385052405,,,,,,,,10.1016/0378-7753(91)80004-H,43542       liquid   
3661,lit_tr4623,,,2022-03-16 04:02:21,2022-03-16 04:02:21,,-10.0,0.00571,256,152,216,219,328,,1/0.247881109950075/0.727154330366833/0.187372246195776/0.147541385052405,,,,,,,,10.1016/0378-7753(91)80004-H,43542       liquid   
3662,lit_tr4624,,,2022-03-16 04:02:21,2022-03-16 04:02:21,,0.0,0.00705,256,152,216,219,328,,1/0.247881109950075/0.727154330366833/0.187372246195776/0.147541385052405,,,,,,,,10.1016/0378-7753(91)80004-H,43542       liquid   
3663,lit_tr4625,,,2022-03-16 04:02:21,2022-03-16 04:02:21,,20.0,0.00985,256,152,216,219,328,,1/0.247881109950075/0.727154330366833/0.187372246195776/0.147541385052405,,,,,,,,10.1016/0378-7753(91)80004-H,43542       liquid   
3664,lit_tr4626,,,2022-03-16 04:02:21,2022-03-16 04:02:21,,40.0,0.01264,256,152,216,219,328,,1/0.247881109950075/0.727154330366833/0.187372246195776/0.147541385052405,,,,,,,,10.1016/0378-7753(91)80004-H,43542       liquid   
3665,lit_tr4627,,,2022-03-16 04:02:21,2022-03-16 04:02:21,,0.0,0.00657,256,152,219,,,,1/0.495762219900151/0.749488984783102,,,,,,,,10.1016/0378-7753(91)80004-H,43542       liquid   
3666,lit_tr4628,,,2022-03-16 04:02:21,2022-03-16 04:02:21,,20.0,0.01014,256,152,219,,,,1/0.495762219900151/0.749488984783102,,,,,,,,10.1016/0378-7753(91)80004-H,43542       liquid   
3667,lit_tr4629,,,2022-03-16 04:02:21,2022-03-16 04:02:21,,40.0,0.01409,256,152,219,,,,1/0.495762219900151/0.749488984783102,,,,,,,,10.1016/0378-7753(91)80004-H,43542       liquid   
463,lit_tr463,,,2022-03-16 04:02:12,2022-03-16 04:02:12,,20.24219171888808,2.0805684092507676e-06,189,10,,,,,0.2027/0.5946,,,,,,92.0,,org/10.1007/s10904-018-0805-z,"43278 Takahito Itoh ∗, Yukihiro Mitsuda, Takayuki Ebina, Takahiro Uno, Masataka Kubo 2009 Division of Chemistry for Materials, Graduate School of Engineering, Mie University, 1577 Kurima Machiya-cho, Tsu, Mie 514-8507, Japan Japan Journal of Power Sources Solid polymer electrolytes composed of polyanionic lithium salts and polyethers    Poly(Li-Muco)/PEO"
3668,lit_tr4630,,,2022-03-16 04:02:21,2022-03-16 04:02:21,,60.0,0.018260000000000002,256,152,219,,,,1/0.495762219900151/0.749488984783102,,,,,,,,10.1016/0378-7753(91)80004-H,43542       liquid   
3669,lit_tr4631,,,2022-03-16 04:02:21,2022-03-16 04:02:21,,80.0,0.0225,256,152,219,,,,1/0.495762219900151/0.749488984783102,,,,,,,,10.1016/0378-7753(91)80004-H,43542       liquid   
3670,lit_tr4632,,,2022-03-16 04:02:21,2022-03-16 04:02:21,,-60.0,0.00152,256,152,219,293,328,,1/0.148728665970045/0.112423347717465/1.09619686800895/0.0885248310314428,,,,,,,,10.1016/0378-7753(91)80004-H,43542       liquid   
3671,lit_tr4633,,,2022-03-16 04:02:21,2022-03-16 04:02:21,,-50.0,0.00214,256,152,219,293,328,,1/0.148728665970045/0.112423347717465/1.09619686800895/0.0885248310314428,,,,,,,,10.1016/0378-7753(91)80004-H,43542       liquid   
3672,lit_tr4634,,,2022-03-16 04:02:21,2022-03-16 04:02:21,,-40.0,0.00285,256,152,219,293,328,,1/0.148728665970045/0.112423347717465/1.09619686800895/0.0885248310314428,,,,,,,,10.1016/0378-7753(91)80004-H,43542       liquid   
3673,lit_tr4635,,,2022-03-16 04:02:21,2022-03-16 04:02:21,,-30.0,0.00366,256,152,219,293,328,,1/0.148728665970045/0.112423347717465/1.09619686800895/0.0885248310314428,,,,,,,,10.1016/0378-7753(91)80004-H,43542       liquid   
3674,lit_tr4636,,,2022-03-16 04:02:21,2022-03-16 04:02:21,,-20.0,0.0044599999999999996,256,152,219,293,328,,1/0.148728665970045/0.112423347717465/1.09619686800895/0.0885248310314428,,,,,,,,10.1016/0378-7753(91)80004-H,43542       liquid   
3675,lit_tr4637,,,2022-03-16 04:02:21,2022-03-16 04:02:21,,-10.0,0.0052,256,152,219,293,328,,1/0.148728665970045/0.112423347717465/1.09619686800895/0.0885248310314428,,,,,,,,10.1016/0378-7753(91)80004-H,43542       liquid   
3676,lit_tr4638,,,2022-03-16 04:02:21,2022-03-16 04:02:21,,0.0,0.00598,256,152,219,293,328,,1/0.148728665970045/0.112423347717465/1.09619686800895/0.0885248310314428,,,,,,,,10.1016/0378-7753(91)80004-H,43542       liquid   
3677,lit_tr4639,,,2022-03-16 04:02:21,2022-03-16 04:02:21,,20.0,0.00756,256,152,219,293,328,,1/0.148728665970045/0.112423347717465/1.09619686800895/0.0885248310314428,,,,,,,,10.1016/0378-7753(91)80004-H,43542       liquid   
464,lit_tr464,,,2022-03-16 04:02:12,2022-03-16 04:02:12,,130.73847669826017,3.3711494025190415e-06,193,1,,,,,0.1/0.8,,,,,,,,10.1016/j.jpowsour.2008.10.113,"43278 Takahito Itoh ∗, Yukihiro Mitsuda, Takayuki Ebina, Takahiro Uno, Masataka Kubo 2009 Division of Chemistry for Materials, Graduate School of Engineering, Mie University, 1577 Kurima Machiya-cho, Tsu, Mie 514-8507, Japan Japan Journal of Power Sources Solid polymer electrolytes composed of polyanionic lithium salts and polyethers    Poly(Li-Muco)/PEO"
3678,lit_tr4640,,,2022-03-16 04:02:21,2022-03-16 04:02:21,,-60.0,0.00163,256,152,219,293,328,,1/0.247881109950075/0.179877356347945/0.782997762863535/0.141639729650309,,,,,,,,10.1016/0378-7753(91)80004-H,43542       liquid   
3679,lit_tr4641,,,2022-03-16 04:02:21,2022-03-16 04:02:21,,-50.0,0.0025,256,152,219,293,328,,1/0.247881109950075/0.179877356347945/0.782997762863535/0.141639729650309,,,,,,,,10.1016/0378-7753(91)80004-H,43542       liquid   
3680,lit_tr4642,,,2022-03-16 04:02:21,2022-03-16 04:02:21,,-40.0,0.0035800000000000003,256,152,219,293,328,,1/0.247881109950075/0.179877356347945/0.782997762863535/0.141639729650309,,,,,,,,10.1016/0378-7753(91)80004-H,43542       liquid   
3681,lit_tr4643,,,2022-03-16 04:02:21,2022-03-16 04:02:21,,-30.0,0.004940000000000001,256,152,219,293,328,,1/0.247881109950075/0.179877356347945/0.782997762863535/0.141639729650309,,,,,,,,10.1016/0378-7753(91)80004-H,43542       liquid   
3682,lit_tr4644,,,2022-03-16 04:02:21,2022-03-16 04:02:21,,-20.0,0.0066,256,152,219,293,328,,1/0.247881109950075/0.179877356347945/0.782997762863535/0.141639729650309,,,,,,,,10.1016/0378-7753(91)80004-H,43542       liquid   
3683,lit_tr4645,,,2022-03-16 04:02:21,2022-03-16 04:02:21,,-10.0,0.00749,256,152,219,293,328,,1/0.247881109950075/0.179877356347945/0.782997762863535/0.141639729650309,,,,,,,,10.1016/0378-7753(91)80004-H,43542       liquid   
3684,lit_tr4646,,,2022-03-16 04:02:21,2022-03-16 04:02:21,,0.0,0.00882,256,152,219,293,328,,1/0.247881109950075/0.179877356347945/0.782997762863535/0.141639729650309,,,,,,,,10.1016/0378-7753(91)80004-H,43542       liquid   
3685,lit_tr4647,,,2022-03-16 04:02:21,2022-03-16 04:02:21,,20.0,0.01154,256,152,219,293,328,,1/0.247881109950075/0.179877356347945/0.782997762863535/0.141639729650309,,,,,,,,10.1016/0378-7753(91)80004-H,43542       liquid   
3686,lit_tr4648,,,2022-03-16 04:02:21,2022-03-16 04:02:21,,-60.0,0.00103,256,152,219,293,328,,1/0.347033553930106/0.262321144674086/0.469798657718121/0.206557939073367,,,,,,,,10.1016/0378-7753(91)80004-H,43542       liquid   
3687,lit_tr4649,,,2022-03-16 04:02:21,2022-03-16 04:02:21,,-50.0,0.00174,256,152,219,293,328,,1/0.347033553930106/0.262321144674086/0.469798657718121/0.206557939073367,,,,,,,,10.1016/0378-7753(91)80004-H,43542       liquid   
465,lit_tr465,,,2022-03-16 04:02:12,2022-03-16 04:02:12,,120.09746905928915,2.694982813873202e-06,193,1,,,,,0.1/0.8,,,,,,,,10.1016/j.jpowsour.2008.10.113,"43278 Takahito Itoh ∗, Yukihiro Mitsuda, Takayuki Ebina, Takahiro Uno, Masataka Kubo 2009 Division of Chemistry for Materials, Graduate School of Engineering, Mie University, 1577 Kurima Machiya-cho, Tsu, Mie 514-8507, Japan Japan Journal of Power Sources Solid polymer electrolytes composed of polyanionic lithium salts and polyethers    Poly(Li-Muco)/PEO"
3688,lit_tr4650,,,2022-03-16 04:02:21,2022-03-16 04:02:21,,-40.0,0.00271,256,152,219,293,328,,1/0.347033553930106/0.262321144674086/0.469798657718121/0.206557939073367,,,,,,,,10.1016/0378-7753(91)80004-H,43542       liquid   
3689,lit_tr4651,,,2022-03-16 04:02:21,2022-03-16 04:02:21,,-30.0,0.00382,256,152,219,293,328,,1/0.347033553930106/0.262321144674086/0.469798657718121/0.206557939073367,,,,,,,,10.1016/0378-7753(91)80004-H,43542       liquid   
3690,lit_tr4652,,,2022-03-16 04:02:21,2022-03-16 04:02:21,,-20.0,0.00508,256,152,219,293,328,,1/0.347033553930106/0.262321144674086/0.469798657718121/0.206557939073367,,,,,,,,10.1016/0378-7753(91)80004-H,43542       liquid   
3691,lit_tr4653,,,2022-03-16 04:02:21,2022-03-16 04:02:21,,-10.0,0.0064800000000000005,256,152,219,293,328,,1/0.347033553930106/0.262321144674086/0.469798657718121/0.206557939073367,,,,,,,,10.1016/0378-7753(91)80004-H,43542       liquid   
3692,lit_tr4654,,,2022-03-16 04:02:21,2022-03-16 04:02:21,,0.0,0.00797,256,152,219,293,328,,1/0.347033553930106/0.262321144674086/0.469798657718121/0.206557939073367,,,,,,,,10.1016/0378-7753(91)80004-H,43542       liquid   
3693,lit_tr4655,,,2022-03-16 04:02:21,2022-03-16 04:02:21,,20.0,0.01122,256,152,219,293,328,,1/0.347033553930106/0.262321144674086/0.469798657718121/0.206557939073367,,,,,,,,10.1016/0378-7753(91)80004-H,43542       liquid   
3694,lit_tr4656,,,2022-03-16 04:02:21,2022-03-16 04:02:21,,-60.0,0.0013700000000000001,256,152,219,328,,,0.5/0.743643329850227/0.187372246195776/0.147541385052405,,,,,,,,10.1016/0378-7753(91)80004-H,43542       liquid   
3695,lit_tr4657,,,2022-03-16 04:02:21,2022-03-16 04:02:21,,-50.0,0.00207,256,152,219,328,,,0.5/0.743643329850227/0.187372246195776/0.147541385052405,,,,,,,,10.1016/0378-7753(91)80004-H,43542       liquid   
3696,lit_tr4658,,,2022-03-16 04:02:21,2022-03-16 04:02:21,,-40.0,0.00281,256,152,219,328,,,0.5/0.743643329850227/0.187372246195776/0.147541385052405,,,,,,,,10.1016/0378-7753(91)80004-H,43542       liquid   
3697,lit_tr4659,,,2022-03-16 04:02:21,2022-03-16 04:02:21,,-30.0,0.0038,256,152,219,328,,,0.5/0.743643329850227/0.187372246195776/0.147541385052405,,,,,,,,10.1016/0378-7753(91)80004-H,43542       liquid   
466,lit_tr466,,,2022-03-16 04:02:12,2022-03-16 04:02:12,,110.22134460215068,2.296735588735322e-06,193,1,,,,,0.1/0.8,,,,,,,,10.1016/j.jpowsour.2008.10.113,"43278 Takahito Itoh ∗, Yukihiro Mitsuda, Takayuki Ebina, Takahiro Uno, Masataka Kubo 2009 Division of Chemistry for Materials, Graduate School of Engineering, Mie University, 1577 Kurima Machiya-cho, Tsu, Mie 514-8507, Japan Japan Journal of Power Sources Solid polymer electrolytes composed of polyanionic lithium salts and polyethers    Poly(Li-Muco)/PEO"
3698,lit_tr4660,,,2022-03-16 04:02:21,2022-03-16 04:02:21,,-20.0,0.004690000000000001,256,152,219,328,,,0.5/0.743643329850227/0.187372246195776/0.147541385052405,,,,,,,,10.1016/0378-7753(91)80004-H,43542       liquid   
3699,lit_tr4661,,,2022-03-16 04:02:21,2022-03-16 04:02:21,,-10.0,0.00567,256,152,219,328,,,0.5/0.743643329850227/0.187372246195776/0.147541385052405,,,,,,,,10.1016/0378-7753(91)80004-H,43542       liquid   
3700,lit_tr4662,,,2022-03-16 04:02:21,2022-03-16 04:02:21,,0.0,0.0066,256,152,219,328,,,0.5/0.743643329850227/0.187372246195776/0.147541385052405,,,,,,,,10.1016/0378-7753(91)80004-H,43542       liquid   
3701,lit_tr4663,,,2022-03-16 04:02:21,2022-03-16 04:02:21,,20.0,0.00866,256,152,219,328,,,0.5/0.743643329850227/0.187372246195776/0.147541385052405,,,,,,,,10.1016/0378-7753(91)80004-H,43542       liquid   
3702,lit_tr4664,,,2022-03-16 04:02:21,2022-03-16 04:02:21,,40.0,0.01183,256,152,219,328,,,0.5/0.743643329850227/0.187372246195776/0.147541385052405,,,,,,,,10.1016/0378-7753(91)80004-H,43542       liquid   
3703,lit_tr4665,,,2022-03-16 04:02:21,2022-03-16 04:02:21,,60.0,0.01436,256,152,219,328,,,0.5/0.743643329850227/0.187372246195776/0.147541385052405,,,,,,,,10.1016/0378-7753(91)80004-H,43542       liquid   
3704,lit_tr4666,,,2022-03-16 04:02:21,2022-03-16 04:02:21,,80.0,0.01675,256,152,219,328,,,0.5/0.743643329850227/0.187372246195776/0.147541385052405,,,,,,,,10.1016/0378-7753(91)80004-H,43542       liquid   
3705,lit_tr4667,,,2022-03-16 04:02:21,2022-03-16 04:02:21,,-30.0,0.00148,256,152,219,328,,,1/0.247881109950075/0.562116738587327/0.442624155157214,,,,,,,,10.1016/0378-7753(91)80004-H,43542       liquid   
3706,lit_tr4668,,,2022-03-16 04:02:21,2022-03-16 04:02:21,,-20.0,0.0022400000000000002,256,152,219,328,,,1/0.247881109950075/0.562116738587327/0.442624155157214,,,,,,,,10.1016/0378-7753(91)80004-H,43542       liquid   
3707,lit_tr4669,,,2022-03-16 04:02:21,2022-03-16 04:02:21,,-10.0,0.0033399999999999997,256,152,219,328,,,1/0.247881109950075/0.562116738587327/0.442624155157214,,,,,,,,10.1016/0378-7753(91)80004-H,43542       liquid   
467,lit_tr467,,,2022-03-16 04:02:12,2022-03-16 04:02:12,,100.62113395434159,1.9573432838035707e-06,193,1,,,,,0.1/0.8,,,,,,,,10.1016/j.jpowsour.2008.10.113,"43278 Takahito Itoh ∗, Yukihiro Mitsuda, Takayuki Ebina, Takahiro Uno, Masataka Kubo 2009 Division of Chemistry for Materials, Graduate School of Engineering, Mie University, 1577 Kurima Machiya-cho, Tsu, Mie 514-8507, Japan Japan Journal of Power Sources Solid polymer electrolytes composed of polyanionic lithium salts and polyethers    Poly(Li-Muco)/PEO"
3708,lit_tr4670,,,2022-03-16 04:02:21,2022-03-16 04:02:21,,0.0,0.00462,256,152,219,328,,,1/0.247881109950075/0.562116738587327/0.442624155157214,,,,,,,,10.1016/0378-7753(91)80004-H,43542       liquid   
3709,lit_tr4671,,,2022-03-16 04:02:21,2022-03-16 04:02:21,,20.0,0.00784,256,152,219,328,,,1/0.247881109950075/0.562116738587327/0.442624155157214,,,,,,,,10.1016/0378-7753(91)80004-H,43542       liquid   
3710,lit_tr4672,,,2022-03-16 04:02:21,2022-03-16 04:02:21,,40.0,0.0116,256,152,219,328,,,1/0.247881109950075/0.562116738587327/0.442624155157214,,,,,,,,10.1016/0378-7753(91)80004-H,43542       liquid   
3711,lit_tr4673,,,2022-03-16 04:02:21,2022-03-16 04:02:21,,60.0,0.01578,256,152,219,328,,,1/0.247881109950075/0.562116738587327/0.442624155157214,,,,,,,,10.1016/0378-7753(91)80004-H,43542       liquid   
3712,lit_tr4674,,,2022-03-16 04:02:21,2022-03-16 04:02:21,,-60.0,0.00034,256,152,219,328,,,1/0.495762219900151/0.374744492391551/0.295082770104809,,,,,,,,10.1016/0378-7753(91)80004-H,43542       liquid   
3713,lit_tr4675,,,2022-03-16 04:02:21,2022-03-16 04:02:21,,-50.0,0.0007700000000000001,256,152,219,328,,,1/0.495762219900151/0.374744492391551/0.295082770104809,,,,,,,,10.1016/0378-7753(91)80004-H,43542       liquid   
3714,lit_tr4676,,,2022-03-16 04:02:21,2022-03-16 04:02:21,,-40.0,0.0014399999999999999,256,152,219,328,,,1/0.495762219900151/0.374744492391551/0.295082770104809,,,,,,,,10.1016/0378-7753(91)80004-H,43542       liquid   
3715,lit_tr4677,,,2022-03-16 04:02:21,2022-03-16 04:02:21,,-30.0,0.00239,256,152,219,328,,,1/0.495762219900151/0.374744492391551/0.295082770104809,,,,,,,,10.1016/0378-7753(91)80004-H,43542       liquid   
3716,lit_tr4678,,,2022-03-16 04:02:21,2022-03-16 04:02:21,,-20.0,0.0033799999999999998,256,152,219,328,,,1/0.495762219900151/0.374744492391551/0.295082770104809,,,,,,,,10.1016/0378-7753(91)80004-H,43542       liquid   
3717,lit_tr4679,,,2022-03-16 04:02:21,2022-03-16 04:02:21,,-10.0,0.00481,256,152,219,328,,,1/0.495762219900151/0.374744492391551/0.295082770104809,,,,,,,,10.1016/0378-7753(91)80004-H,43542       liquid   
468,lit_tr468,,,2022-03-16 04:02:12,2022-03-16 04:02:12,,91.09445319440567,1.5647465403407265e-06,193,1,,,,,0.1/0.8,,,,,,,,10.1016/j.jpowsour.2008.10.113,"43278 Takahito Itoh ∗, Yukihiro Mitsuda, Takayuki Ebina, Takahiro Uno, Masataka Kubo 2009 Division of Chemistry for Materials, Graduate School of Engineering, Mie University, 1577 Kurima Machiya-cho, Tsu, Mie 514-8507, Japan Japan Journal of Power Sources Solid polymer electrolytes composed of polyanionic lithium salts and polyethers    Poly(Li-Muco)/PEO"
3718,lit_tr4680,,,2022-03-16 04:02:21,2022-03-16 04:02:21,,0.0,0.00621,256,152,219,328,,,1/0.495762219900151/0.374744492391551/0.295082770104809,,,,,,,,10.1016/0378-7753(91)80004-H,43542       liquid   
3719,lit_tr4681,,,2022-03-16 04:02:21,2022-03-16 04:02:21,,20.0,0.00956,256,152,219,328,,,1/0.495762219900151/0.374744492391551/0.295082770104809,,,,,,,,10.1016/0378-7753(91)80004-H,43542       liquid   
3720,lit_tr4682,,,2022-03-16 04:02:21,2022-03-16 04:02:21,,40.0,0.01324,256,152,219,328,,,1/0.495762219900151/0.374744492391551/0.295082770104809,,,,,,,,10.1016/0378-7753(91)80004-H,43542       liquid   
3721,lit_tr4683,,,2022-03-16 04:02:21,2022-03-16 04:02:21,,-60.0,0.00115,256,152,219,328,,,1/0.743643329850227/0.187372246195776/0.147541385052405,,,,,,,,10.1016/0378-7753(91)80004-H,43542       liquid   
3722,lit_tr4684,,,2022-03-16 04:02:21,2022-03-16 04:02:21,,-50.0,0.0018,256,152,219,328,,,1/0.743643329850227/0.187372246195776/0.147541385052405,,,,,,,,10.1016/0378-7753(91)80004-H,43542       liquid   
3723,lit_tr4685,,,2022-03-16 04:02:21,2022-03-16 04:02:21,,-40.0,0.00254,256,152,219,328,,,1/0.743643329850227/0.187372246195776/0.147541385052405,,,,,,,,10.1016/0378-7753(91)80004-H,43542       liquid   
3724,lit_tr4686,,,2022-03-16 04:02:21,2022-03-16 04:02:21,,-30.0,0.0035499999999999998,256,152,219,328,,,1/0.743643329850227/0.187372246195776/0.147541385052405,,,,,,,,10.1016/0378-7753(91)80004-H,43542       liquid   
3725,lit_tr4687,,,2022-03-16 04:02:21,2022-03-16 04:02:21,,-20.0,0.00467,256,152,219,328,,,1/0.743643329850227/0.187372246195776/0.147541385052405,,,,,,,,10.1016/0378-7753(91)80004-H,43542       liquid   
3726,lit_tr4688,,,2022-03-16 04:02:21,2022-03-16 04:02:21,,-10.0,0.00588,256,152,219,328,,,1/0.743643329850227/0.187372246195776/0.147541385052405,,,,,,,,10.1016/0378-7753(91)80004-H,43542       liquid   
3727,lit_tr4689,,,2022-03-16 04:02:21,2022-03-16 04:02:21,,0.0,0.00694,256,152,219,328,,,1/0.743643329850227/0.187372246195776/0.147541385052405,,,,,,,,10.1016/0378-7753(91)80004-H,43542       liquid   
469,lit_tr469,,,2022-03-16 04:02:12,2022-03-16 04:02:12,,80.54496285318652,1.2115267287471012e-06,193,1,,,,,0.1/0.8,,,,,,,,10.1016/j.jpowsour.2008.10.113,"43278 Takahito Itoh ∗, Yukihiro Mitsuda, Takayuki Ebina, Takahiro Uno, Masataka Kubo 2009 Division of Chemistry for Materials, Graduate School of Engineering, Mie University, 1577 Kurima Machiya-cho, Tsu, Mie 514-8507, Japan Japan Journal of Power Sources Solid polymer electrolytes composed of polyanionic lithium salts and polyethers    Poly(Li-Muco)/PEO"
3728,lit_tr4690,,,2022-03-16 04:02:21,2022-03-16 04:02:21,,20.0,0.0099,256,152,219,328,,,1/0.743643329850227/0.187372246195776/0.147541385052405,,,,,,,,10.1016/0378-7753(91)80004-H,43542       liquid   
3729,lit_tr4691,,,2022-03-16 04:02:21,2022-03-16 04:02:21,,40.0,0.01276,256,152,219,328,,,1/0.743643329850227/0.187372246195776/0.147541385052405,,,,,,,,10.1016/0378-7753(91)80004-H,43542       liquid   
3730,lit_tr4692,,,2022-03-16 04:02:21,2022-03-16 04:02:21,,60.0,0.015519999999999999,256,152,219,328,,,1/0.743643329850227/0.187372246195776/0.147541385052405,,,,,,,,10.1016/0378-7753(91)80004-H,43542       liquid   
3731,lit_tr4693,,,2022-03-16 04:02:21,2022-03-16 04:02:21,,80.0,0.018179999999999998,256,152,219,328,,,1/0.743643329850227/0.187372246195776/0.147541385052405,,,,,,,,10.1016/0378-7753(91)80004-H,43542       liquid   
3732,lit_tr4694,,,2022-03-16 04:02:21,2022-03-16 04:02:21,,-60.0,0.00046,256,152,219,328,,,1.5/0.743643329850227/0.187372246195776/0.147541385052405,,,,,,,,10.1016/0378-7753(91)80004-H,43542       liquid   
3733,lit_tr4695,,,2022-03-16 04:02:21,2022-03-16 04:02:21,,-50.0,0.00091,256,152,219,328,,,1.5/0.743643329850227/0.187372246195776/0.147541385052405,,,,,,,,10.1016/0378-7753(91)80004-H,43542       liquid   
3734,lit_tr4696,,,2022-03-16 04:02:21,2022-03-16 04:02:21,,-40.0,0.00158,256,152,219,328,,,1.5/0.743643329850227/0.187372246195776/0.147541385052405,,,,,,,,10.1016/0378-7753(91)80004-H,43542       liquid   
3735,lit_tr4697,,,2022-03-16 04:02:21,2022-03-16 04:02:21,,-30.0,0.00246,256,152,219,328,,,1.5/0.743643329850227/0.187372246195776/0.147541385052405,,,,,,,,10.1016/0378-7753(91)80004-H,43542       liquid   
3736,lit_tr4698,,,2022-03-16 04:02:21,2022-03-16 04:02:21,,-20.0,0.00348,256,152,219,328,,,1.5/0.743643329850227/0.187372246195776/0.147541385052405,,,,,,,,10.1016/0378-7753(91)80004-H,43542       liquid   
3737,lit_tr4699,,,2022-03-16 04:02:21,2022-03-16 04:02:21,,-10.0,0.00463,256,152,219,328,,,1.5/0.743643329850227/0.187372246195776/0.147541385052405,,,,,,,,10.1016/0378-7753(91)80004-H,43542       liquid   
47,lit_tr47,,,2022-03-16 04:02:11,2022-03-16 04:02:11,,34.785055265104404,9.786848209960406e-05,1,364,,,,,0.451/0.274,,,,,64.0,-70.0,55.0,not available,"43221 Masaru Heishi a,c, Hiroki Niwa a, Takahiro Uno a, Masataka Kubo b, Takahito Itoh 2013 Division of Chemistry for Materials, Graduate School of Engineering, Mie University, 1577 Kurimamachiya-cho, Tsu, Mie 514-8507, Japan Japan Electrochimica Acta Polymer electrolytes based on polyanionic lithium salts PEO/ poly(lithium vinylsulfonate)  = 1/8(li/eo) bf3   PEO600000/poly(lithium vinylsulfonate) mn7140/BF3·OEt2/BF3·OEt2"
470,lit_tr470,,,2022-03-16 04:02:12,2022-03-16 04:02:12,,70.58935482185541,1.0324974791579845e-06,193,1,,,,,0.1/0.8,,,,,,,,10.1016/j.jpowsour.2008.10.113,"43278 Takahito Itoh ∗, Yukihiro Mitsuda, Takayuki Ebina, Takahiro Uno, Masataka Kubo 2009 Division of Chemistry for Materials, Graduate School of Engineering, Mie University, 1577 Kurima Machiya-cho, Tsu, Mie 514-8507, Japan Japan Journal of Power Sources Solid polymer electrolytes composed of polyanionic lithium salts and polyethers    Poly(Li-Muco)/PEO"
3738,lit_tr4700,,,2022-03-16 04:02:21,2022-03-16 04:02:21,,0.0,0.00588,256,152,219,328,,,1.5/0.743643329850227/0.187372246195776/0.147541385052405,,,,,,,,10.1016/0378-7753(91)80004-H,43542       liquid   
3739,lit_tr4701,,,2022-03-16 04:02:21,2022-03-16 04:02:21,,20.0,0.00873,256,152,219,328,,,1.5/0.743643329850227/0.187372246195776/0.147541385052405,,,,,,,,10.1016/0378-7753(91)80004-H,43542       liquid   
3740,lit_tr4702,,,2022-03-16 04:02:21,2022-03-16 04:02:21,,40.0,0.01166,256,152,219,328,,,1.5/0.743643329850227/0.187372246195776/0.147541385052405,,,,,,,,10.1016/0378-7753(91)80004-H,43542       liquid   
3741,lit_tr4703,,,2022-03-16 04:02:21,2022-03-16 04:02:21,,60.0,0.01467,256,152,219,328,,,1.5/0.743643329850227/0.187372246195776/0.147541385052405,,,,,,,,10.1016/0378-7753(91)80004-H,43542       liquid   
3742,lit_tr4704,,,2022-03-16 04:02:21,2022-03-16 04:02:21,,80.0,0.01767,256,152,219,328,,,1.5/0.743643329850227/0.187372246195776/0.147541385052405,,,,,,,,10.1016/0378-7753(91)80004-H,43542       liquid   
3743,lit_tr4705,,,2022-03-16 04:02:21,2022-03-16 04:02:21,,-60.0,5e-05,256,152,219,328,,,2/0.743643329850227/0.187372246195776/0.147541385052405,,,,,,,,10.1016/0378-7753(91)80004-H,43542       liquid   
3744,lit_tr4706,,,2022-03-16 04:02:21,2022-03-16 04:02:21,,-50.0,0.00017,256,152,219,328,,,2/0.743643329850227/0.187372246195776/0.147541385052405,,,,,,,,10.1016/0378-7753(91)80004-H,43542       liquid   
3745,lit_tr4707,,,2022-03-16 04:02:21,2022-03-16 04:02:21,,-40.0,0.00044,256,152,219,328,,,2/0.743643329850227/0.187372246195776/0.147541385052405,,,,,,,,10.1016/0378-7753(91)80004-H,43542       liquid   
3746,lit_tr4708,,,2022-03-16 04:02:21,2022-03-16 04:02:21,,-30.0,0.00091,256,152,219,328,,,2/0.743643329850227/0.187372246195776/0.147541385052405,,,,,,,,10.1016/0378-7753(91)80004-H,43542       liquid
