Repository: KanHatakeyama/ion_predictor

# Ionic conductivity predictor 
- Database of Li conducting liquid and solid electrolytes (organic)
    - polymers, liquids, etc
- Predict thier ionic conductivity by machine learning
- Related paper
    - https://pubs.acs.org/doi/10.1021/jacs.9b11442
    - Database and models are slightly different from the original paper
        - mainly because of copyright and available module version issues

# Overview

## Chemical database

## Electrolyte database

## Predicted data
- Exported as a csv file
- Log10 (conductivity) is predicted

File: database/Composite-2022-03-16-1.csv (part 44 of 77)
id,title,subtitle,tags,created_at,updated_at,obtained_date,temperature,conductivity,component1,component2,component3,component4,component5,component6,mol_ratio,wt_ratio,melting_temp,inorg_name,inorg_contain_ratio,crystallinity,Tg,mp,reference,special_memo
3904,lit_tr4866,,,2022-03-16 04:02:22,2022-03-16 04:02:22,,40.0,0.02133,256,244,216,,,,1/0.655709141596004/0.727154330366833,,,,,,,,10.1016/0378-7753(91)80004-H,43542       liquid   
3905,lit_tr4867,,,2022-03-16 04:02:22,2022-03-16 04:02:22,,60.0,0.02684,256,244,216,,,,1/0.655709141596004/0.727154330366833,,,,,,,,10.1016/0378-7753(91)80004-H,43542       liquid   
3906,lit_tr4868,,,2022-03-16 04:02:22,2022-03-16 04:02:22,,80.0,0.032299999999999995,256,244,216,,,,1/0.655709141596004/0.727154330366833,,,,,,,,10.1016/0378-7753(91)80004-H,43542       liquid   
3907,lit_tr4869,,,2022-03-16 04:02:22,2022-03-16 04:02:22,,-30.0,0.0028799999999999997,256,244,235,,,,1/0.655709141596004/0.355329949238579,,,,,,,,10.1016/0378-7753(91)80004-H,43542       liquid   
487,lit_tr487,,,2022-03-16 04:02:12,2022-03-16 04:02:12,,39.73866639028171,2.3430469981150456e-06,193,1,251,252,,,0.0909/0.72/0.0909/0.0909,,,,,,,,10.1016/j.jpowsour.2008.10.113,"43278 Takahito Itoh ∗, Yukihiro Mitsuda, Takayuki Ebina, Takahiro Uno, Masataka Kubo 2009 Division of Chemistry for Materials, Graduate School of Engineering, Mie University, 1577 Kurima Machiya-cho, Tsu, Mie 514-8507, Japan Japan Journal of Power Sources Solid polymer electrolytes composed of polyanionic lithium salts and polyethers    Poly(Li-Muco)/PEO"
3908,lit_tr4870,,,2022-03-16 04:02:22,2022-03-16 04:02:22,,-20.0,0.00401,256,244,235,,,,1/0.655709141596004/0.355329949238579,,,,,,,,10.1016/0378-7753(91)80004-H,43542       liquid   
3909,lit_tr4871,,,2022-03-16 04:02:22,2022-03-16 04:02:22,,-10.0,0.00549,256,244,235,,,,1/0.655709141596004/0.355329949238579,,,,,,,,10.1016/0378-7753(91)80004-H,43542       liquid   
3910,lit_tr4872,,,2022-03-16 04:02:22,2022-03-16 04:02:22,,0.0,0.00717,256,244,235,,,,1/0.655709141596004/0.355329949238579,,,,,,,,10.1016/0378-7753(91)80004-H,43542       liquid   
3911,lit_tr4873,,,2022-03-16 04:02:22,2022-03-16 04:02:22,,20.0,0.011009999999999999,256,244,235,,,,1/0.655709141596004/0.355329949238579,,,,,,,,10.1016/0378-7753(91)80004-H,43542       liquid   
3912,lit_tr4874,,,2022-03-16 04:02:22,2022-03-16 04:02:22,,40.0,0.01512,256,244,235,,,,1/0.655709141596004/0.355329949238579,,,,,,,,10.1016/0378-7753(91)80004-H,43542       liquid   
3913,lit_tr4875,,,2022-03-16 04:02:22,2022-03-16 04:02:22,,60.0,0.01936,256,244,235,,,,1/0.655709141596004/0.355329949238579,,,,,,,,10.1016/0378-7753(91)80004-H,43542       liquid   
3914,lit_tr4876,,,2022-03-16 04:02:22,2022-03-16 04:02:22,,80.0,0.023579999999999997,256,244,235,,,,1/0.655709141596004/0.355329949238579,,,,,,,,10.1016/0378-7753(91)80004-H,43542       liquid   
3915,lit_tr4877,,,2022-03-16 04:02:22,2022-03-16 04:02:22,,-30.0,0.00035999999999999997,256,206,438,451,,,0.75/0.179299442549297/0.524673379379213/0.138164169892835,,,,,,,,10.1016/0378-7753(91)80004-H,43542       liquid   
3916,lit_tr4878,,,2022-03-16 04:02:22,2022-03-16 04:02:22,,-20.0,0.0005600000000000001,256,206,438,451,,,0.75/0.179299442549297/0.524673379379213/0.138164169892835,,,,,,,,10.1016/0378-7753(91)80004-H,43542       liquid   
3917,lit_tr4879,,,2022-03-16 04:02:22,2022-03-16 04:02:22,,-10.0,0.00095,256,206,438,451,,,0.75/0.179299442549297/0.524673379379213/0.138164169892835,,,,,,,,10.1016/0378-7753(91)80004-H,43542       liquid   
488,lit_tr488,,,2022-03-16 04:02:12,2022-03-16 04:02:12,,29.57262676055916,5.8800903602865354e-08,193,1,251,252,,,0.0909/0.72/0.0909/0.0909,,,,,,,,10.1016/j.jpowsour.2008.10.113,"43278 Takahito Itoh ∗, Yukihiro Mitsuda, Takayuki Ebina, Takahiro Uno, Masataka Kubo 2009 Division of Chemistry for Materials, Graduate School of Engineering, Mie University, 1577 Kurima Machiya-cho, Tsu, Mie 514-8507, Japan Japan Journal of Power Sources Solid polymer electrolytes composed of polyanionic lithium salts and polyethers    Poly(Li-Muco)/PEO"
3918,lit_tr4880,,,2022-03-16 04:02:22,2022-03-16 04:02:22,,0.0,0.0014199999999999998,256,206,438,451,,,0.75/0.179299442549297/0.524673379379213/0.138164169892835,,,,,,,,10.1016/0378-7753(91)80004-H,43542       liquid   
3919,lit_tr4881,,,2022-03-16 04:02:22,2022-03-16 04:02:22,,20.0,0.00285,256,206,438,451,,,0.75/0.179299442549297/0.524673379379213/0.138164169892835,,,,,,,,10.1016/0378-7753(91)80004-H,43542       liquid   
3920,lit_tr4882,,,2022-03-16 04:02:22,2022-03-16 04:02:22,,40.0,0.004730000000000001,256,206,438,451,,,0.75/0.179299442549297/0.524673379379213/0.138164169892835,,,,,,,,10.1016/0378-7753(91)80004-H,43542       liquid   
3921,lit_tr4883,,,2022-03-16 04:02:22,2022-03-16 04:02:22,,60.0,0.006900000000000001,256,206,438,451,,,0.75/0.179299442549297/0.524673379379213/0.138164169892835,,,,,,,,10.1016/0378-7753(91)80004-H,43542       liquid   
3922,lit_tr4884,,,2022-03-16 04:02:22,2022-03-16 04:02:22,,80.0,0.00932,256,206,438,451,,,0.75/0.179299442549297/0.524673379379213/0.138164169892835,,,,,,,,10.1016/0378-7753(91)80004-H,43542       liquid   
3923,lit_tr4885,,,2022-03-16 04:02:22,2022-03-16 04:02:22,,-30.0,0.00078,256,214,216,438,,,1/0.174591935604084/0.363577165183417/0.524673379379213,,,,,,,,10.1016/0378-7753(91)80004-H,43542       liquid   
3924,lit_tr4886,,,2022-03-16 04:02:22,2022-03-16 04:02:22,,-20.0,0.00128,256,214,216,438,,,1/0.174591935604084/0.363577165183417/0.524673379379213,,,,,,,,10.1016/0378-7753(91)80004-H,43542       liquid   
3925,lit_tr4887,,,2022-03-16 04:02:22,2022-03-16 04:02:22,,-10.0,0.0020299999999999997,256,214,216,438,,,1/0.174591935604084/0.363577165183417/0.524673379379213,,,,,,,,10.1016/0378-7753(91)80004-H,43542       liquid   
3926,lit_tr4888,,,2022-03-16 04:02:22,2022-03-16 04:02:22,,0.0,0.00294,256,214,216,438,,,1/0.174591935604084/0.363577165183417/0.524673379379213,,,,,,,,10.1016/0378-7753(91)80004-H,43542       liquid   
3927,lit_tr4889,,,2022-03-16 04:02:22,2022-03-16 04:02:22,,20.0,0.00543,256,214,216,438,,,1/0.174591935604084/0.363577165183417/0.524673379379213,,,,,,,,10.1016/0378-7753(91)80004-H,43542       liquid   
489,lit_tr489,,,2022-03-16 04:02:12,2022-03-16 04:02:12,,19.790285587484448,5.668641605481921e-09,193,1,251,252,,,0.0909/0.72/0.0909/0.0909,,,,,,,,10.1016/j.jpowsour.2008.10.113,"43278 Takahito Itoh ∗, Yukihiro Mitsuda, Takayuki Ebina, Takahiro Uno, Masataka Kubo 2009 Division of Chemistry for Materials, Graduate School of Engineering, Mie University, 1577 Kurima Machiya-cho, Tsu, Mie 514-8507, Japan Japan Journal of Power Sources Solid polymer electrolytes composed of polyanionic lithium salts and polyethers    Poly(Li-Muco)/PEO"
3928,lit_tr4890,,,2022-03-16 04:02:22,2022-03-16 04:02:22,,40.0,0.0086,256,214,216,438,,,1/0.174591935604084/0.363577165183417/0.524673379379213,,,,,,,,10.1016/0378-7753(91)80004-H,43542       liquid   
3929,lit_tr4891,,,2022-03-16 04:02:22,2022-03-16 04:02:22,,60.0,0.01202,256,214,216,438,,,1/0.174591935604084/0.363577165183417/0.524673379379213,,,,,,,,10.1016/0378-7753(91)80004-H,43542       liquid   
3930,lit_tr4892,,,2022-03-16 04:02:22,2022-03-16 04:02:22,,80.0,0.01583,256,214,216,438,,,1/0.174591935604084/0.363577165183417/0.524673379379213,,,,,,,,10.1016/0378-7753(91)80004-H,43542       liquid   
3931,lit_tr4893,,,2022-03-16 04:02:22,2022-03-16 04:02:22,,-10.0,0.0033900000000000002,256,214,219,328,,,1/0.349183871208169/0.374744492391551/0.295082770104809,,,,,,,,10.1016/0378-7753(91)80004-H,43542       liquid   
3932,lit_tr4894,,,2022-03-16 04:02:22,2022-03-16 04:02:22,,0.0,0.00478,256,214,219,328,,,1/0.349183871208169/0.374744492391551/0.295082770104809,,,,,,,,10.1016/0378-7753(91)80004-H,43542       liquid   
3933,lit_tr4895,,,2022-03-16 04:02:22,2022-03-16 04:02:22,,20.0,0.008369999999999999,256,214,219,328,,,1/0.349183871208169/0.374744492391551/0.295082770104809,,,,,,,,10.1016/0378-7753(91)80004-H,43542       liquid   
3934,lit_tr4896,,,2022-03-16 04:02:22,2022-03-16 04:02:22,,40.0,0.01263,256,214,219,328,,,1/0.349183871208169/0.374744492391551/0.295082770104809,,,,,,,,10.1016/0378-7753(91)80004-H,43542       liquid   
3935,lit_tr4897,,,2022-03-16 04:02:22,2022-03-16 04:02:22,,60.0,0.01711,256,214,219,328,,,1/0.349183871208169/0.374744492391551/0.295082770104809,,,,,,,,10.1016/0378-7753(91)80004-H,43542       liquid   
3936,lit_tr4898,,,2022-03-16 04:02:22,2022-03-16 04:02:22,,80.0,0.02194,256,214,219,328,,,1/0.349183871208169/0.374744492391551/0.295082770104809,,,,,,,,10.1016/0378-7753(91)80004-H,43542       liquid   
3937,lit_tr4899,,,2022-03-16 04:02:22,2022-03-16 04:02:22,,-20.0,0.00043,256,214,234,438,,,1/0.174591935604084/0.13964241676942/0.524673379379213,,,,,,,,10.1016/0378-7753(91)80004-H,43542       liquid   
49,lit_tr49,,,2022-03-16 04:02:11,2022-03-16 04:02:11,,24.896336071683777,1.684144070931241e-05,1,364,,,,,0.451/0.274,,,,,64.0,-70.0,55.0,not available,"43221 Masaru Heishi a,c, Hiroki Niwa a, Takahiro Uno a, Masataka Kubo b, Takahito Itoh 2013 Division of Chemistry for Materials, Graduate School of Engineering, Mie University, 1577 Kurimamachiya-cho, Tsu, Mie 514-8507, Japan Japan Electrochimica Acta Polymer electrolytes based on polyanionic lithium salts PEO/ poly(lithium vinylsulfonate)  = 1/8(li/eo) bf3   PEO600000/poly(lithium vinylsulfonate) mn7140/BF3·OEt2/BF3·OEt2"
490,lit_tr490,,,2022-03-16 04:02:12,2022-03-16 04:02:12,,9.782653540477781,8.288749219017974e-10,193,1,251,252,,,0.0909/0.72/0.0909/0.0909,,,,,,,,10.1016/j.jpowsour.2008.10.113,"43278 Takahito Itoh ∗, Yukihiro Mitsuda, Takayuki Ebina, Takahiro Uno, Masataka Kubo 2009 Division of Chemistry for Materials, Graduate School of Engineering, Mie University, 1577 Kurima Machiya-cho, Tsu, Mie 514-8507, Japan Japan Journal of Power Sources Solid polymer electrolytes composed of polyanionic lithium salts and polyethers    Poly(Li-Muco)/PEO"
3938,lit_tr4900,,,2022-03-16 04:02:22,2022-03-16 04:02:22,,-10.0,0.00086,256,214,234,438,,,1/0.174591935604084/0.13964241676942/0.524673379379213,,,,,,,,10.1016/0378-7753(91)80004-H,43542       liquid   
3939,lit_tr4901,,,2022-03-16 04:02:22,2022-03-16 04:02:22,,0.0,0.00139,256,214,234,438,,,1/0.174591935604084/0.13964241676942/0.524673379379213,,,,,,,,10.1016/0378-7753(91)80004-H,43542       liquid   
3940,lit_tr4902,,,2022-03-16 04:02:22,2022-03-16 04:02:22,,20.0,0.00304,256,214,234,438,,,1/0.174591935604084/0.13964241676942/0.524673379379213,,,,,,,,10.1016/0378-7753(91)80004-H,43542       liquid   
3941,lit_tr4903,,,2022-03-16 04:02:22,2022-03-16 04:02:22,,40.0,0.00533,256,214,234,438,,,1/0.174591935604084/0.13964241676942/0.524673379379213,,,,,,,,10.1016/0378-7753(91)80004-H,43542       liquid   
3942,lit_tr4904,,,2022-03-16 04:02:22,2022-03-16 04:02:22,,60.0,0.008140000000000001,256,214,234,438,,,1/0.174591935604084/0.13964241676942/0.524673379379213,,,,,,,,10.1016/0378-7753(91)80004-H,43542       liquid   
3943,lit_tr4905,,,2022-03-16 04:02:22,2022-03-16 04:02:22,,80.0,0.01134,256,214,234,438,,,1/0.174591935604084/0.13964241676942/0.524673379379213,,,,,,,,10.1016/0378-7753(91)80004-H,43542       liquid   
3944,lit_tr4906,,,2022-03-16 04:02:22,2022-03-16 04:02:22,,0.0,0.00164,256,214,438,,,,1/0.349183871208169/0.524673379379213,,,,,,,,10.1016/0378-7753(91)80004-H,43542       liquid   
3945,lit_tr4907,,,2022-03-16 04:02:22,2022-03-16 04:02:22,,20.0,0.0034300000000000003,256,214,438,,,,1/0.349183871208169/0.524673379379213,,,,,,,,10.1016/0378-7753(91)80004-H,43542       liquid   
3946,lit_tr4908,,,2022-03-16 04:02:22,2022-03-16 04:02:22,,40.0,0.005849999999999999,256,214,438,,,,1/0.349183871208169/0.524673379379213,,,,,,,,10.1016/0378-7753(91)80004-H,43542       liquid   
3947,lit_tr4909,,,2022-03-16 04:02:22,2022-03-16 04:02:22,,60.0,0.00875,256,214,438,,,,1/0.349183871208169/0.524673379379213,,,,,,,,10.1016/0378-7753(91)80004-H,43542       liquid   
491,lit_tr491,,,2022-03-16 04:02:12,2022-03-16 04:02:12,,-0.12058299152317886,2.615140340048865e-10,193,1,251,252,,,0.0909/0.72/0.0909/0.0909,,,,,,,,10.1016/j.jpowsour.2008.10.113,"43278 Takahito Itoh ∗, Yukihiro Mitsuda, Takayuki Ebina, Takahiro Uno, Masataka Kubo 2009 Division of Chemistry for Materials, Graduate School of Engineering, Mie University, 1577 Kurima Machiya-cho, Tsu, Mie 514-8507, Japan Japan Journal of Power Sources Solid polymer electrolytes composed of polyanionic lithium salts and polyethers    Poly(Li-Muco)/PEO"
3948,lit_tr4910,,,2022-03-16 04:02:22,2022-03-16 04:02:22,,80.0,0.012240000000000001,256,214,438,,,,1/0.349183871208169/0.524673379379213,,,,,,,,10.1016/0378-7753(91)80004-H,43542       liquid   
3949,lit_tr4911,,,2022-03-16 04:02:22,2022-03-16 04:02:22,,20.0,0.0028799999999999997,256,214,438,,,,1/0.419020645449803/0.41973870350337,,,,,,,,10.1016/0378-7753(91)80004-H,43542       liquid   
3950,lit_tr4912,,,2022-03-16 04:02:22,2022-03-16 04:02:22,,40.0,0.00514,256,214,438,,,,1/0.419020645449803/0.41973870350337,,,,,,,,10.1016/0378-7753(91)80004-H,43542       liquid   
3951,lit_tr4913,,,2022-03-16 04:02:22,2022-03-16 04:02:22,,60.0,0.00793,256,214,438,,,,1/0.419020645449803/0.41973870350337,,,,,,,,10.1016/0378-7753(91)80004-H,43542       liquid   
3952,lit_tr4914,,,2022-03-16 04:02:22,2022-03-16 04:02:22,,80.0,0.01293,256,214,438,,,,1/0.419020645449803/0.41973870350337,,,,,,,,10.1016/0378-7753(91)80004-H,43542       liquid   
3953,lit_tr4915,,,2022-03-16 04:02:22,2022-03-16 04:02:22,,-40.0,7.000000000000001e-05,256,214,438,451,,,1/0.174591935604084/0.524673379379213/0.138164169892835,,,,,,,,10.1016/0378-7753(91)80004-H,43542       liquid   
3954,lit_tr4916,,,2022-03-16 04:02:22,2022-03-16 04:02:22,,-30.0,0.00017,256,214,438,451,,,1/0.174591935604084/0.524673379379213/0.138164169892835,,,,,,,,10.1016/0378-7753(91)80004-H,43542       liquid   
3955,lit_tr4917,,,2022-03-16 04:02:22,2022-03-16 04:02:22,,-20.0,0.00043,256,214,438,451,,,1/0.174591935604084/0.524673379379213/0.138164169892835,,,,,,,,10.1016/0378-7753(91)80004-H,43542       liquid   
3956,lit_tr4918,,,2022-03-16 04:02:22,2022-03-16 04:02:22,,-10.0,0.0008,256,214,438,451,,,1/0.174591935604084/0.524673379379213/0.138164169892835,,,,,,,,10.1016/0378-7753(91)80004-H,43542       liquid   
3957,lit_tr4919,,,2022-03-16 04:02:22,2022-03-16 04:02:22,,0.0,0.00131,256,214,438,451,,,1/0.174591935604084/0.524673379379213/0.138164169892835,,,,,,,,10.1016/0378-7753(91)80004-H,43542       liquid   
492,lit_tr492,,,2022-03-16 04:02:12,2022-03-16 04:02:12,,129.56137514658695,4.844611993524668e-06,193,1,,,,,0.0556/0.888888889,,,,,,-47.5,61.9,10.1016/j.jpowsour.2008.10.113,"43278 Takahito Itoh ∗, Yukihiro Mitsuda, Takayuki Ebina, Takahiro Uno, Masataka Kubo 2009 Division of Chemistry for Materials, Graduate School of Engineering, Mie University, 1577 Kurima Machiya-cho, Tsu, Mie 514-8507, Japan Japan Journal of Power Sources Solid polymer electrolytes composed of polyanionic lithium salts and polyethers    Poly(Li-Muco)/PEO"
3958,lit_tr4920,,,2022-03-16 04:02:22,2022-03-16 04:02:22,,20.0,0.00294,256,214,438,451,,,1/0.174591935604084/0.524673379379213/0.138164169892835,,,,,,,,10.1016/0378-7753(91)80004-H,43542       liquid   
3959,lit_tr4921,,,2022-03-16 04:02:22,2022-03-16 04:02:22,,40.0,0.00517,256,214,438,451,,,1/0.174591935604084/0.524673379379213/0.138164169892835,,,,,,,,10.1016/0378-7753(91)80004-H,43542       liquid   
3960,lit_tr4922,,,2022-03-16 04:02:22,2022-03-16 04:02:22,,60.0,0.00802,256,214,438,451,,,1/0.174591935604084/0.524673379379213/0.138164169892835,,,,,,,,10.1016/0378-7753(91)80004-H,43542       liquid   
3961,lit_tr4923,,,2022-03-16 04:02:22,2022-03-16 04:02:22,,80.0,0.01116,256,214,438,451,,,1/0.174591935604084/0.524673379379213/0.138164169892835,,,,,,,,10.1016/0378-7753(91)80004-H,43542       liquid   
3962,lit_tr4924,,,2022-03-16 04:02:22,2022-03-16 04:02:22,,-20.0,0.0052699999999999995,256,216,219,,,,1/0.727154330366833/0.749488984783102,,,,,,,,10.1016/0378-7753(91)80004-H,43542       liquid   
3963,lit_tr4925,,,2022-03-16 04:02:22,2022-03-16 04:02:22,,-10.0,0.00723,256,216,219,,,,1/0.727154330366833/0.749488984783102,,,,,,,,10.1016/0378-7753(91)80004-H,43542       liquid   
3964,lit_tr4926,,,2022-03-16 04:02:22,2022-03-16 04:02:22,,0.0,0.0095,256,216,219,,,,1/0.727154330366833/0.749488984783102,,,,,,,,10.1016/0378-7753(91)80004-H,43542       liquid   
3965,lit_tr4927,,,2022-03-16 04:02:22,2022-03-16 04:02:22,,20.0,0.01452,256,216,219,,,,1/0.727154330366833/0.749488984783102,,,,,,,,10.1016/0378-7753(91)80004-H,43542       liquid   
3966,lit_tr4928,,,2022-03-16 04:02:22,2022-03-16 04:02:22,,40.0,0.020640000000000002,256,216,219,,,,1/0.727154330366833/0.749488984783102,,,,,,,,10.1016/0378-7753(91)80004-H,43542       liquid   
3967,lit_tr4929,,,2022-03-16 04:02:22,2022-03-16 04:02:22,,60.0,0.02665,256,216,219,,,,1/0.727154330366833/0.749488984783102,,,,,,,,10.1016/0378-7753(91)80004-H,43542       liquid   
493,lit_tr493,,,2022-03-16 04:02:12,2022-03-16 04:02:12,,119.92264493472834,4.399729738830972e-06,193,1,,,,,0.0556/0.888888889,,,,,,-47.5,61.9,10.1016/j.jpowsour.2008.10.113,"43278 Takahito Itoh ∗, Yukihiro Mitsuda, Takayuki Ebina, Takahiro Uno, Masataka Kubo 2009 Division of Chemistry for Materials, Graduate School of Engineering, Mie University, 1577 Kurima Machiya-cho, Tsu, Mie 514-8507, Japan Japan Journal of Power Sources Solid polymer electrolytes composed of polyanionic lithium salts and polyethers    Poly(Li-Muco)/PEO"
3968,lit_tr4930,,,2022-03-16 04:02:22,2022-03-16 04:02:22,,80.0,0.03257,256,216,219,,,,1/0.727154330366833/0.749488984783102,,,,,,,,10.1016/0378-7753(91)80004-H,43542       liquid   
3969,lit_tr4931,,,2022-03-16 04:02:22,2022-03-16 04:02:22,,-60.0,0.00028000000000000003,256,216,219,328,,,1/0.727154330366833/0.374744492391551/0.295082770104809,,,,,,,,10.1016/0378-7753(91)80004-H,43542       liquid   
3970,lit_tr4932,,,2022-03-16 04:02:22,2022-03-16 04:02:22,,-50.0,0.00057,256,216,219,328,,,1/0.727154330366833/0.374744492391551/0.295082770104809,,,,,,,,10.1016/0378-7753(91)80004-H,43542       liquid   
3971,lit_tr4933,,,2022-03-16 04:02:22,2022-03-16 04:02:22,,-40.0,0.00107,256,216,219,328,,,1/0.727154330366833/0.374744492391551/0.295082770104809,,,,,,,,10.1016/0378-7753(91)80004-H,43542       liquid   
3972,lit_tr4934,,,2022-03-16 04:02:22,2022-03-16 04:02:22,,-30.0,0.00335,256,216,219,328,,,1/0.727154330366833/0.374744492391551/0.295082770104809,,,,,,,,10.1016/0378-7753(91)80004-H,43542       liquid   
3973,lit_tr4935,,,2022-03-16 04:02:22,2022-03-16 04:02:22,,-20.0,0.005019999999999999,256,216,219,328,,,1/0.727154330366833/0.374744492391551/0.295082770104809,,,,,,,,10.1016/0378-7753(91)80004-H,43542       liquid   
3974,lit_tr4936,,,2022-03-16 04:02:22,2022-03-16 04:02:22,,-10.0,0.007019999999999999,256,216,219,328,,,1/0.727154330366833/0.374744492391551/0.295082770104809,,,,,,,,10.1016/0378-7753(91)80004-H,43542       liquid   
3975,lit_tr4937,,,2022-03-16 04:02:22,2022-03-16 04:02:22,,0.0,0.00923,256,216,219,328,,,1/0.727154330366833/0.374744492391551/0.295082770104809,,,,,,,,10.1016/0378-7753(91)80004-H,43542       liquid   
3976,lit_tr4938,,,2022-03-16 04:02:22,2022-03-16 04:02:22,,20.0,0.0144,256,216,219,328,,,1/0.727154330366833/0.374744492391551/0.295082770104809,,,,,,,,10.1016/0378-7753(91)80004-H,43542       liquid   
3977,lit_tr4939,,,2022-03-16 04:02:22,2022-03-16 04:02:22,,40.0,0.019870000000000002,256,216,219,328,,,1/0.727154330366833/0.374744492391551/0.295082770104809,,,,,,,,10.1016/0378-7753(91)80004-H,43542       liquid   
494,lit_tr494,,,2022-03-16 04:02:12,2022-03-16 04:02:12,,109.86101041751647,4.260710240506341e-06,193,1,,,,,0.0556/0.888888889,,,,,,-47.5,61.9,10.1016/j.jpowsour.2008.10.113,"43278 Takahito Itoh ∗, Yukihiro Mitsuda, Takayuki Ebina, Takahiro Uno, Masataka Kubo 2009 Division of Chemistry for Materials, Graduate School of Engineering, Mie University, 1577 Kurima Machiya-cho, Tsu, Mie 514-8507, Japan Japan Journal of Power Sources Solid polymer electrolytes composed of polyanionic lithium salts and polyethers    Poly(Li-Muco)/PEO"
3978,lit_tr4940,,,2022-03-16 04:02:22,2022-03-16 04:02:22,,60.0,0.02575,256,216,219,328,,,1/0.727154330366833/0.374744492391551/0.295082770104809,,,,,,,,10.1016/0378-7753(91)80004-H,43542       liquid   
3979,lit_tr4941,,,2022-03-16 04:02:22,2022-03-16 04:02:22,,80.0,0.03144,256,216,219,328,,,1/0.727154330366833/0.374744492391551/0.295082770104809,,,,,,,,10.1016/0378-7753(91)80004-H,43542       liquid   
3980,lit_tr4942,,,2022-03-16 04:02:22,2022-03-16 04:02:22,,-30.0,1e-05,256,216,219,328,,,4/0.727154330366833/0.374744492391551/0.295082770104809,,,,,,,,10.1016/0378-7753(91)80004-H,43542       liquid   
3981,lit_tr4943,,,2022-03-16 04:02:22,2022-03-16 04:02:22,,-20.0,1e-05,256,216,219,328,,,4/0.727154330366833/0.374744492391551/0.295082770104809,,,,,,,,10.1016/0378-7753(91)80004-H,43542       liquid   
3982,lit_tr4944,,,2022-03-16 04:02:22,2022-03-16 04:02:22,,-10.0,0.00022,256,216,219,328,,,4/0.727154330366833/0.374744492391551/0.295082770104809,,,,,,,,10.1016/0378-7753(91)80004-H,43542       liquid   
3983,lit_tr4945,,,2022-03-16 04:02:22,2022-03-16 04:02:22,,0.0,0.00063,256,216,219,328,,,4/0.727154330366833/0.374744492391551/0.295082770104809,,,,,,,,10.1016/0378-7753(91)80004-H,43542       liquid   
3984,lit_tr4946,,,2022-03-16 04:02:22,2022-03-16 04:02:22,,20.0,0.00276,256,216,219,328,,,4/0.727154330366833/0.374744492391551/0.295082770104809,,,,,,,,10.1016/0378-7753(91)80004-H,43542       liquid   
3985,lit_tr4947,,,2022-03-16 04:02:22,2022-03-16 04:02:22,,40.0,0.0069500000000000004,256,216,219,328,,,4/0.727154330366833/0.374744492391551/0.295082770104809,,,,,,,,10.1016/0378-7753(91)80004-H,43542       liquid   
3986,lit_tr4948,,,2022-03-16 04:02:22,2022-03-16 04:02:22,,60.0,0.013130000000000001,256,216,219,328,,,4/0.727154330366833/0.374744492391551/0.295082770104809,,,,,,,,10.1016/0378-7753(91)80004-H,43542       liquid   
3987,lit_tr4949,,,2022-03-16 04:02:22,2022-03-16 04:02:22,,80.0,0.02084,256,216,219,328,,,4/0.727154330366833/0.374744492391551/0.295082770104809,,,,,,,,10.1016/0378-7753(91)80004-H,43542       liquid   
495,lit_tr495,,,2022-03-16 04:02:12,2022-03-16 04:02:12,,99.26881176798753,3.2955507198937226e-06,193,1,,,,,0.0556/0.888888889,,,,,,-47.5,61.9,10.1016/j.jpowsour.2008.10.113,"43278 Takahito Itoh ∗, Yukihiro Mitsuda, Takayuki Ebina, Takahiro Uno, Masataka Kubo 2009 Division of Chemistry for Materials, Graduate School of Engineering, Mie University, 1577 Kurima Machiya-cho, Tsu, Mie 514-8507, Japan Japan Journal of Power Sources Solid polymer electrolytes composed of polyanionic lithium salts and polyethers    Poly(Li-Muco)/PEO"
3988,lit_tr4950,,,2022-03-16 04:02:22,2022-03-16 04:02:22,,-30.0,0.00328,256,216,328,,,,1/0.727154330366833/0.590165540209619,,,,,,,,10.1016/0378-7753(91)80004-H,43542       liquid   
3989,lit_tr4951,,,2022-03-16 04:02:22,2022-03-16 04:02:22,,-20.0,0.00443,256,216,328,,,,1/0.727154330366833/0.590165540209619,,,,,,,,10.1016/0378-7753(91)80004-H,43542       liquid   
3990,lit_tr4952,,,2022-03-16 04:02:22,2022-03-16 04:02:22,,-10.0,0.00624,256,216,328,,,,1/0.727154330366833/0.590165540209619,,,,,,,,10.1016/0378-7753(91)80004-H,43542       liquid   
3991,lit_tr4953,,,2022-03-16 04:02:22,2022-03-16 04:02:22,,0.0,0.008369999999999999,256,216,328,,,,1/0.727154330366833/0.590165540209619,,,,,,,,10.1016/0378-7753(91)80004-H,43542       liquid   
3992,lit_tr4954,,,2022-03-16 04:02:22,2022-03-16 04:02:22,,20.0,0.01315,256,216,328,,,,1/0.727154330366833/0.590165540209619,,,,,,,,10.1016/0378-7753(91)80004-H,43542       liquid   
3993,lit_tr4955,,,2022-03-16 04:02:22,2022-03-16 04:02:22,,40.0,0.01846,256,216,328,,,,1/0.727154330366833/0.590165540209619,,,,,,,,10.1016/0378-7753(91)80004-H,43542       liquid   
3994,lit_tr4956,,,2022-03-16 04:02:22,2022-03-16 04:02:22,,60.0,0.02392,256,216,328,,,,1/0.727154330366833/0.590165540209619,,,,,,,,10.1016/0378-7753(91)80004-H,43542       liquid   
3995,lit_tr4957,,,2022-03-16 04:02:22,2022-03-16 04:02:22,,80.0,0.02818,256,216,328,,,,1/0.727154330366833/0.590165540209619,,,,,,,,10.1016/0378-7753(91)80004-H,43542       liquid   
3996,lit_tr4958,,,2022-03-16 04:02:22,2022-03-16 04:02:22,,-30.0,1e-05,256,216,328,,,,4/0.727154330366833/0.590165540209619,,,,,,,,10.1016/0378-7753(91)80004-H,43542       liquid   
3997,lit_tr4959,,,2022-03-16 04:02:22,2022-03-16 04:02:22,,-20.0,8e-05,256,216,328,,,,4/0.727154330366833/0.590165540209619,,,,,,,,10.1016/0378-7753(91)80004-H,43542       liquid   
496,lit_tr496,,,2022-03-16 04:02:12,2022-03-16 04:02:12,,89.83299424671958,2.7180847880004148e-06,193,1,,,,,0.0556/0.888888889,,,,,,-47.5,61.9,10.1016/j.jpowsour.2008.10.113,"43278 Takahito Itoh ∗, Yukihiro Mitsuda, Takayuki Ebina, Takahiro Uno, Masataka Kubo 2009 Division of Chemistry for Materials, Graduate School of Engineering, Mie University, 1577 Kurima Machiya-cho, Tsu, Mie 514-8507, Japan Japan Journal of Power Sources Solid polymer electrolytes composed of polyanionic lithium salts and polyethers    Poly(Li-Muco)/PEO/BF3·OEt2/BF3·OEt2"
3998,lit_tr4960,,,2022-03-16 04:02:22,2022-03-16 04:02:22,,-10.0,0.00027,256,216,328,,,,4/0.727154330366833/0.590165540209619,,,,,,,,10.1016/0378-7753(91)80004-H,43542       liquid   
3999,lit_tr4961,,,2022-03-16 04:02:22,2022-03-16 04:02:22,,0.0,0.0007,256,216,328,,,,4/0.727154330366833/0.590165540209619,,,,,,,,10.1016/0378-7753(91)80004-H,43542       liquid   
4000,lit_tr4962,,,2022-03-16 04:02:22,2022-03-16 04:02:22,,20.0,0.0027400000000000002,256,216,328,,,,4/0.727154330366833/0.590165540209619,,,,,,,,10.1016/0378-7753(91)80004-H,43542       liquid   
4001,lit_tr4963,,,2022-03-16 04:02:22,2022-03-16 04:02:22,,40.0,0.0066500000000000005,256,216,328,,,,4/0.727154330366833/0.590165540209619,,,,,,,,10.1016/0378-7753(91)80004-H,43542       liquid   
4002,lit_tr4964,,,2022-03-16 04:02:22,2022-03-16 04:02:22,,60.0,0.012369999999999999,256,216,328,,,,4/0.727154330366833/0.590165540209619,,,,,,,,10.1016/0378-7753(91)80004-H,43542       liquid   
4003,lit_tr4965,,,2022-03-16 04:02:22,2022-03-16 04:02:22,,80.0,0.019489999999999997,256,216,328,,,,4/0.727154330366833/0.590165540209619,,,,,,,,10.1016/0378-7753(91)80004-H,43542       liquid   
4004,lit_tr4966,,,2022-03-16 04:02:22,2022-03-16 04:02:22,,-20.0,0.00184,256,216,438,,,,1/0.727154330366833/0.524673379379213,,,,,,,,10.1016/0378-7753(91)80004-H,43542       liquid   
4005,lit_tr4967,,,2022-03-16 04:02:22,2022-03-16 04:02:22,,-10.0,0.00285,256,216,438,,,,1/0.727154330366833/0.524673379379213,,,,,,,,10.1016/0378-7753(91)80004-H,43542       liquid   
4006,lit_tr4968,,,2022-03-16 04:02:22,2022-03-16 04:02:22,,0.0,0.00413,256,216,438,,,,1/0.727154330366833/0.524673379379213,,,,,,,,10.1016/0378-7753(91)80004-H,43542       liquid   
4007,lit_tr4969,,,2022-03-16 04:02:22,2022-03-16 04:02:22,,20.0,0.00721,256,216,438,,,,1/0.727154330366833/0.524673379379213,,,,,,,,10.1016/0378-7753(91)80004-H,43542       liquid   
497,lit_tr497,,,2022-03-16 04:02:12,2022-03-16 04:02:12,,79.56514830437487,2.2418058596887645e-06,193,1,,,,,0.0556/0.888888889,,,,,,-47.5,61.9,10.1016/j.jpowsour.2008.10.113,"43278 Takahito Itoh ∗, Yukihiro Mitsuda, Takayuki Ebina, Takahiro Uno, Masataka Kubo 2009 Division of Chemistry for Materials, Graduate School of Engineering, Mie University, 1577 Kurima Machiya-cho, Tsu, Mie 514-8507, Japan Japan Journal of Power Sources Solid polymer electrolytes composed of polyanionic lithium salts and polyethers    Poly(Li-Muco)/PEO/BF3·OEt2/BF3·OEt2"
4008,lit_tr4970,,,2022-03-16 04:02:22,2022-03-16 04:02:22,,40.0,0.009689999999999999,256,216,438,,,,1/0.727154330366833/0.524673379379213,,,,,,,,10.1016/0378-7753(91)80004-H,43542       liquid   
4009,lit_tr4971,,,2022-03-16 04:02:22,2022-03-16 04:02:22,,60.0,0.01481,256,216,438,,,,1/0.727154330366833/0.524673379379213,,,,,,,,10.1016/0378-7753(91)80004-H,43542       liquid   
4010,lit_tr4972,,,2022-03-16 04:02:22,2022-03-16 04:02:22,,80.0,0.01896,256,216,438,,,,1/0.727154330366833/0.524673379379213,,,,,,,,10.1016/0378-7753(91)80004-H,43542       liquid   
4011,lit_tr4973,,,2022-03-16 04:02:22,2022-03-16 04:02:22,,-20.0,0.0012900000000000001,256,216,438,,,,1/0.8725851964402/0.41973870350337,,,,,,,,10.1016/0378-7753(91)80004-H,43542       liquid   
4012,lit_tr4974,,,2022-03-16 04:02:22,2022-03-16 04:02:22,,-10.0,0.00211,256,216,438,,,,1/0.8725851964402/0.41973870350337,,,,,,,,10.1016/0378-7753(91)80004-H,43542       liquid   
4013,lit_tr4975,,,2022-03-16 04:02:22,2022-03-16 04:02:22,,0.0,0.00313,256,216,438,,,,1/0.8725851964402/0.41973870350337,,,,,,,,10.1016/0378-7753(91)80004-H,43542       liquid   
4014,lit_tr4976,,,2022-03-16 04:02:22,2022-03-16 04:02:22,,20.0,0.0058200000000000005,256,216,438,,,,1/0.8725851964402/0.41973870350337,,,,,,,,10.1016/0378-7753(91)80004-H,43542       liquid   
4015,lit_tr4977,,,2022-03-16 04:02:22,2022-03-16 04:02:22,,40.0,0.00914,256,216,438,,,,1/0.8725851964402/0.41973870350337,,,,,,,,10.1016/0378-7753(91)80004-H,43542       liquid   
4016,lit_tr4978,,,2022-03-16 04:02:22,2022-03-16 04:02:22,,60.0,0.01302,256,216,438,,,,1/0.8725851964402/0.41973870350337,,,,,,,,10.1016/0378-7753(91)80004-H,43542       liquid   
4017,lit_tr4979,,,2022-03-16 04:02:22,2022-03-16 04:02:22,,80.0,0.016989999999999998,256,216,438,,,,1/0.8725851964402/0.41973870350337,,,,,,,,10.1016/0378-7753(91)80004-H,43542       liquid   
498,lit_tr498,,,2022-03-16 04:02:12,2022-03-16 04:02:12,,70.38742548243823,1.8489790909570665e-06,193,1,,,,,0.0556/0.888888889,,,,,,-47.5,61.9,10.1016/j.jpowsour.2008.10.113,"43278 Takahito Itoh ∗, Yukihiro Mitsuda, Takayuki Ebina, Takahiro Uno, Masataka Kubo 2009 Division of Chemistry for Materials, Graduate School of Engineering, Mie University, 1577 Kurima Machiya-cho, Tsu, Mie 514-8507, Japan Japan Journal of Power Sources Solid polymer electrolytes composed of polyanionic lithium salts and polyethers    Poly(Li-Muco)/PEO/BF3·OEt2/BF3·OEt2"
4018,lit_tr4980,,,2022-03-16 04:02:22,2022-03-16 04:02:22,,-40.0,0.00014000000000000001,256,216,438,451,,,1/0.21814629911005/0.524673379379213/0.193429837849969,,,,,,,,10.1016/0378-7753(91)80004-H,43542       liquid   
4019,lit_tr4981,,,2022-03-16 04:02:22,2022-03-16 04:02:22,,-30.0,0.0003,256,216,438,451,,,1/0.21814629911005/0.524673379379213/0.193429837849969,,,,,,,,10.1016/0378-7753(91)80004-H,43542       liquid   
4020,lit_tr4982,,,2022-03-16 04:02:22,2022-03-16 04:02:22,,-20.0,0.00068,256,216,438,451,,,1/0.21814629911005/0.524673379379213/0.193429837849969,,,,,,,,10.1016/0378-7753(91)80004-H,43542       liquid   
4021,lit_tr4983,,,2022-03-16 04:02:22,2022-03-16 04:02:22,,-10.0,0.00117,256,216,438,451,,,1/0.21814629911005/0.524673379379213/0.193429837849969,,,,,,,,10.1016/0378-7753(91)80004-H,43542       liquid   
4022,lit_tr4984,,,2022-03-16 04:02:22,2022-03-16 04:02:22,,0.0,0.00182,256,216,438,451,,,1/0.21814629911005/0.524673379379213/0.193429837849969,,,,,,,,10.1016/0378-7753(91)80004-H,43542       liquid   
4023,lit_tr4985,,,2022-03-16 04:02:22,2022-03-16 04:02:22,,20.0,0.0037400000000000003,256,216,438,451,,,1/0.21814629911005/0.524673379379213/0.193429837849969,,,,,,,,10.1016/0378-7753(91)80004-H,43542       liquid   
4024,lit_tr4986,,,2022-03-16 04:02:22,2022-03-16 04:02:22,,40.0,0.00625,256,216,438,451,,,1/0.21814629911005/0.524673379379213/0.193429837849969,,,,,,,,10.1016/0378-7753(91)80004-H,43542       liquid   
4025,lit_tr4987,,,2022-03-16 04:02:22,2022-03-16 04:02:22,,60.0,0.00923,256,216,438,451,,,1/0.21814629911005/0.524673379379213/0.193429837849969,,,,,,,,10.1016/0378-7753(91)80004-H,43542       liquid   
4026,lit_tr4988,,,2022-03-16 04:02:22,2022-03-16 04:02:22,,80.0,0.01234,256,216,438,451,,,1/0.21814629911005/0.524673379379213/0.193429837849969,,,,,,,,10.1016/0378-7753(91)80004-H,43542       liquid   
4027,lit_tr4989,,,2022-03-16 04:02:22,2022-03-16 04:02:22,,-40.0,0.00023,256,216,438,451,,,1/0.363577165183417/0.524673379379213/0.138164169892835,,,,,,,,10.1016/0378-7753(91)80004-H,43542       liquid   
499,lit_tr499,,,2022-03-16 04:02:12,2022-03-16 04:02:12,,60.348415048782556,1.3411890530306198e-06,193,1,,,,,0.0556/0.888888889,,,,,,-47.5,61.9,10.1016/j.jpowsour.2008.10.113,"43278 Takahito Itoh ∗, Yukihiro Mitsuda, Takayuki Ebina, Takahiro Uno, Masataka Kubo 2009 Division of Chemistry for Materials, Graduate School of Engineering, Mie University, 1577 Kurima Machiya-cho, Tsu, Mie 514-8507, Japan Japan Journal of Power Sources Solid polymer electrolytes composed of polyanionic lithium salts and polyethers    Poly(Li-Muco)/PEO/BF3·OEt2/BF3·OEt2"
4028,lit_tr4990,,,2022-03-16 04:02:22,2022-03-16 04:02:22,,-30.0,0.0005600000000000001,256,216,438,451,,,1/0.363577165183417/0.524673379379213/0.138164169892835,,,,,,,,10.1016/0378-7753(91)80004-H,43542       liquid   
4029,lit_tr4991,,,2022-03-16 04:02:22,2022-03-16 04:02:22,,-20.0,0.0009699999999999999,256,216,438,451,,,1/0.363577165183417/0.524673379379213/0.138164169892835,,,,,,,,10.1016/0378-7753(91)80004-H,43542       liquid   
4030,lit_tr4992,,,2022-03-16 04:02:22,2022-03-16 04:02:22,,-10.0,0.00161,256,216,438,451,,,1/0.363577165183417/0.524673379379213/0.138164169892835,,,,,,,,10.1016/0378-7753(91)80004-H,43542       liquid   
4031,lit_tr4993,,,2022-03-16 04:02:22,2022-03-16 04:02:22,,0.0,0.0024100000000000002,256,216,438,451,,,1/0.363577165183417/0.524673379379213/0.138164169892835,,,,,,,,10.1016/0378-7753(91)80004-H,43542       liquid   
4032,lit_tr4994,,,2022-03-16 04:02:22,2022-03-16 04:02:22,,20.0,0.00462,256,216,438,451,,,1/0.363577165183417/0.524673379379213/0.138164169892835,,,,,,,,10.1016/0378-7753(91)80004-H,43542       liquid   
4033,lit_tr4995,,,2022-03-16 04:02:22,2022-03-16 04:02:22,,40.0,0.00752,256,216,438,451,,,1/0.363577165183417/0.524673379379213/0.138164169892835,,,,,,,,10.1016/0378-7753(91)80004-H,43542       liquid   
4034,lit_tr4996,,,2022-03-16 04:02:22,2022-03-16 04:02:22,,60.0,0.01082,256,216,438,451,,,1/0.363577165183417/0.524673379379213/0.138164169892835,,,,,,,,10.1016/0378-7753(91)80004-H,43542       liquid   
4035,lit_tr4997,,,2022-03-16 04:02:22,2022-03-16 04:02:22,,80.0,0.0144,256,216,438,451,,,1/0.363577165183417/0.524673379379213/0.138164169892835,,,,,,,,10.1016/0378-7753(91)80004-H,43542       liquid   
4036,lit_tr4998,,,2022-03-16 04:02:22,2022-03-16 04:02:22,,-20.0,0.00855,256,217,,,,,1/1.29155835271583,,,,,,,,10.1016/0378-7753(91)80004-H,43542       liquid   
4037,lit_tr4999,,,2022-03-16 04:02:22,2022-03-16 04:02:22,,-10.0,0.011009999999999999,256,217,,,,,1/1.29155835271583,,,,,,,,10.1016/0378-7753(91)80004-H,43542       liquid   
5,lit_tr5,,,2022-03-16 04:02:10,2022-03-16 04:02:10,,95.11634200305957,0.0024603909965026753,1,364,,,,,0.734/0.133,,,,,68.0,-68.0,67.0,not available,"43221 Masaru Heishi a,c, Hiroki Niwa a, Takahiro Uno a, Masataka Kubo b, Takahito Itoh 2013 Division of Chemistry for Materials, Graduate School of Engineering, Mie University, 1577 Kurimamachiya-cho, Tsu, Mie 514-8507, Japan Japan Electrochimica Acta Polymer electrolytes based on polyanionic lithium salts PEO/ poly(lithium vinylsulfonate)  = 1/6(li/eo)   PEO600000/poly(lithium vinylsulfonate) mn7140"
50,lit_tr50,,,2022-03-16 04:02:11,2022-03-16 04:02:11,,100.69575124303714,0.006838888914109987,1,364,,,,,0.367/0.316,,,,,48.0,-72.0,63.0,not available,"43221 Masaru Heishi a,c, Hiroki Niwa a, Takahiro Uno a, Masataka Kubo b, Takahito Itoh 2013 Division of Chemistry for Materials, Graduate School of Engineering, Mie University, 1577 Kurimamachiya-cho, Tsu, Mie 514-8507, Japan Japan Electrochimica Acta Polymer electrolytes based on polyanionic lithium salts PEO/ poly(lithium vinylsulfonate)  = 1/8(li/eo) bf3   PEO600000/poly(lithium vinylsulfonate) mn7140/BF3·OEt2/BF3·OEt2"
500,lit_tr500,,,2022-03-16 04:02:12,2022-03-16 04:02:12,,50.25700221436779,8.83517182471281e-07,193,1,,,,,0.0556/0.888888889,,,,,,-47.5,61.9,10.1016/j.jpowsour.2008.10.113,"43278 Takahito Itoh ∗, Yukihiro Mitsuda, Takayuki Ebina, Takahiro Uno, Masataka Kubo 2009 Division of Chemistry for Materials, Graduate School of Engineering, Mie University, 1577 Kurima Machiya-cho, Tsu, Mie 514-8507, Japan Japan Journal of Power Sources Solid polymer electrolytes composed of polyanionic lithium salts and polyethers    Poly(Li-Muco)/PEO/BF3·OEt2/BF3·OEt2"
4038,lit_tr5000,,,2022-03-16 04:02:22,2022-03-16 04:02:22,,0.0,0.01354,256,217,,,,,1/1.29155835271583,,,,,,,,10.1016/0378-7753(91)80004-H,43542       liquid   
4039,lit_tr5001,,,2022-03-16 04:02:22,2022-03-16 04:02:22,,20.0,0.019399999999999997,256,217,,,,,1/1.29155835271583,,,,,,,,10.1016/0378-7753(91)80004-H,43542       liquid   
4040,lit_tr5002,,,2022-03-16 04:02:22,2022-03-16 04:02:22,,40.0,0.02529,256,217,,,,,1/1.29155835271583,,,,,,,,10.1016/0378-7753(91)80004-H,43542       liquid   
4041,lit_tr5003,,,2022-03-16 04:02:22,2022-03-16 04:02:22,,60.0,0.0315,256,217,,,,,1/1.29155835271583,,,,,,,,10.1016/0378-7753(91)80004-H,43542       liquid   
4042,lit_tr5004,,,2022-03-16 04:02:22,2022-03-16 04:02:22,,80.0,0.0381,256,217,,,,,1/1.29155835271583,,,,,,,,10.1016/0378-7753(91)80004-H,43542       liquid   
4043,lit_tr5005,,,2022-03-16 04:02:22,2022-03-16 04:02:22,,20.0,0.00697,256,219,,,,,1/1.4989779695662,,,,,,,,10.1016/0378-7753(91)80004-H,43542       liquid   
4044,lit_tr5006,,,2022-03-16 04:02:22,2022-03-16 04:02:22,,40.0,0.011,256,219,,,,,1/1.4989779695662,,,,,,,,10.1016/0378-7753(91)80004-H,43542       liquid   
4045,lit_tr5007,,,2022-03-16 04:02:22,2022-03-16 04:02:22,,60.0,0.01572,256,219,,,,,1/1.4989779695662,,,,,,,,10.1016/0378-7753(91)80004-H,43542       liquid   
4046,lit_tr5008,,,2022-03-16 04:02:22,2022-03-16 04:02:22,,80.0,0.02067,256,219,,,,,1/1.4989779695662,,,,,,,,10.1016/0378-7753(91)80004-H,43542       liquid   
4047,lit_tr5009,,,2022-03-16 04:02:23,2022-03-16 04:02:23,,-10.0,0.00475,256,219,235,,,,1/0.749488984783102/0.355329949238579,,,,,,,,10.1016/0378-7753(91)80004-H,43542       liquid   
501,lit_tr501,,,2022-03-16 04:02:12,2022-03-16 04:02:12,,39.73719790741046,5.458232110071068e-07,193,1,,,,,0.0556/0.888888889,,,,,,-47.5,61.9,10.1016/j.jpowsour.2008.10.113,"43278 Takahito Itoh ∗, Yukihiro Mitsuda, Takayuki Ebina, Takahiro Uno, Masataka Kubo 2009 Division of Chemistry for Materials, Graduate School of Engineering, Mie University, 1577 Kurima Machiya-cho, Tsu, Mie 514-8507, Japan Japan Journal of Power Sources Solid polymer electrolytes composed of polyanionic lithium salts and polyethers    Poly(Li-Muco)/PEO/BF3·OEt2/BF3·OEt2"
4048,lit_tr5010,,,2022-03-16 04:02:23,2022-03-16 04:02:23,,0.0,0.00649,256,219,235,,,,1/0.749488984783102/0.355329949238579,,,,,,,,10.1016/0378-7753(91)80004-H,43542       liquid   
4049,lit_tr5011,,,2022-03-16 04:02:23,2022-03-16 04:02:23,,20.0,0.01067,256,219,235,,,,1/0.749488984783102/0.355329949238579,,,,,,,,10.1016/0378-7753(91)80004-H,43542       liquid   
4050,lit_tr5012,,,2022-03-16 04:02:23,2022-03-16 04:02:23,,-60.0,0.00177,256,219,293,328,448,,1/0.262321144674086/0.469798657718121/0.206557939073367/0.431590625433366,,,,,,,,10.1016/0378-7753(91)80004-H,43542       liquid   
4051,lit_tr5013,,,2022-03-16 04:02:23,2022-03-16 04:02:23,,-50.0,0.0028,256,219,293,328,448,,1/0.262321144674086/0.469798657718121/0.206557939073367/0.431590625433366,,,,,,,,10.1016/0378-7753(91)80004-H,43542       liquid   
4052,lit_tr5014,,,2022-03-16 04:02:23,2022-03-16 04:02:23,,-40.0,0.0040999999999999995,256,219,293,328,448,,1/0.262321144674086/0.469798657718121/0.206557939073367/0.431590625433366,,,,,,,,10.1016/0378-7753(91)80004-H,43542       liquid   
4053,lit_tr5015,,,2022-03-16 04:02:23,2022-03-16 04:02:23,,-30.0,0.0056500000000000005,256,219,293,328,448,,1/0.262321144674086/0.469798657718121/0.206557939073367/0.431590625433366,,,,,,,,10.1016/0378-7753(91)80004-H,43542       liquid   
4054,lit_tr5016,,,2022-03-16 04:02:23,2022-03-16 04:02:23,,-20.0,0.00721,256,219,293,328,448,,1/0.262321144674086/0.469798657718121/0.206557939073367/0.431590625433366,,,,,,,,10.1016/0378-7753(91)80004-H,43542       liquid   
4055,lit_tr5017,,,2022-03-16 04:02:23,2022-03-16 04:02:23,,-10.0,0.00893,256,219,293,328,448,,1/0.262321144674086/0.469798657718121/0.206557939073367/0.431590625433366,,,,,,,,10.1016/0378-7753(91)80004-H,43542       liquid
