Repository: KanHatakeyama/ion_predictor

# Ionic conductivity predictor 
- Database of Li conducting liquid and solid electrolytes (organic)
    - polymers, liquids, etc
- Predict thier ionic conductivity by machine learning
- Related paper
    - https://pubs.acs.org/doi/10.1021/jacs.9b11442
    - Database and models are slightly different from the original paper
        - mainly because of copyright and available module version issues

# Overview

## Chemical database

## Electrolyte database

## Predicted data
- Exported as a csv file
- Log10 (conductivity) is predicted

File: database/Composite-2022-03-16-1.csv (part 45 of 77)
id,title,subtitle,tags,created_at,updated_at,obtained_date,temperature,conductivity,component1,component2,component3,component4,component5,component6,mol_ratio,wt_ratio,melting_temp,inorg_name,inorg_contain_ratio,crystallinity,Tg,mp,reference,special_memo
4056,lit_tr5018,,,2022-03-16 04:02:23,2022-03-16 04:02:23,,0.0,0.01068,256,219,293,328,448,,1/0.262321144674086/0.469798657718121/0.206557939073367/0.431590625433366,,,,,,,,10.1016/0378-7753(91)80004-H,43542       liquid   
4057,lit_tr5019,,,2022-03-16 04:02:23,2022-03-16 04:02:23,,20.0,0.01458,256,219,293,328,448,,1/0.262321144674086/0.469798657718121/0.206557939073367/0.431590625433366,,,,,,,,10.1016/0378-7753(91)80004-H,43542       liquid   
502,lit_tr502,,,2022-03-16 04:02:12,2022-03-16 04:02:12,,29.880303030303082,1.0279026838449806e-07,193,1,,,,,0.0556/0.888888889,,,,,,-47.5,61.9,10.1016/j.jpowsour.2008.10.113,"43278 Takahito Itoh ∗, Yukihiro Mitsuda, Takayuki Ebina, Takahiro Uno, Masataka Kubo 2009 Division of Chemistry for Materials, Graduate School of Engineering, Mie University, 1577 Kurima Machiya-cho, Tsu, Mie 514-8507, Japan Japan Journal of Power Sources Solid polymer electrolytes composed of polyanionic lithium salts and polyethers    Poly(Li-Muco)/PEO/BF3·OEt2/BF3·OEt2"
4058,lit_tr5020,,,2022-03-16 04:02:23,2022-03-16 04:02:23,,-60.0,0.00254,256,219,293,328,448,,1/0.187372246195776/0.782997762863535/0.147541385052405/0.30827901816669,,,,,,,,10.1016/0378-7753(91)80004-H,43542       liquid   
4059,lit_tr5021,,,2022-03-16 04:02:23,2022-03-16 04:02:23,,-50.0,0.00376,256,219,293,328,448,,1/0.187372246195776/0.782997762863535/0.147541385052405/0.30827901816669,,,,,,,,10.1016/0378-7753(91)80004-H,43542       liquid   
4060,lit_tr5022,,,2022-03-16 04:02:23,2022-03-16 04:02:23,,-40.0,0.00513,256,219,293,328,448,,1/0.187372246195776/0.782997762863535/0.147541385052405/0.30827901816669,,,,,,,,10.1016/0378-7753(91)80004-H,43542       liquid   
4061,lit_tr5023,,,2022-03-16 04:02:23,2022-03-16 04:02:23,,-30.0,0.006690000000000001,256,219,293,328,448,,1/0.187372246195776/0.782997762863535/0.147541385052405/0.30827901816669,,,,,,,,10.1016/0378-7753(91)80004-H,43542       liquid   
4062,lit_tr5024,,,2022-03-16 04:02:23,2022-03-16 04:02:23,,-20.0,0.00826,256,219,293,328,448,,1/0.187372246195776/0.782997762863535/0.147541385052405/0.30827901816669,,,,,,,,10.1016/0378-7753(91)80004-H,43542       liquid   
4063,lit_tr5025,,,2022-03-16 04:02:23,2022-03-16 04:02:23,,-10.0,0.00984,256,219,293,328,448,,1/0.187372246195776/0.782997762863535/0.147541385052405/0.30827901816669,,,,,,,,10.1016/0378-7753(91)80004-H,43542       liquid   
4064,lit_tr5026,,,2022-03-16 04:02:23,2022-03-16 04:02:23,,0.0,0.01145,256,219,293,328,448,,1/0.187372246195776/0.782997762863535/0.147541385052405/0.30827901816669,,,,,,,,10.1016/0378-7753(91)80004-H,43542       liquid   
4065,lit_tr5027,,,2022-03-16 04:02:23,2022-03-16 04:02:23,,20.0,0.01479,256,219,293,328,448,,1/0.187372246195776/0.782997762863535/0.147541385052405/0.30827901816669,,,,,,,,10.1016/0378-7753(91)80004-H,43542       liquid   
4066,lit_tr5028,,,2022-03-16 04:02:23,2022-03-16 04:02:23,,-60.0,0.00264,256,219,293,328,448,,1/0.112423347717465/1.09619686800895/0.0885248310314428/0.147973928720011,,,,,,,,10.1016/0378-7753(91)80004-H,43542       liquid   
4067,lit_tr5029,,,2022-03-16 04:02:23,2022-03-16 04:02:23,,-50.0,0.00362,256,219,293,328,448,,1/0.112423347717465/1.09619686800895/0.0885248310314428/0.147973928720011,,,,,,,,10.1016/0378-7753(91)80004-H,43542       liquid   
503,lit_tr503,,,2022-03-16 04:02:12,2022-03-16 04:02:12,,20.24141701013025,3.235638542248894e-08,193,1,,,,,0.0556/0.888888889,,,,,,-47.5,61.9,10.1016/j.jpowsour.2008.10.113,"43278 Takahito Itoh ∗, Yukihiro Mitsuda, Takayuki Ebina, Takahiro Uno, Masataka Kubo 2009 Division of Chemistry for Materials, Graduate School of Engineering, Mie University, 1577 Kurima Machiya-cho, Tsu, Mie 514-8507, Japan Japan Journal of Power Sources Solid polymer electrolytes composed of polyanionic lithium salts and polyethers    Poly(Li-Muco)/PEO/BF3·OEt2/BF3·OEt2"
4068,lit_tr5030,,,2022-03-16 04:02:23,2022-03-16 04:02:23,,-40.0,0.00464,256,219,293,328,448,,1/0.112423347717465/1.09619686800895/0.0885248310314428/0.147973928720011,,,,,,,,10.1016/0378-7753(91)80004-H,43542       liquid   
4069,lit_tr5031,,,2022-03-16 04:02:23,2022-03-16 04:02:23,,-30.0,0.005690000000000001,256,219,293,328,448,,1/0.112423347717465/1.09619686800895/0.0885248310314428/0.147973928720011,,,,,,,,10.1016/0378-7753(91)80004-H,43542       liquid   
4070,lit_tr5032,,,2022-03-16 04:02:23,2022-03-16 04:02:23,,-20.0,0.006719999999999999,256,219,293,328,448,,1/0.112423347717465/1.09619686800895/0.0885248310314428/0.147973928720011,,,,,,,,10.1016/0378-7753(91)80004-H,43542       liquid   
4071,lit_tr5033,,,2022-03-16 04:02:23,2022-03-16 04:02:23,,-10.0,0.007719999999999999,256,219,293,328,448,,1/0.112423347717465/1.09619686800895/0.0885248310314428/0.147973928720011,,,,,,,,10.1016/0378-7753(91)80004-H,43542       liquid   
4072,lit_tr5034,,,2022-03-16 04:02:23,2022-03-16 04:02:23,,0.0,0.00868,256,219,293,328,448,,1/0.112423347717465/1.09619686800895/0.0885248310314428/0.147973928720011,,,,,,,,10.1016/0378-7753(91)80004-H,43542       liquid   
4073,lit_tr5035,,,2022-03-16 04:02:23,2022-03-16 04:02:23,,20.0,0.01052,256,219,293,328,448,,1/0.112423347717465/1.09619686800895/0.0885248310314428/0.147973928720011,,,,,,,,10.1016/0378-7753(91)80004-H,43542       liquid   
4074,lit_tr5036,,,2022-03-16 04:02:23,2022-03-16 04:02:23,,-60.0,0.00051,256,219,293,328,,,1/0.224846695434931/1.09619686800895/0.177049662062886,,,,,,,,10.1016/0378-7753(91)80004-H,43542       liquid   
4075,lit_tr5037,,,2022-03-16 04:02:23,2022-03-16 04:02:23,,-50.0,0.00102,256,219,293,328,,,1/0.224846695434931/1.09619686800895/0.177049662062886,,,,,,,,10.1016/0378-7753(91)80004-H,43542       liquid   
4076,lit_tr5038,,,2022-03-16 04:02:23,2022-03-16 04:02:23,,-40.0,0.0016699999999999998,256,219,293,328,,,1/0.224846695434931/1.09619686800895/0.177049662062886,,,,,,,,10.1016/0378-7753(91)80004-H,43542       liquid   
4077,lit_tr5039,,,2022-03-16 04:02:23,2022-03-16 04:02:23,,-30.0,0.0026,256,219,293,328,,,1/0.224846695434931/1.09619686800895/0.177049662062886,,,,,,,,10.1016/0378-7753(91)80004-H,43542       liquid   
504,lit_tr504,,,2022-03-16 04:02:12,2022-03-16 04:02:12,,10.120230168392823,1.1580971690797871e-08,193,1,,,,,0.0556/0.888888889,,,,,,-47.5,61.9,10.1016/j.jpowsour.2008.10.113,"43278 Takahito Itoh ∗, Yukihiro Mitsuda, Takayuki Ebina, Takahiro Uno, Masataka Kubo 2009 Division of Chemistry for Materials, Graduate School of Engineering, Mie University, 1577 Kurima Machiya-cho, Tsu, Mie 514-8507, Japan Japan Journal of Power Sources Solid polymer electrolytes composed of polyanionic lithium salts and polyethers    Poly(Li-Muco)/PEO/BF3·OEt2/BF3·OEt2"
4078,lit_tr5040,,,2022-03-16 04:02:23,2022-03-16 04:02:23,,-20.0,0.0033900000000000002,256,219,293,328,,,1/0.224846695434931/1.09619686800895/0.177049662062886,,,,,,,,10.1016/0378-7753(91)80004-H,43542       liquid   
4079,lit_tr5041,,,2022-03-16 04:02:23,2022-03-16 04:02:23,,-10.0,0.00424,256,219,293,328,,,1/0.224846695434931/1.09619686800895/0.177049662062886,,,,,,,,10.1016/0378-7753(91)80004-H,43542       liquid   
4080,lit_tr5042,,,2022-03-16 04:02:23,2022-03-16 04:02:23,,0.0,0.00515,256,219,293,328,,,1/0.224846695434931/1.09619686800895/0.177049662062886,,,,,,,,10.1016/0378-7753(91)80004-H,43542       liquid   
4081,lit_tr5043,,,2022-03-16 04:02:23,2022-03-16 04:02:23,,20.0,0.00697,256,219,293,328,,,1/0.224846695434931/1.09619686800895/0.177049662062886,,,,,,,,10.1016/0378-7753(91)80004-H,43542       liquid   
4082,lit_tr5044,,,2022-03-16 04:02:23,2022-03-16 04:02:23,,-60.0,0.00076,256,219,293,328,,,1/0.374744492391551/0.782997762863535/0.295082770104809,,,,,,,,10.1016/0378-7753(91)80004-H,43542       liquid   
4083,lit_tr5045,,,2022-03-16 04:02:23,2022-03-16 04:02:23,,-50.0,0.0014399999999999999,256,219,293,328,,,1/0.374744492391551/0.782997762863535/0.295082770104809,,,,,,,,10.1016/0378-7753(91)80004-H,43542       liquid   
4084,lit_tr5046,,,2022-03-16 04:02:23,2022-03-16 04:02:23,,-40.0,0.00231,256,219,293,328,,,1/0.374744492391551/0.782997762863535/0.295082770104809,,,,,,,,10.1016/0378-7753(91)80004-H,43542       liquid   
4085,lit_tr5047,,,2022-03-16 04:02:23,2022-03-16 04:02:23,,-30.0,0.00319,256,219,293,328,,,1/0.374744492391551/0.782997762863535/0.295082770104809,,,,,,,,10.1016/0378-7753(91)80004-H,43542       liquid   
4086,lit_tr5048,,,2022-03-16 04:02:23,2022-03-16 04:02:23,,-20.0,0.00439,256,219,293,328,,,1/0.374744492391551/0.782997762863535/0.295082770104809,,,,,,,,10.1016/0378-7753(91)80004-H,43542       liquid   
4087,lit_tr5049,,,2022-03-16 04:02:23,2022-03-16 04:02:23,,-10.0,0.0057,256,219,293,328,,,1/0.374744492391551/0.782997762863535/0.295082770104809,,,,,,,,10.1016/0378-7753(91)80004-H,43542       liquid   
505,lit_tr505,,,2022-03-16 04:02:12,2022-03-16 04:02:12,,0.34036055875179727,4.280297938685513e-09,193,1,,,,,0.0556/0.888888889,,,,,,-47.5,61.9,10.1016/j.jpowsour.2008.10.113,"43278 Takahito Itoh ∗, Yukihiro Mitsuda, Takayuki Ebina, Takahiro Uno, Masataka Kubo 2009 Division of Chemistry for Materials, Graduate School of Engineering, Mie University, 1577 Kurima Machiya-cho, Tsu, Mie 514-8507, Japan Japan Journal of Power Sources Solid polymer electrolytes composed of polyanionic lithium salts and polyethers    Poly(Li-Muco)/PEO/BF3·OEt2/BF3·OEt2"
4088,lit_tr5050,,,2022-03-16 04:02:23,2022-03-16 04:02:23,,0.0,0.00719,256,219,293,328,,,1/0.374744492391551/0.782997762863535/0.295082770104809,,,,,,,,10.1016/0378-7753(91)80004-H,43542       liquid   
4089,lit_tr5051,,,2022-03-16 04:02:23,2022-03-16 04:02:23,,20.0,0.01041,256,219,293,328,,,1/0.374744492391551/0.782997762863535/0.295082770104809,,,,,,,,10.1016/0378-7753(91)80004-H,43542       liquid   
4090,lit_tr5052,,,2022-03-16 04:02:23,2022-03-16 04:02:23,,-60.0,0.00022,256,219,293,328,,,1/0.524642289348172/0.469798657718121/0.413115878146733,,,,,,,,10.1016/0378-7753(91)80004-H,43542       liquid   
4091,lit_tr5053,,,2022-03-16 04:02:23,2022-03-16 04:02:23,,-50.0,0.00053,256,219,293,328,,,1/0.524642289348172/0.469798657718121/0.413115878146733,,,,,,,,10.1016/0378-7753(91)80004-H,43542       liquid   
4092,lit_tr5054,,,2022-03-16 04:02:23,2022-03-16 04:02:23,,-40.0,0.00111,256,219,293,328,,,1/0.524642289348172/0.469798657718121/0.413115878146733,,,,,,,,10.1016/0378-7753(91)80004-H,43542       liquid   
4093,lit_tr5055,,,2022-03-16 04:02:23,2022-03-16 04:02:23,,-30.0,0.00204,256,219,293,328,,,1/0.524642289348172/0.469798657718121/0.413115878146733,,,,,,,,10.1016/0378-7753(91)80004-H,43542       liquid   
4094,lit_tr5056,,,2022-03-16 04:02:23,2022-03-16 04:02:23,,-20.0,0.00315,256,219,293,328,,,1/0.524642289348172/0.469798657718121/0.413115878146733,,,,,,,,10.1016/0378-7753(91)80004-H,43542       liquid   
4095,lit_tr5057,,,2022-03-16 04:02:23,2022-03-16 04:02:23,,-10.0,0.00433,256,219,293,328,,,1/0.524642289348172/0.469798657718121/0.413115878146733,,,,,,,,10.1016/0378-7753(91)80004-H,43542       liquid   
4096,lit_tr5058,,,2022-03-16 04:02:23,2022-03-16 04:02:23,,0.0,0.005809999999999999,256,219,293,328,,,1/0.524642289348172/0.469798657718121/0.413115878146733,,,,,,,,10.1016/0378-7753(91)80004-H,43542       liquid   
4097,lit_tr5059,,,2022-03-16 04:02:23,2022-03-16 04:02:23,,20.0,0.00932,256,219,293,328,,,1/0.524642289348172/0.469798657718121/0.413115878146733,,,,,,,,10.1016/0378-7753(91)80004-H,43542       liquid   
506,lit_tr506,,,2022-03-16 04:02:12,2022-03-16 04:02:12,,130.2693826876606,0.0002952024788579835,193,1,251,252,,,0.052631579/0.842105263/0.052631579/0.052631579,,,,,,-38.3,62.0,10.1016/j.jpowsour.2008.10.113,"43278 Takahito Itoh ∗, Yukihiro Mitsuda, Takayuki Ebina, Takahiro Uno, Masataka Kubo 2009 Division of Chemistry for Materials, Graduate School of Engineering, Mie University, 1577 Kurima Machiya-cho, Tsu, Mie 514-8507, Japan Japan Journal of Power Sources Solid polymer electrolytes composed of polyanionic lithium salts and polyethers    Poly(Li-Muco)/PEO/BF3·OEt2/BF3·OEt2"
4098,lit_tr5060,,,2022-03-16 04:02:23,2022-03-16 04:02:23,,-60.0,0.0004,256,219,328,,,,0.5/0.224846695434931/1.00328141835635,,,,,,,,10.1016/0378-7753(91)80004-H,43542       liquid   
4099,lit_tr5061,,,2022-03-16 04:02:23,2022-03-16 04:02:23,,-50.0,0.00014000000000000001,256,219,328,,,,0.5/0.224846695434931/1.00328141835635,,,,,,,,10.1016/0378-7753(91)80004-H,43542       liquid   
4100,lit_tr5062,,,2022-03-16 04:02:23,2022-03-16 04:02:23,,-40.0,0.00039,256,219,328,,,,0.5/0.224846695434931/1.00328141835635,,,,,,,,10.1016/0378-7753(91)80004-H,43542       liquid   
4101,lit_tr5063,,,2022-03-16 04:02:23,2022-03-16 04:02:23,,-30.0,0.0008100000000000001,256,219,328,,,,0.5/0.224846695434931/1.00328141835635,,,,,,,,10.1016/0378-7753(91)80004-H,43542       liquid   
4102,lit_tr5064,,,2022-03-16 04:02:23,2022-03-16 04:02:23,,-20.0,0.0013700000000000001,256,219,328,,,,0.5/0.224846695434931/1.00328141835635,,,,,,,,10.1016/0378-7753(91)80004-H,43542       liquid   
4103,lit_tr5065,,,2022-03-16 04:02:23,2022-03-16 04:02:23,,-10.0,0.0020800000000000003,256,219,328,,,,0.5/0.224846695434931/1.00328141835635,,,,,,,,10.1016/0378-7753(91)80004-H,43542       liquid   
4104,lit_tr5066,,,2022-03-16 04:02:23,2022-03-16 04:02:23,,0.0,0.00292,256,219,328,,,,0.5/0.224846695434931/1.00328141835635,,,,,,,,10.1016/0378-7753(91)80004-H,43542       liquid   
4105,lit_tr5067,,,2022-03-16 04:02:23,2022-03-16 04:02:23,,20.0,0.005,256,219,328,,,,0.5/0.224846695434931/1.00328141835635,,,,,,,,10.1016/0378-7753(91)80004-H,43542       liquid   
4106,lit_tr5068,,,2022-03-16 04:02:23,2022-03-16 04:02:23,,40.0,0.0075,256,219,328,,,,0.5/0.224846695434931/1.00328141835635,,,,,,,,10.1016/0378-7753(91)80004-H,43542       liquid   
4107,lit_tr5069,,,2022-03-16 04:02:23,2022-03-16 04:02:23,,60.0,0.01038,256,219,328,,,,0.5/0.224846695434931/1.00328141835635,,,,,,,,10.1016/0378-7753(91)80004-H,43542       liquid   
507,lit_tr507,,,2022-03-16 04:02:12,2022-03-16 04:02:12,,120.81601649141749,0.0002434747900439893,193,1,251,252,,,0.052631579/0.842105263/0.052631579/0.052631579,,,,,,-38.3,62.0,10.1016/j.jpowsour.2008.10.113,"43278 Takahito Itoh ∗, Yukihiro Mitsuda, Takayuki Ebina, Takahiro Uno, Masataka Kubo 2009 Division of Chemistry for Materials, Graduate School of Engineering, Mie University, 1577 Kurima Machiya-cho, Tsu, Mie 514-8507, Japan Japan Journal of Power Sources Solid polymer electrolytes composed of polyanionic lithium salts and polyethers    Poly(Li-Muco)/PEO/BF3·OEt2/BF3·OEt2"
4108,lit_tr5070,,,2022-03-16 04:02:23,2022-03-16 04:02:23,,80.0,0.013380000000000001,256,219,328,,,,0.5/0.224846695434931/1.00328141835635,,,,,,,,10.1016/0378-7753(91)80004-H,43542       liquid   
4109,lit_tr5071,,,2022-03-16 04:02:23,2022-03-16 04:02:23,,-30.0,0.00086,256,219,328,,,,0.5/0.749488984783102/0.590165540209619,,,,,,,,10.1016/0378-7753(91)80004-H,43542       liquid   
4110,lit_tr5072,,,2022-03-16 04:02:23,2022-03-16 04:02:23,,-20.0,0.00146,256,219,328,,,,0.5/0.749488984783102/0.590165540209619,,,,,,,,10.1016/0378-7753(91)80004-H,43542       liquid   
4111,lit_tr5073,,,2022-03-16 04:02:23,2022-03-16 04:02:23,,-10.0,0.00225,256,219,328,,,,0.5/0.749488984783102/0.590165540209619,,,,,,,,10.1016/0378-7753(91)80004-H,43542       liquid   
4112,lit_tr5074,,,2022-03-16 04:02:23,2022-03-16 04:02:23,,0.0,0.00317,256,219,328,,,,0.5/0.749488984783102/0.590165540209619,,,,,,,,10.1016/0378-7753(91)80004-H,43542       liquid   
4113,lit_tr5075,,,2022-03-16 04:02:23,2022-03-16 04:02:23,,20.0,0.00553,256,219,328,,,,0.5/0.749488984783102/0.590165540209619,,,,,,,,10.1016/0378-7753(91)80004-H,43542       liquid   
4114,lit_tr5076,,,2022-03-16 04:02:23,2022-03-16 04:02:23,,40.0,0.00824,256,219,328,,,,0.5/0.749488984783102/0.590165540209619,,,,,,,,10.1016/0378-7753(91)80004-H,43542       liquid   
4115,lit_tr5077,,,2022-03-16 04:02:23,2022-03-16 04:02:23,,60.0,0.01128,256,219,328,,,,0.5/0.749488984783102/0.590165540209619,,,,,,,,10.1016/0378-7753(91)80004-H,43542       liquid   
4116,lit_tr5078,,,2022-03-16 04:02:23,2022-03-16 04:02:23,,80.0,0.01452,256,219,328,,,,0.5/0.749488984783102/0.590165540209619,,,,,,,,10.1016/0378-7753(91)80004-H,43542       liquid   
4117,lit_tr5079,,,2022-03-16 04:02:23,2022-03-16 04:02:23,,-60.0,1e-05,256,219,328,,,,1/0.224846695434931/1.00328141835635,,,,,,,,10.1016/0378-7753(91)80004-H,43542       liquid   
508,lit_tr508,,,2022-03-16 04:02:12,2022-03-16 04:02:12,,110.04094596432873,0.00021412974509251015,193,1,251,252,,,0.052631579/0.842105263/0.052631579/0.052631579,,,,,,-38.3,62.0,10.1016/j.jpowsour.2008.10.113,"43278 Takahito Itoh ∗, Yukihiro Mitsuda, Takayuki Ebina, Takahiro Uno, Masataka Kubo 2009 Division of Chemistry for Materials, Graduate School of Engineering, Mie University, 1577 Kurima Machiya-cho, Tsu, Mie 514-8507, Japan Japan Journal of Power Sources Solid polymer electrolytes composed of polyanionic lithium salts and polyethers    Poly(Li-Muco)/PEO/BF3·OEt2/BF3·OEt2"
4118,lit_tr5080,,,2022-03-16 04:02:23,2022-03-16 04:02:23,,-50.0,5e-05,256,219,328,,,,1/0.224846695434931/1.00328141835635,,,,,,,,10.1016/0378-7753(91)80004-H,43542       liquid   
4119,lit_tr5081,,,2022-03-16 04:02:23,2022-03-16 04:02:23,,-40.0,0.00017999999999999998,256,219,328,,,,1/0.224846695434931/1.00328141835635,,,,,,,,10.1016/0378-7753(91)80004-H,43542       liquid   
4120,lit_tr5082,,,2022-03-16 04:02:23,2022-03-16 04:02:23,,-30.0,0.00055,256,219,328,,,,1/0.224846695434931/1.00328141835635,,,,,,,,10.1016/0378-7753(91)80004-H,43542       liquid   
4121,lit_tr5083,,,2022-03-16 04:02:23,2022-03-16 04:02:23,,-20.0,0.00107,256,219,328,,,,1/0.224846695434931/1.00328141835635,,,,,,,,10.1016/0378-7753(91)80004-H,43542       liquid   
4122,lit_tr5084,,,2022-03-16 04:02:23,2022-03-16 04:02:23,,-10.0,0.00183,256,219,328,,,,1/0.224846695434931/1.00328141835635,,,,,,,,10.1016/0378-7753(91)80004-H,43542       liquid   
4123,lit_tr5085,,,2022-03-16 04:02:23,2022-03-16 04:02:23,,0.0,0.00278,256,219,328,,,,1/0.224846695434931/1.00328141835635,,,,,,,,10.1016/0378-7753(91)80004-H,43542       liquid   
4124,lit_tr5086,,,2022-03-16 04:02:23,2022-03-16 04:02:23,,20.0,0.00547,256,219,328,,,,1/0.224846695434931/1.00328141835635,,,,,,,,10.1016/0378-7753(91)80004-H,43542       liquid   
4125,lit_tr5087,,,2022-03-16 04:02:23,2022-03-16 04:02:23,,40.0,0.00882,256,219,328,,,,1/0.224846695434931/1.00328141835635,,,,,,,,10.1016/0378-7753(91)80004-H,43542       liquid   
4126,lit_tr5088,,,2022-03-16 04:02:23,2022-03-16 04:02:23,,60.0,0.01273,256,219,328,,,,1/0.224846695434931/1.00328141835635,,,,,,,,10.1016/0378-7753(91)80004-H,43542       liquid   
4127,lit_tr5089,,,2022-03-16 04:02:23,2022-03-16 04:02:23,,80.0,0.01697,256,219,328,,,,1/0.224846695434931/1.00328141835635,,,,,,,,10.1016/0378-7753(91)80004-H,43542       liquid   
509,lit_tr509,,,2022-03-16 04:02:12,2022-03-16 04:02:12,,100.25365270921156,0.0002008116941078376,193,1,251,252,,,0.052631579/0.842105263/0.052631579/0.052631579,,,,,,-38.3,62.0,10.1016/j.jpowsour.2008.10.113,"43278 Takahito Itoh ∗, Yukihiro Mitsuda, Takayuki Ebina, Takahiro Uno, Masataka Kubo 2009 Division of Chemistry for Materials, Graduate School of Engineering, Mie University, 1577 Kurima Machiya-cho, Tsu, Mie 514-8507, Japan Japan Journal of Power Sources Solid polymer electrolytes composed of polyanionic lithium salts and polyethers    Poly(Li-Muco)/PEO/BF3·OEt2/BF3·OEt2"
4128,lit_tr5090,,,2022-03-16 04:02:23,2022-03-16 04:02:23,,-30.0,0.00064,256,219,328,,,,1/0.749488984783102/0.590165540209619,,,,,,,,10.1016/0378-7753(91)80004-H,43542       liquid   
4129,lit_tr5091,,,2022-03-16 04:02:23,2022-03-16 04:02:23,,-20.0,0.00115,256,219,328,,,,1/0.749488984783102/0.590165540209619,,,,,,,,10.1016/0378-7753(91)80004-H,43542       liquid   
4130,lit_tr5092,,,2022-03-16 04:02:23,2022-03-16 04:02:23,,-10.0,0.00196,256,219,328,,,,1/0.749488984783102/0.590165540209619,,,,,,,,10.1016/0378-7753(91)80004-H,43542       liquid   
4131,lit_tr5093,,,2022-03-16 04:02:23,2022-03-16 04:02:23,,0.0,0.00304,256,219,328,,,,1/0.749488984783102/0.590165540209619,,,,,,,,10.1016/0378-7753(91)80004-H,43542       liquid   
4132,lit_tr5094,,,2022-03-16 04:02:23,2022-03-16 04:02:23,,20.0,0.00594,256,219,328,,,,1/0.749488984783102/0.590165540209619,,,,,,,,10.1016/0378-7753(91)80004-H,43542       liquid   
4133,lit_tr5095,,,2022-03-16 04:02:23,2022-03-16 04:02:23,,40.0,0.009550000000000001,256,219,328,,,,1/0.749488984783102/0.590165540209619,,,,,,,,10.1016/0378-7753(91)80004-H,43542       liquid   
4134,lit_tr5096,,,2022-03-16 04:02:23,2022-03-16 04:02:23,,60.0,0.013859999999999999,256,219,328,,,,1/0.749488984783102/0.590165540209619,,,,,,,,10.1016/0378-7753(91)80004-H,43542       liquid   
4135,lit_tr5097,,,2022-03-16 04:02:23,2022-03-16 04:02:23,,80.0,0.01849,256,219,328,,,,1/0.749488984783102/0.590165540209619,,,,,,,,10.1016/0378-7753(91)80004-H,43542       liquid   
4136,lit_tr5098,,,2022-03-16 04:02:23,2022-03-16 04:02:23,,-20.0,0.00138,256,219,328,,,,1/1.04928457869634/0.354099324125771,,,,,,,,10.1016/0378-7753(91)80004-H,43542       liquid   
4137,lit_tr5099,,,2022-03-16 04:02:23,2022-03-16 04:02:23,,-10.0,0.00229,256,219,328,,,,1/1.04928457869634/0.354099324125771,,,,,,,,10.1016/0378-7753(91)80004-H,43542       liquid   
51,lit_tr51,,,2022-03-16 04:02:11,2022-03-16 04:02:11,,96.45282849652597,0.006967192033608754,1,364,,,,,0.367/0.316,,,,,48.0,-72.0,63.0,not available,"43221 Masaru Heishi a,c, Hiroki Niwa a, Takahiro Uno a, Masataka Kubo b, Takahito Itoh 2013 Division of Chemistry for Materials, Graduate School of Engineering, Mie University, 1577 Kurimamachiya-cho, Tsu, Mie 514-8507, Japan Japan Electrochimica Acta Polymer electrolytes based on polyanionic lithium salts PEO/ poly(lithium vinylsulfonate)  = 1/8(li/eo) bf3   PEO600000/poly(lithium vinylsulfonate) mn7140/BF3·OEt2/BF3·OEt2"
510,lit_tr510,,,2022-03-16 04:02:12,2022-03-16 04:02:12,,90.16717298547889,0.0001504149487272826,193,1,251,252,,,0.052631579/0.842105263/0.052631579/0.052631579,,,,,,-38.3,62.0,10.1016/j.jpowsour.2008.10.113,"43278 Takahito Itoh ∗, Yukihiro Mitsuda, Takayuki Ebina, Takahiro Uno, Masataka Kubo 2009 Division of Chemistry for Materials, Graduate School of Engineering, Mie University, 1577 Kurima Machiya-cho, Tsu, Mie 514-8507, Japan Japan Journal of Power Sources Solid polymer electrolytes composed of polyanionic lithium salts and polyethers    Poly(Li-Muco)/PEO/BF3·OEt2/BF3·OEt2"
4138,lit_tr5100,,,2022-03-16 04:02:23,2022-03-16 04:02:23,,0.0,0.0034500000000000004,256,219,328,,,,1/1.04928457869634/0.354099324125771,,,,,,,,10.1016/0378-7753(91)80004-H,43542       liquid   
4139,lit_tr5101,,,2022-03-16 04:02:23,2022-03-16 04:02:23,,20.0,0.00649,256,219,328,,,,1/1.04928457869634/0.354099324125771,,,,,,,,10.1016/0378-7753(91)80004-H,43542       liquid   
4140,lit_tr5102,,,2022-03-16 04:02:23,2022-03-16 04:02:23,,40.0,0.010230000000000001,256,219,328,,,,1/1.04928457869634/0.354099324125771,,,,,,,,10.1016/0378-7753(91)80004-H,43542       liquid   
4141,lit_tr5103,,,2022-03-16 04:02:23,2022-03-16 04:02:23,,60.0,0.01443,256,219,328,,,,1/1.04928457869634/0.354099324125771,,,,,,,,10.1016/0378-7753(91)80004-H,43542       liquid   
4142,lit_tr5104,,,2022-03-16 04:02:23,2022-03-16 04:02:23,,80.0,0.018940000000000002,256,219,328,,,,1/1.04928457869634/0.354099324125771,,,,,,,,10.1016/0378-7753(91)80004-H,43542       liquid   
4143,lit_tr5105,,,2022-03-16 04:02:23,2022-03-16 04:02:23,,-50.0,1e-05,256,219,328,,,,15/0.224846695434931/1.00328141835635,,,,,,,,10.1016/0378-7753(91)80004-H,43542       liquid   
4144,lit_tr5106,,,2022-03-16 04:02:23,2022-03-16 04:02:23,,-40.0,2.9999999999999997e-05,256,219,328,,,,15/0.224846695434931/1.00328141835635,,,,,,,,10.1016/0378-7753(91)80004-H,43542       liquid   
4145,lit_tr5107,,,2022-03-16 04:02:23,2022-03-16 04:02:23,,-30.0,0.00014000000000000001,256,219,328,,,,15/0.224846695434931/1.00328141835635,,,,,,,,10.1016/0378-7753(91)80004-H,43542       liquid   
4146,lit_tr5108,,,2022-03-16 04:02:23,2022-03-16 04:02:23,,-20.0,0.00041,256,219,328,,,,15/0.224846695434931/1.00328141835635,,,,,,,,10.1016/0378-7753(91)80004-H,43542       liquid   
4147,lit_tr5109,,,2022-03-16 04:02:23,2022-03-16 04:02:23,,-10.0,0.00083,256,219,328,,,,15/0.224846695434931/1.00328141835635,,,,,,,,10.1016/0378-7753(91)80004-H,43542       liquid   
511,lit_tr511,,,2022-03-16 04:02:12,2022-03-16 04:02:12,,80.05375229538288,0.00012810615606243187,193,1,251,252,,,0.052631579/0.842105263/0.052631579/0.052631579,,,,,,-38.3,62.0,10.1016/j.jpowsour.2008.10.113,"43278 Takahito Itoh ∗, Yukihiro Mitsuda, Takayuki Ebina, Takahiro Uno, Masataka Kubo 2009 Division of Chemistry for Materials, Graduate School of Engineering, Mie University, 1577 Kurima Machiya-cho, Tsu, Mie 514-8507, Japan Japan Journal of Power Sources Solid polymer electrolytes composed of polyanionic lithium salts and polyethers    Poly(Li-Muco)/PEO/BF3·OEt2/BF3·OEt2"
4148,lit_tr5110,,,2022-03-16 04:02:23,2022-03-16 04:02:23,,0.0,0.0015,256,219,328,,,,15/0.224846695434931/1.00328141835635,,,,,,,,10.1016/0378-7753(91)80004-H,43542       liquid   
4149,lit_tr5111,,,2022-03-16 04:02:23,2022-03-16 04:02:23,,20.0,0.00373,256,219,328,,,,15/0.224846695434931/1.00328141835635,,,,,,,,10.1016/0378-7753(91)80004-H,43542       liquid   
4150,lit_tr5112,,,2022-03-16 04:02:23,2022-03-16 04:02:23,,40.0,0.0069500000000000004,256,219,328,,,,15/0.224846695434931/1.00328141835635,,,,,,,,10.1016/0378-7753(91)80004-H,43542       liquid   
4151,lit_tr5113,,,2022-03-16 04:02:23,2022-03-16 04:02:23,,60.0,0.01105,256,219,328,,,,15/0.224846695434931/1.00328141835635,,,,,,,,10.1016/0378-7753(91)80004-H,43542       liquid   
4152,lit_tr5114,,,2022-03-16 04:02:23,2022-03-16 04:02:23,,80.0,0.01582,256,219,328,,,,15/0.224846695434931/1.00328141835635,,,,,,,,10.1016/0378-7753(91)80004-H,43542       liquid   
4153,lit_tr5115,,,2022-03-16 04:02:23,2022-03-16 04:02:23,,-40.0,2.9999999999999997e-05,256,219,328,,,,15/0.749488984783102/0.590165540209619,,,,,,,,10.1016/0378-7753(91)80004-H,43542       liquid   
4154,lit_tr5116,,,2022-03-16 04:02:23,2022-03-16 04:02:23,,-30.0,0.00016,256,219,328,,,,15/0.749488984783102/0.590165540209619,,,,,,,,10.1016/0378-7753(91)80004-H,43542       liquid   
4155,lit_tr5117,,,2022-03-16 04:02:23,2022-03-16 04:02:23,,-20.0,0.00041999999999999996,256,219,328,,,,15/0.749488984783102/0.590165540209619,,,,,,,,10.1016/0378-7753(91)80004-H,43542       liquid   
4156,lit_tr5118,,,2022-03-16 04:02:23,2022-03-16 04:02:23,,-10.0,0.00092,256,219,328,,,,15/0.749488984783102/0.590165540209619,,,,,,,,10.1016/0378-7753(91)80004-H,43542       liquid   
4157,lit_tr5119,,,2022-03-16 04:02:23,2022-03-16 04:02:23,,0.0,0.00165,256,219,328,,,,15/0.749488984783102/0.590165540209619,,,,,,,,10.1016/0378-7753(91)80004-H,43542       liquid   
512,lit_tr512,,,2022-03-16 04:02:12,2022-03-16 04:02:12,,70.31273635388203,9.292380825713383e-05,193,1,251,252,,,0.052631579/0.842105263/0.052631579/0.052631579,,,,,,-38.3,62.0,10.1016/j.jpowsour.2008.10.113,"43278 Takahito Itoh ∗, Yukihiro Mitsuda, Takayuki Ebina, Takahiro Uno, Masataka Kubo 2009 Division of Chemistry for Materials, Graduate School of Engineering, Mie University, 1577 Kurima Machiya-cho, Tsu, Mie 514-8507, Japan Japan Journal of Power Sources Solid polymer electrolytes composed of polyanionic lithium salts and polyethers    Poly(Li-Muco)/PEO/BF3·OEt2/BF3·OEt2"
4158,lit_tr5120,,,2022-03-16 04:02:23,2022-03-16 04:02:23,,20.0,0.00412,256,219,328,,,,15/0.749488984783102/0.590165540209619,,,,,,,,10.1016/0378-7753(91)80004-H,43542       liquid   
4159,lit_tr5121,,,2022-03-16 04:02:23,2022-03-16 04:02:23,,40.0,0.00764,256,219,328,,,,15/0.749488984783102/0.590165540209619,,,,,,,,10.1016/0378-7753(91)80004-H,43542       liquid   
4160,lit_tr5122,,,2022-03-16 04:02:23,2022-03-16 04:02:23,,60.0,0.012199999999999999,256,219,328,,,,15/0.749488984783102/0.590165540209619,,,,,,,,10.1016/0378-7753(91)80004-H,43542       liquid   
4161,lit_tr5123,,,2022-03-16 04:02:23,2022-03-16 04:02:23,,80.0,0.01734,256,219,328,,,,15/0.749488984783102/0.590165540209619,,,,,,,,10.1016/0378-7753(91)80004-H,43542       liquid   
4162,lit_tr5124,,,2022-03-16 04:02:23,2022-03-16 04:02:23,,-30.0,1e-05,256,219,328,,,,20/0.224846695434931/1.00328141835635,,,,,,,,10.1016/0378-7753(91)80004-H,43542       liquid   
4163,lit_tr5125,,,2022-03-16 04:02:23,2022-03-16 04:02:23,,-20.0,5.9999999999999995e-05,256,219,328,,,,20/0.224846695434931/1.00328141835635,,,,,,,,10.1016/0378-7753(91)80004-H,43542       liquid   
4164,lit_tr5126,,,2022-03-16 04:02:23,2022-03-16 04:02:23,,-10.0,0.0002,256,219,328,,,,20/0.224846695434931/1.00328141835635,,,,,,,,10.1016/0378-7753(91)80004-H,43542       liquid   
4165,lit_tr5127,,,2022-03-16 04:02:23,2022-03-16 04:02:23,,0.0,0.00051,256,219,328,,,,20/0.224846695434931/1.00328141835635,,,,,,,,10.1016/0378-7753(91)80004-H,43542       liquid   
4166,lit_tr5128,,,2022-03-16 04:02:23,2022-03-16 04:02:23,,20.0,0.0018,256,219,328,,,,20/0.224846695434931/1.00328141835635,,,,,,,,10.1016/0378-7753(91)80004-H,43542       liquid   
4167,lit_tr5129,,,2022-03-16 04:02:23,2022-03-16 04:02:23,,40.0,0.00422,256,219,328,,,,20/0.224846695434931/1.00328141835635,,,,,,,,10.1016/0378-7753(91)80004-H,43542       liquid   
513,lit_tr513,,,2022-03-16 04:02:12,2022-03-16 04:02:12,,59.935739600230534,6.74038960256032e-05,193,1,251,252,,,0.052631579/0.842105263/0.052631579/0.052631579,,,,,,-38.3,62.0,10.1016/j.jpowsour.2008.10.113,"43278 Takahito Itoh ∗, Yukihiro Mitsuda, Takayuki Ebina, Takahiro Uno, Masataka Kubo 2009 Division of Chemistry for Materials, Graduate School of Engineering, Mie University, 1577 Kurima Machiya-cho, Tsu, Mie 514-8507, Japan Japan Journal of Power Sources Solid polymer electrolytes composed of polyanionic lithium salts and polyethers    Poly(Li-Muco)/PEO/BF3·OEt2/BF3·OEt2"
4168,lit_tr5130,,,2022-03-16 04:02:23,2022-03-16 04:02:23,,60.0,0.0077800000000000005,256,219,328,,,,20/0.224846695434931/1.00328141835635,,,,,,,,10.1016/0378-7753(91)80004-H,43542       liquid   
4169,lit_tr5131,,,2022-03-16 04:02:23,2022-03-16 04:02:23,,80.0,0.012230000000000001,256,219,328,,,,20/0.224846695434931/1.00328141835635,,,,,,,,10.1016/0378-7753(91)80004-H,43542       liquid   
4170,lit_tr5132,,,2022-03-16 04:02:23,2022-03-16 04:02:23,,-30.0,2e-05,256,219,328,,,,20/0.749488984783102/0.590165540209619,,,,,,,,10.1016/0378-7753(91)80004-H,43542       liquid   
4171,lit_tr5133,,,2022-03-16 04:02:23,2022-03-16 04:02:23,,-20.0,7.000000000000001e-05,256,219,328,,,,20/0.749488984783102/0.590165540209619,,,,,,,,10.1016/0378-7753(91)80004-H,43542       liquid   
4172,lit_tr5134,,,2022-03-16 04:02:23,2022-03-16 04:02:23,,-10.0,0.00023,256,219,328,,,,20/0.749488984783102/0.590165540209619,,,,,,,,10.1016/0378-7753(91)80004-H,43542       liquid   
4173,lit_tr5135,,,2022-03-16 04:02:23,2022-03-16 04:02:23,,0.0,0.00058,256,219,328,,,,20/0.749488984783102/0.590165540209619,,,,,,,,10.1016/0378-7753(91)80004-H,43542       liquid   
4174,lit_tr5136,,,2022-03-16 04:02:23,2022-03-16 04:02:23,,20.0,0.00197,256,219,328,,,,20/0.749488984783102/0.590165540209619,,,,,,,,10.1016/0378-7753(91)80004-H,43542       liquid   
4175,lit_tr5137,,,2022-03-16 04:02:23,2022-03-16 04:02:23,,40.0,0.0049299999999999995,256,219,328,,,,20/0.749488984783102/0.590165540209619,,,,,,,,10.1016/0378-7753(91)80004-H,43542       liquid   
4176,lit_tr5138,,,2022-03-16 04:02:23,2022-03-16 04:02:23,,60.0,0.00891,256,219,328,,,,20/0.749488984783102/0.590165540209619,,,,,,,,10.1016/0378-7753(91)80004-H,43542       liquid   
4177,lit_tr5139,,,2022-03-16 04:02:23,2022-03-16 04:02:23,,80.0,0.013900000000000001,256,219,328,,,,20/0.749488984783102/0.590165540209619,,,,,,,,10.1016/0378-7753(91)80004-H,43542       liquid   
514,lit_tr514,,,2022-03-16 04:02:12,2022-03-16 04:02:12,,50.01191963350857,7.354175675137282e-06,193,1,251,252,,,0.052631579/0.842105263/0.052631579/0.052631579,,,,,,-38.3,62.0,10.1016/j.jpowsour.2008.10.113,"43278 Takahito Itoh ∗, Yukihiro Mitsuda, Takayuki Ebina, Takahiro Uno, Masataka Kubo 2009 Division of Chemistry for Materials, Graduate School of Engineering, Mie University, 1577 Kurima Machiya-cho, Tsu, Mie 514-8507, Japan Japan Journal of Power Sources Solid polymer electrolytes composed of polyanionic lithium salts and polyethers    Poly(Li-Muco)/PEO/BF3·OEt2/BF3·OEt2"
4178,lit_tr5140,,,2022-03-16 04:02:23,2022-03-16 04:02:23,,-20.0,1e-05,256,219,328,,,,30/0.749488984783102/0.590165540209619,,,,,,,,10.1016/0378-7753(91)80004-H,43542       liquid   
4179,lit_tr5141,,,2022-03-16 04:02:23,2022-03-16 04:02:23,,-10.0,4e-05,256,219,328,,,,30/0.749488984783102/0.590165540209619,,,,,,,,10.1016/0378-7753(91)80004-H,43542       liquid   
4180,lit_tr5142,,,2022-03-16 04:02:23,2022-03-16 04:02:23,,0.0,0.00015,256,219,328,,,,30/0.749488984783102/0.590165540209619,,,,,,,,10.1016/0378-7753(91)80004-H,43542       liquid   
4181,lit_tr5143,,,2022-03-16 04:02:23,2022-03-16 04:02:23,,20.0,0.0009599999999999999,256,219,328,,,,30/0.749488984783102/0.590165540209619,,,,,,,,10.1016/0378-7753(91)80004-H,43542       liquid   
4182,lit_tr5144,,,2022-03-16 04:02:23,2022-03-16 04:02:23,,40.0,0.00299,256,219,328,,,,30/0.749488984783102/0.590165540209619,,,,,,,,10.1016/0378-7753(91)80004-H,43542       liquid   
4183,lit_tr5145,,,2022-03-16 04:02:23,2022-03-16 04:02:23,,60.0,0.0065,256,219,328,,,,30/0.749488984783102/0.590165540209619,,,,,,,,10.1016/0378-7753(91)80004-H,43542       liquid   
4184,lit_tr5146,,,2022-03-16 04:02:23,2022-03-16 04:02:23,,80.0,0.01123,256,219,328,,,,30/0.749488984783102/0.590165540209619,,,,,,,,10.1016/0378-7753(91)80004-H,43542       liquid   
4185,lit_tr5147,,,2022-03-16 04:02:23,2022-03-16 04:02:23,,-20.0,0.00155,256,219,328,450,,,1/0.562116738587327/0.442624155157214/0.236053831126547,,,,,,,,10.1016/0378-7753(91)80004-H,43542       liquid   
4186,lit_tr5148,,,2022-03-16 04:02:23,2022-03-16 04:02:23,,-10.0,0.0025299999999999997,256,219,328,450,,,1/0.562116738587327/0.442624155157214/0.236053831126547,,,,,,,,10.1016/0378-7753(91)80004-H,43542       liquid   
4187,lit_tr5149,,,2022-03-16 04:02:23,2022-03-16 04:02:23,,0.0,0.00364,256,219,328,450,,,1/0.562116738587327/0.442624155157214/0.236053831126547,,,,,,,,10.1016/0378-7753(91)80004-H,43542       liquid   
515,lit_tr515,,,2022-03-16 04:02:12,2022-03-16 04:02:12,,40.077765135557115,1.7905563784506624e-06,193,1,251,252,,,0.052631579/0.842105263/0.052631579/0.052631579,,,,,,-38.3,62.0,10.1016/j.jpowsour.2008.10.113,"43278 Takahito Itoh ∗, Yukihiro Mitsuda, Takayuki Ebina, Takahiro Uno, Masataka Kubo 2009 Division of Chemistry for Materials, Graduate School of Engineering, Mie University, 1577 Kurima Machiya-cho, Tsu, Mie 514-8507, Japan Japan Journal of Power Sources Solid polymer electrolytes composed of polyanionic lithium salts and polyethers    Poly(Li-Muco)/PEO/BF3·OEt2/BF3·OEt2"
4188,lit_tr5150,,,2022-03-16 04:02:23,2022-03-16 04:02:23,,20.0,0.00658,256,219,328,450,,,1/0.562116738587327/0.442624155157214/0.236053831126547,,,,,,,,10.1016/0378-7753(91)80004-H,43542       liquid   
4189,lit_tr5151,,,2022-03-16 04:02:23,2022-03-16 04:02:23,,40.0,0.00993,256,219,328,450,,,1/0.562116738587327/0.442624155157214/0.236053831126547,,,,,,,,10.1016/0378-7753(91)80004-H,43542       liquid   
4190,lit_tr5152,,,2022-03-16 04:02:23,2022-03-16 04:02:23,,60.0,0.013900000000000001,256,219,328,450,,,1/0.562116738587327/0.442624155157214/0.236053831126547,,,,,,,,10.1016/0378-7753(91)80004-H,43542       liquid   
4191,lit_tr5153,,,2022-03-16 04:02:23,2022-03-16 04:02:23,,80.0,0.01774,256,219,328,450,,,1/0.562116738587327/0.442624155157214/0.236053831126547,,,,,,,,10.1016/0378-7753(91)80004-H,43542       liquid   
4192,lit_tr5154,,,2022-03-16 04:02:23,2022-03-16 04:02:23,,-50.0,2.9999999999999997e-05,256,219,328,451,,,1/0.374744492391551/0.295082770104809/0.27632833978567,,,,,,,,10.1016/0378-7753(91)80004-H,43542       liquid   
4193,lit_tr5155,,,2022-03-16 04:02:23,2022-03-16 04:02:23,,-40.0,0.0002,256,219,328,451,,,1/0.374744492391551/0.295082770104809/0.27632833978567,,,,,,,,10.1016/0378-7753(91)80004-H,43542       liquid   
4194,lit_tr5156,,,2022-03-16 04:02:23,2022-03-16 04:02:23,,-30.0,0.0005899999999999999,256,219,328,451,,,1/0.374744492391551/0.295082770104809/0.27632833978567,,,,,,,,10.1016/0378-7753(91)80004-H,43542       liquid   
4195,lit_tr5157,,,2022-03-16 04:02:23,2022-03-16 04:02:23,,-20.0,0.0011899999999999999,256,219,328,451,,,1/0.374744492391551/0.295082770104809/0.27632833978567,,,,,,,,10.1016/0378-7753(91)80004-H,43542       liquid   
4196,lit_tr5158,,,2022-03-16 04:02:23,2022-03-16 04:02:23,,-10.0,0.0020099999999999996,256,219,328,451,,,1/0.374744492391551/0.295082770104809/0.27632833978567,,,,,,,,10.1016/0378-7753(91)80004-H,43542       liquid   
4197,lit_tr5159,,,2022-03-16 04:02:23,2022-03-16 04:02:23,,0.0,0.0030800000000000003,256,219,328,451,,,1/0.374744492391551/0.295082770104809/0.27632833978567,,,,,,,,10.1016/0378-7753(91)80004-H,43542       liquid   
516,lit_tr516,,,2022-03-16 04:02:12,2022-03-16 04:02:12,,29.641556475772802,3.9592233307183105e-07,193,1,251,252,,,0.052631579/0.842105263/0.052631579/0.052631579,,,,,,-38.3,62.0,10.1016/j.jpowsour.2008.10.113,"43278 Takahito Itoh ∗, Yukihiro Mitsuda, Takayuki Ebina, Takahiro Uno, Masataka Kubo 2009 Division of Chemistry for Materials, Graduate School of Engineering, Mie University, 1577 Kurima Machiya-cho, Tsu, Mie 514-8507, Japan Japan Journal of Power Sources Solid polymer electrolytes composed of polyanionic lithium salts and polyethers    Poly(Li-Muco)/PEO/BF3·OEt2/BF3·OEt2"
4198,lit_tr5160,,,2022-03-16 04:02:23,2022-03-16 04:02:23,,20.0,0.00601,256,219,328,451,,,1/0.374744492391551/0.295082770104809/0.27632833978567,,,,,,,,10.1016/0378-7753(91)80004-H,43542       liquid   
4199,lit_tr5161,,,2022-03-16 04:02:23,2022-03-16 04:02:23,,40.0,0.009640000000000001,256,219,328,451,,,1/0.374744492391551/0.295082770104809/0.27632833978567,,,,,,,,10.1016/0378-7753(91)80004-H,43542       liquid   
4200,lit_tr5162,,,2022-03-16 04:02:23,2022-03-16 04:02:23,,60.0,0.013789999999999998,256,219,328,451,,,1/0.374744492391551/0.295082770104809/0.27632833978567,,,,,,,,10.1016/0378-7753(91)80004-H,43542       liquid   
4201,lit_tr5163,,,2022-03-16 04:02:23,2022-03-16 04:02:23,,80.0,0.01829,256,219,328,451,,,1/0.374744492391551/0.295082770104809/0.27632833978567,,,,,,,,10.1016/0378-7753(91)80004-H,43542       liquid   
4202,lit_tr5164,,,2022-03-16 04:02:23,2022-03-16 04:02:23,,-30.0,0.00037,256,219,438,,,,1/0.749488984783102/0.524673379379213,,,,,,,,10.1016/0378-7753(91)80004-H,43542       liquid   
4203,lit_tr5165,,,2022-03-16 04:02:23,2022-03-16 04:02:23,,-20.0,0.0007099999999999999,256,219,438,,,,1/0.749488984783102/0.524673379379213,,,,,,,,10.1016/0378-7753(91)80004-H,43542       liquid   
4204,lit_tr5166,,,2022-03-16 04:02:23,2022-03-16 04:02:23,,-10.0,0.00127,256,219,438,,,,1/0.749488984783102/0.524673379379213,,,,,,,,10.1016/0378-7753(91)80004-H,43542       liquid   
4205,lit_tr5167,,,2022-03-16 04:02:23,2022-03-16 04:02:23,,0.0,0.00198,256,219,438,,,,1/0.749488984783102/0.524673379379213,,,,,,,,10.1016/0378-7753(91)80004-H,43542       liquid   
4206,lit_tr5168,,,2022-03-16 04:02:23,2022-03-16 04:02:23,,20.0,0.00412,256,219,438,,,,1/0.749488984783102/0.524673379379213,,,,,,,,10.1016/0378-7753(91)80004-H,43542       liquid   
4207,lit_tr5169,,,2022-03-16 04:02:23,2022-03-16 04:02:23,,40.0,0.00687,256,219,438,,,,1/0.749488984783102/0.524673379379213,,,,,,,,10.1016/0378-7753(91)80004-H,43542       liquid   
517,lit_tr517,,,2022-03-16 04:02:12,2022-03-16 04:02:12,,20.00609506700374,8.209997029779469e-08,193,1,251,252,,,0.052631579/0.842105263/0.052631579/0.052631579,,,,,,-38.3,62.0,10.1016/j.jpowsour.2008.10.113,"43278 Takahito Itoh ∗, Yukihiro Mitsuda, Takayuki Ebina, Takahiro Uno, Masataka Kubo 2009 Division of Chemistry for Materials, Graduate School of Engineering, Mie University, 1577 Kurima Machiya-cho, Tsu, Mie 514-8507, Japan Japan Journal of Power Sources Solid polymer electrolytes composed of polyanionic lithium salts and polyethers    Poly(Li-Muco)/PEO/BF3·OEt2/BF3·OEt2"
