Repository: KanHatakeyama/ion_predictor

# Ionic conductivity predictor 
- Database of Li conducting liquid and solid electrolytes (organic)
    - polymers, liquids, etc
- Predict thier ionic conductivity by machine learning
- Related paper
    - https://pubs.acs.org/doi/10.1021/jacs.9b11442
    - Database and models are slightly different from the original paper
        - mainly because of copyright and available module version issues

# Overview

## Chemical database

## Electrolyte database

## Predicted data
- Exported as a csv file
- Log10 (conductivity) is predicted

File: database/Composite-2022-03-16-1.csv (part 50 of 77)
id,title,subtitle,tags,created_at,updated_at,obtained_date,temperature,conductivity,component1,component2,component3,component4,component5,component6,mol_ratio,wt_ratio,melting_temp,inorg_name,inorg_contain_ratio,crystallinity,Tg,mp,reference,special_memo
58,lit_tr58,,,2022-03-16 04:02:11,2022-03-16 04:02:11,,60.55463535760788,0.006712948538510585,1,364,,,,,0.367/0.316,,,,,48.0,-72.0,63.0,not available,"43221 Masaru Heishi a,c, Hiroki Niwa a, Takahiro Uno a, Masataka Kubo b, Takahito Itoh 2013 Division of Chemistry for Materials, Graduate School of Engineering, Mie University, 1577 Kurimamachiya-cho, Tsu, Mie 514-8507, Japan Japan Electrochimica Acta Polymer electrolytes based on polyanionic lithium salts PEO/poly(lithium acrylate) 1/4   PEO600000/poly(lithium acrylate)"
580,lit_tr580,,,2022-03-16 04:02:12,2022-03-16 04:02:12,,91.07481849766737,7.73907401165712e-06,193,430,,,,,0.055555556/0.8888886,,,,,,,,10.1016/j.jpowsour.2008.10.113,"43278 Takahito Itoh ∗, Yukihiro Mitsuda, Takayuki Ebina, Takahiro Uno, Masataka Kubo 2009 Division of Chemistry for Materials, Graduate School of Engineering, Mie University, 1577 Kurima Machiya-cho, Tsu, Mie 514-8507, Japan Japan Journal of Power Sources Solid polymer electrolytes composed of polyanionic lithium salts and polyethers    Poly(Li-Muco)/PEO-r-PPO/BF3·OEt2/BF3·OEt2"
4838,lit_tr5800,,,2022-03-16 04:02:25,2022-03-16 04:02:25,,-60.0,0.0006,256,219,328,152,218,,1/0.187372246195776/0.147541385052405/0.247881109950075/0.543241876343406,,,,,,,,10.1016/0378-7753(91)80004-H,43542       liquid   
4839,lit_tr5801,,,2022-03-16 04:02:25,2022-03-16 04:02:25,,-50.0,0.00107,256,219,328,152,218,,1/0.187372246195776/0.147541385052405/0.247881109950075/0.543241876343406,,,,,,,,10.1016/0378-7753(91)80004-H,43542       liquid   
4840,lit_tr5802,,,2022-03-16 04:02:25,2022-03-16 04:02:25,,-40.0,0.00195,256,219,328,152,218,,1/0.187372246195776/0.147541385052405/0.247881109950075/0.543241876343406,,,,,,,,10.1016/0378-7753(91)80004-H,43542       liquid   
4841,lit_tr5803,,,2022-03-16 04:02:25,2022-03-16 04:02:25,,-30.0,0.00319,256,219,328,152,218,,1/0.187372246195776/0.147541385052405/0.247881109950075/0.543241876343406,,,,,,,,10.1016/0378-7753(91)80004-H,43542       liquid   
4842,lit_tr5804,,,2022-03-16 04:02:25,2022-03-16 04:02:25,,-20.0,0.00438,256,219,328,152,218,,1/0.187372246195776/0.147541385052405/0.247881109950075/0.543241876343406,,,,,,,,10.1016/0378-7753(91)80004-H,43542       liquid   
4843,lit_tr5805,,,2022-03-16 04:02:25,2022-03-16 04:02:25,,-10.0,0.00571,256,219,328,152,218,,1/0.187372246195776/0.147541385052405/0.247881109950075/0.543241876343406,,,,,,,,10.1016/0378-7753(91)80004-H,43542       liquid   
4844,lit_tr5806,,,2022-03-16 04:02:25,2022-03-16 04:02:25,,0.0,0.00705,256,219,328,152,218,,1/0.187372246195776/0.147541385052405/0.247881109950075/0.543241876343406,,,,,,,,10.1016/0378-7753(91)80004-H,43542       liquid   
4845,lit_tr5807,,,2022-03-16 04:02:25,2022-03-16 04:02:25,,20.0,0.00985,256,219,328,152,218,,1/0.187372246195776/0.147541385052405/0.247881109950075/0.543241876343406,,,,,,,,10.1016/0378-7753(91)80004-H,43542       liquid   
4846,lit_tr5808,,,2022-03-16 04:02:25,2022-03-16 04:02:25,,40.0,0.01264,256,219,328,152,218,,1/0.187372246195776/0.147541385052405/0.247881109950075/0.543241876343406,,,,,,,,10.1016/0378-7753(91)80004-H,43542       liquid   
4847,lit_tr5809,,,2022-03-16 04:02:25,2022-03-16 04:02:25,,-60.0,0.00063,256,219,328,152,218,,1/0.262321144674086/0.206557939073367/0.347033553930106/0.325945125806044,,,,,,,,10.1016/0378-7753(91)80004-H,43542       liquid   
581,lit_tr581,,,2022-03-16 04:02:12,2022-03-16 04:02:12,,79.45980621975485,5.964623015739372e-06,193,430,,,,,0.055555556/0.8888886,,,,,,,,10.1016/j.jpowsour.2008.10.113,"43278 Takahito Itoh ∗, Yukihiro Mitsuda, Takayuki Ebina, Takahiro Uno, Masataka Kubo 2009 Division of Chemistry for Materials, Graduate School of Engineering, Mie University, 1577 Kurima Machiya-cho, Tsu, Mie 514-8507, Japan Japan Journal of Power Sources Solid polymer electrolytes composed of polyanionic lithium salts and polyethers    Poly(Li-Muco)/PEO-r-PPO/BF3·OEt2/BF3·OEt2"
4848,lit_tr5810,,,2022-03-16 04:02:25,2022-03-16 04:02:25,,-50.0,0.0011799999999999998,256,219,328,152,218,,1/0.262321144674086/0.206557939073367/0.347033553930106/0.325945125806044,,,,,,,,10.1016/0378-7753(91)80004-H,43542       liquid   
4849,lit_tr5811,,,2022-03-16 04:02:25,2022-03-16 04:02:25,,-40.0,0.00212,256,219,328,152,218,,1/0.262321144674086/0.206557939073367/0.347033553930106/0.325945125806044,,,,,,,,10.1016/0378-7753(91)80004-H,43542       liquid   
4850,lit_tr5812,,,2022-03-16 04:02:25,2022-03-16 04:02:25,,-30.0,0.00346,256,219,328,152,218,,1/0.262321144674086/0.206557939073367/0.347033553930106/0.325945125806044,,,,,,,,10.1016/0378-7753(91)80004-H,43542       liquid   
4851,lit_tr5813,,,2022-03-16 04:02:25,2022-03-16 04:02:25,,-20.0,0.00478,256,219,328,152,218,,1/0.262321144674086/0.206557939073367/0.347033553930106/0.325945125806044,,,,,,,,10.1016/0378-7753(91)80004-H,43542       liquid   
4852,lit_tr5814,,,2022-03-16 04:02:25,2022-03-16 04:02:25,,-10.0,0.0062900000000000005,256,219,328,152,218,,1/0.262321144674086/0.206557939073367/0.347033553930106/0.325945125806044,,,,,,,,10.1016/0378-7753(91)80004-H,43542       liquid   
4853,lit_tr5815,,,2022-03-16 04:02:25,2022-03-16 04:02:25,,0.0,0.00792,256,219,328,152,218,,1/0.262321144674086/0.206557939073367/0.347033553930106/0.325945125806044,,,,,,,,10.1016/0378-7753(91)80004-H,43542       liquid   
4854,lit_tr5816,,,2022-03-16 04:02:25,2022-03-16 04:02:25,,20.0,0.01142,256,219,328,152,218,,1/0.262321144674086/0.206557939073367/0.347033553930106/0.325945125806044,,,,,,,,10.1016/0378-7753(91)80004-H,43542       liquid   
4855,lit_tr5817,,,2022-03-16 04:02:25,2022-03-16 04:02:25,,40.0,0.01487,256,219,328,152,218,,1/0.262321144674086/0.206557939073367/0.347033553930106/0.325945125806044,,,,,,,,10.1016/0378-7753(91)80004-H,43542       liquid   
4856,lit_tr5818,,,2022-03-16 04:02:25,2022-03-16 04:02:25,,-60.0,0.00152,256,219,328,152,293,,1/0.112423347717465/0.0885248310314428/0.148728665970045/1.09619686800895,,,,,,,,10.1016/0378-7753(91)80004-H,43542       liquid   
4857,lit_tr5819,,,2022-03-16 04:02:25,2022-03-16 04:02:25,,-50.0,0.00214,256,219,328,152,293,,1/0.112423347717465/0.0885248310314428/0.148728665970045/1.09619686800895,,,,,,,,10.1016/0378-7753(91)80004-H,43542       liquid   
582,lit_tr582,,,2022-03-16 04:02:12,2022-03-16 04:02:12,,69.98722126105673,4.732002876981277e-06,193,430,,,,,0.055555556/0.8888886,,,,,,,,10.1016/j.jpowsour.2008.10.113,"43278 Takahito Itoh ∗, Yukihiro Mitsuda, Takayuki Ebina, Takahiro Uno, Masataka Kubo 2009 Division of Chemistry for Materials, Graduate School of Engineering, Mie University, 1577 Kurima Machiya-cho, Tsu, Mie 514-8507, Japan Japan Journal of Power Sources Solid polymer electrolytes composed of polyanionic lithium salts and polyethers    Poly(Li-Muco)/PEO-r-PPO/BF3·OEt2/BF3·OEt2"
4858,lit_tr5820,,,2022-03-16 04:02:25,2022-03-16 04:02:25,,-40.0,0.00285,256,219,328,152,293,,1/0.112423347717465/0.0885248310314428/0.148728665970045/1.09619686800895,,,,,,,,10.1016/0378-7753(91)80004-H,43542       liquid   
4859,lit_tr5821,,,2022-03-16 04:02:25,2022-03-16 04:02:25,,-30.0,0.00366,256,219,328,152,293,,1/0.112423347717465/0.0885248310314428/0.148728665970045/1.09619686800895,,,,,,,,10.1016/0378-7753(91)80004-H,43542       liquid   
4860,lit_tr5822,,,2022-03-16 04:02:25,2022-03-16 04:02:25,,-20.0,0.0044599999999999996,256,219,328,152,293,,1/0.112423347717465/0.0885248310314428/0.148728665970045/1.09619686800895,,,,,,,,10.1016/0378-7753(91)80004-H,43542       liquid   
4861,lit_tr5823,,,2022-03-16 04:02:25,2022-03-16 04:02:25,,-10.0,0.0052,256,219,328,152,293,,1/0.112423347717465/0.0885248310314428/0.148728665970045/1.09619686800895,,,,,,,,10.1016/0378-7753(91)80004-H,43542       liquid   
4862,lit_tr5824,,,2022-03-16 04:02:25,2022-03-16 04:02:25,,0.0,0.00756,256,219,328,152,293,,1/0.112423347717465/0.0885248310314428/0.148728665970045/1.09619686800895,,,,,,,,10.1016/0378-7753(91)80004-H,43542       liquid   
4863,lit_tr5825,,,2022-03-16 04:02:25,2022-03-16 04:02:25,,-60.0,0.0028399999999999996,256,219,328,152,448,,1/0.112423347717465/0.0885248310314428/0.148728665970045/0.863181250866731,,,,,,,,10.1016/0378-7753(91)80004-H,43542       liquid   
4864,lit_tr5826,,,2022-03-16 04:02:25,2022-03-16 04:02:25,,-50.0,0.00369,256,219,328,152,448,,1/0.112423347717465/0.0885248310314428/0.148728665970045/0.863181250866731,,,,,,,,10.1016/0378-7753(91)80004-H,43542       liquid   
4865,lit_tr5827,,,2022-03-16 04:02:25,2022-03-16 04:02:25,,-40.0,0.0052699999999999995,256,219,328,152,448,,1/0.112423347717465/0.0885248310314428/0.148728665970045/0.863181250866731,,,,,,,,10.1016/0378-7753(91)80004-H,43542       liquid   
4866,lit_tr5828,,,2022-03-16 04:02:25,2022-03-16 04:02:25,,-30.0,0.00722,256,219,328,152,448,,1/0.112423347717465/0.0885248310314428/0.148728665970045/0.863181250866731,,,,,,,,10.1016/0378-7753(91)80004-H,43542       liquid   
4867,lit_tr5829,,,2022-03-16 04:02:25,2022-03-16 04:02:25,,-20.0,0.00879,256,219,328,152,448,,1/0.112423347717465/0.0885248310314428/0.148728665970045/0.863181250866731,,,,,,,,10.1016/0378-7753(91)80004-H,43542       liquid   
583,lit_tr583,,,2022-03-16 04:02:12,2022-03-16 04:02:12,,60.25835021213112,3.2484037262617296e-06,193,430,,,,,0.055555556/0.8888886,,,,,,,,10.1016/j.jpowsour.2008.10.113,"43278 Takahito Itoh ∗, Yukihiro Mitsuda, Takayuki Ebina, Takahiro Uno, Masataka Kubo 2009 Division of Chemistry for Materials, Graduate School of Engineering, Mie University, 1577 Kurima Machiya-cho, Tsu, Mie 514-8507, Japan Japan Journal of Power Sources Solid polymer electrolytes composed of polyanionic lithium salts and polyethers    Poly(Li-Muco)/PEO-r-PPO/BF3·OEt2/BF3·OEt2"
4868,lit_tr5830,,,2022-03-16 04:02:25,2022-03-16 04:02:25,,-10.0,0.01043,256,219,328,152,448,,1/0.112423347717465/0.0885248310314428/0.148728665970045/0.863181250866731,,,,,,,,10.1016/0378-7753(91)80004-H,43542       liquid   
4869,lit_tr5831,,,2022-03-16 04:02:25,2022-03-16 04:02:25,,0.0,0.01217,256,219,328,152,448,,1/0.112423347717465/0.0885248310314428/0.148728665970045/0.863181250866731,,,,,,,,10.1016/0378-7753(91)80004-H,43542       liquid   
4870,lit_tr5832,,,2022-03-16 04:02:25,2022-03-16 04:02:25,,20.0,0.015349999999999999,256,219,328,152,448,,1/0.112423347717465/0.0885248310314428/0.148728665970045/0.863181250866731,,,,,,,,10.1016/0378-7753(91)80004-H,43542       liquid   
4871,lit_tr5833,,,2022-03-16 04:02:25,2022-03-16 04:02:25,,40.0,0.01858,256,219,328,152,448,,1/0.112423347717465/0.0885248310314428/0.148728665970045/0.863181250866731,,,,,,,,10.1016/0378-7753(91)80004-H,43542       liquid   
4872,lit_tr5834,,,2022-03-16 04:02:25,2022-03-16 04:02:25,,60.0,0.02138,256,219,328,152,448,,1/0.112423347717465/0.0885248310314428/0.148728665970045/0.863181250866731,,,,,,,,10.1016/0378-7753(91)80004-H,43542       liquid   
4873,lit_tr5835,,,2022-03-16 04:02:25,2022-03-16 04:02:25,,80.0,0.0238,256,219,328,152,448,,1/0.112423347717465/0.0885248310314428/0.148728665970045/0.863181250866731,,,,,,,,10.1016/0378-7753(91)80004-H,43542       liquid   
4874,lit_tr5836,,,2022-03-16 04:02:25,2022-03-16 04:02:25,,-60.0,0.0020499999999999997,256,219,328,152,448,,1/0.187372246195776/0.147541385052405/0.247881109950075/0.369934821800028,,,,,,,,10.1016/0378-7753(91)80004-H,43542       liquid   
4875,lit_tr5837,,,2022-03-16 04:02:25,2022-03-16 04:02:25,,-50.0,0.0029500000000000004,256,219,328,152,448,,1/0.187372246195776/0.147541385052405/0.247881109950075/0.369934821800028,,,,,,,,10.1016/0378-7753(91)80004-H,43542       liquid   
4876,lit_tr5838,,,2022-03-16 04:02:25,2022-03-16 04:02:25,,-40.0,0.00438,256,219,328,152,448,,1/0.187372246195776/0.147541385052405/0.247881109950075/0.369934821800028,,,,,,,,10.1016/0378-7753(91)80004-H,43542       liquid   
4877,lit_tr5839,,,2022-03-16 04:02:25,2022-03-16 04:02:25,,-30.0,0.00605,256,219,328,152,448,,1/0.187372246195776/0.147541385052405/0.247881109950075/0.369934821800028,,,,,,,,10.1016/0378-7753(91)80004-H,43542       liquid   
584,lit_tr584,,,2022-03-16 04:02:12,2022-03-16 04:02:12,,49.934761610293265,2.730649759935867e-06,193,430,,,,,0.055555556/0.8888886,,,,,,,,10.1016/j.jpowsour.2008.10.113,"43278 Takahito Itoh ∗, Yukihiro Mitsuda, Takayuki Ebina, Takahiro Uno, Masataka Kubo 2009 Division of Chemistry for Materials, Graduate School of Engineering, Mie University, 1577 Kurima Machiya-cho, Tsu, Mie 514-8507, Japan Japan Journal of Power Sources Solid polymer electrolytes composed of polyanionic lithium salts and polyethers    Poly(Li-Muco)/PEO-r-PPO/BF3·OEt2/BF3·OEt2"
4878,lit_tr5840,,,2022-03-16 04:02:25,2022-03-16 04:02:25,,-20.0,0.00758,256,219,328,152,448,,1/0.187372246195776/0.147541385052405/0.247881109950075/0.369934821800028,,,,,,,,10.1016/0378-7753(91)80004-H,43542       liquid   
4879,lit_tr5841,,,2022-03-16 04:02:25,2022-03-16 04:02:25,,-10.0,0.00928,256,219,328,152,448,,1/0.187372246195776/0.147541385052405/0.247881109950075/0.369934821800028,,,,,,,,10.1016/0378-7753(91)80004-H,43542       liquid   
4880,lit_tr5842,,,2022-03-16 04:02:25,2022-03-16 04:02:25,,0.0,0.01108,256,219,328,152,448,,1/0.187372246195776/0.147541385052405/0.247881109950075/0.369934821800028,,,,,,,,10.1016/0378-7753(91)80004-H,43542       liquid   
4881,lit_tr5843,,,2022-03-16 04:02:25,2022-03-16 04:02:25,,20.0,0.0144,256,219,328,152,448,,1/0.187372246195776/0.147541385052405/0.247881109950075/0.369934821800028,,,,,,,,10.1016/0378-7753(91)80004-H,43542       liquid   
4882,lit_tr5844,,,2022-03-16 04:02:25,2022-03-16 04:02:25,,40.0,0.0183,256,219,328,152,448,,1/0.187372246195776/0.147541385052405/0.247881109950075/0.369934821800028,,,,,,,,10.1016/0378-7753(91)80004-H,43542       liquid   
4883,lit_tr5845,,,2022-03-16 04:02:25,2022-03-16 04:02:25,,60.0,0.02189,256,219,328,152,448,,1/0.187372246195776/0.147541385052405/0.247881109950075/0.369934821800028,,,,,,,,10.1016/0378-7753(91)80004-H,43542       liquid   
4884,lit_tr5846,,,2022-03-16 04:02:25,2022-03-16 04:02:25,,80.0,0.02485,256,219,328,152,448,,1/0.187372246195776/0.147541385052405/0.247881109950075/0.369934821800028,,,,,,,,10.1016/0378-7753(91)80004-H,43542       liquid   
4885,lit_tr5847,,,2022-03-16 04:02:25,2022-03-16 04:02:25,,-60.0,0.00127,256,219,328,152,448,,1/0.262321144674086/0.206557939073367/0.347033553930106/0.369934821800028,,,,,,,,10.1016/0378-7753(91)80004-H,43542       liquid   
4886,lit_tr5848,,,2022-03-16 04:02:25,2022-03-16 04:02:25,,-50.0,0.00209,256,219,328,152,448,,1/0.262321144674086/0.206557939073367/0.347033553930106/0.369934821800028,,,,,,,,10.1016/0378-7753(91)80004-H,43542       liquid   
4887,lit_tr5849,,,2022-03-16 04:02:25,2022-03-16 04:02:25,,-40.0,0.00315,256,219,328,152,448,,1/0.262321144674086/0.206557939073367/0.347033553930106/0.369934821800028,,,,,,,,10.1016/0378-7753(91)80004-H,43542       liquid   
585,lit_tr585,,,2022-03-16 04:02:12,2022-03-16 04:02:12,,39.83404939389078,1.6220117651070217e-06,193,430,,,,,0.055555556/0.8888886,,,,,,,,10.1016/j.jpowsour.2008.10.113,"43278 Takahito Itoh ∗, Yukihiro Mitsuda, Takayuki Ebina, Takahiro Uno, Masataka Kubo 2009 Division of Chemistry for Materials, Graduate School of Engineering, Mie University, 1577 Kurima Machiya-cho, Tsu, Mie 514-8507, Japan Japan Journal of Power Sources Solid polymer electrolytes composed of polyanionic lithium salts and polyethers    Poly(Li-Muco)/PEO-r-PPO/BF3·OEt2/BF3·OEt2"
4888,lit_tr5850,,,2022-03-16 04:02:25,2022-03-16 04:02:25,,-30.0,0.00463,256,219,328,152,448,,1/0.262321144674086/0.206557939073367/0.347033553930106/0.369934821800028,,,,,,,,10.1016/0378-7753(91)80004-H,43542       liquid   
4889,lit_tr5851,,,2022-03-16 04:02:25,2022-03-16 04:02:25,,-20.0,0.0061200000000000004,256,219,328,152,448,,1/0.262321144674086/0.206557939073367/0.347033553930106/0.369934821800028,,,,,,,,10.1016/0378-7753(91)80004-H,43542       liquid   
4890,lit_tr5852,,,2022-03-16 04:02:25,2022-03-16 04:02:25,,-10.0,0.007730000000000001,256,219,328,152,448,,1/0.262321144674086/0.206557939073367/0.347033553930106/0.369934821800028,,,,,,,,10.1016/0378-7753(91)80004-H,43542       liquid   
4891,lit_tr5853,,,2022-03-16 04:02:25,2022-03-16 04:02:25,,0.0,0.00949,256,219,328,152,448,,1/0.262321144674086/0.206557939073367/0.347033553930106/0.369934821800028,,,,,,,,10.1016/0378-7753(91)80004-H,43542       liquid   
4892,lit_tr5854,,,2022-03-16 04:02:25,2022-03-16 04:02:25,,20.0,0.01332,256,219,328,152,448,,1/0.262321144674086/0.206557939073367/0.347033553930106/0.369934821800028,,,,,,,,10.1016/0378-7753(91)80004-H,43542       liquid   
4893,lit_tr5855,,,2022-03-16 04:02:25,2022-03-16 04:02:25,,40.0,0.01705,256,219,328,152,448,,1/0.262321144674086/0.206557939073367/0.347033553930106/0.369934821800028,,,,,,,,10.1016/0378-7753(91)80004-H,43542       liquid   
4894,lit_tr5856,,,2022-03-16 04:02:25,2022-03-16 04:02:25,,60.0,0.02077,256,219,328,152,448,,1/0.262321144674086/0.206557939073367/0.347033553930106/0.369934821800028,,,,,,,,10.1016/0378-7753(91)80004-H,43542       liquid   
4895,lit_tr5857,,,2022-03-16 04:02:25,2022-03-16 04:02:25,,80.0,0.02461,256,219,328,152,448,,1/0.262321144674086/0.206557939073367/0.347033553930106/0.369934821800028,,,,,,,,10.1016/0378-7753(91)80004-H,43542       liquid   
4896,lit_tr5858,,,2022-03-16 04:02:25,2022-03-16 04:02:25,,-60.0,0.00028000000000000003,256,219,328,152,450,,1/0.262321144674086/0.206557939073367/0.347033553930106/0.283264597351856,,,,,,,,10.1016/0378-7753(91)80004-H,43542       liquid   
4897,lit_tr5859,,,2022-03-16 04:02:25,2022-03-16 04:02:25,,-50.0,0.00063,256,219,328,152,450,,1/0.262321144674086/0.206557939073367/0.347033553930106/0.283264597351856,,,,,,,,10.1016/0378-7753(91)80004-H,43542       liquid   
586,lit_tr586,,,2022-03-16 04:02:12,2022-03-16 04:02:12,,29.725469419118212,6.242118370244129e-07,193,430,,,,,0.055555556/0.8888886,,,,,,,,10.1016/j.jpowsour.2008.10.113,"43278 Takahito Itoh ∗, Yukihiro Mitsuda, Takayuki Ebina, Takahiro Uno, Masataka Kubo 2009 Division of Chemistry for Materials, Graduate School of Engineering, Mie University, 1577 Kurima Machiya-cho, Tsu, Mie 514-8507, Japan Japan Journal of Power Sources Solid polymer electrolytes composed of polyanionic lithium salts and polyethers    Poly(Li-Muco)/PEO-r-PPO/BF3·OEt2/BF3·OEt2"
4898,lit_tr5860,,,2022-03-16 04:02:25,2022-03-16 04:02:25,,-40.0,0.0017800000000000001,256,219,328,152,450,,1/0.262321144674086/0.206557939073367/0.347033553930106/0.283264597351856,,,,,,,,10.1016/0378-7753(91)80004-H,43542       liquid   
4899,lit_tr5861,,,2022-03-16 04:02:25,2022-03-16 04:02:25,,-30.0,0.00202,256,219,328,152,450,,1/0.262321144674086/0.206557939073367/0.347033553930106/0.283264597351856,,,,,,,,10.1016/0378-7753(91)80004-H,43542       liquid   
4900,lit_tr5862,,,2022-03-16 04:02:25,2022-03-16 04:02:25,,-20.0,0.00296,256,219,328,152,450,,1/0.262321144674086/0.206557939073367/0.347033553930106/0.283264597351856,,,,,,,,10.1016/0378-7753(91)80004-H,43542       liquid   
4901,lit_tr5863,,,2022-03-16 04:02:25,2022-03-16 04:02:25,,-10.0,0.00401,256,219,328,152,450,,1/0.262321144674086/0.206557939073367/0.347033553930106/0.283264597351856,,,,,,,,10.1016/0378-7753(91)80004-H,43542       liquid   
4902,lit_tr5864,,,2022-03-16 04:02:25,2022-03-16 04:02:25,,0.0,0.00521,256,219,328,152,450,,1/0.262321144674086/0.206557939073367/0.347033553930106/0.283264597351856,,,,,,,,10.1016/0378-7753(91)80004-H,43542       liquid   
4903,lit_tr5865,,,2022-03-16 04:02:25,2022-03-16 04:02:25,,20.0,0.0079,256,219,328,152,450,,1/0.262321144674086/0.206557939073367/0.347033553930106/0.283264597351856,,,,,,,,10.1016/0378-7753(91)80004-H,43542       liquid   
4904,lit_tr5866,,,2022-03-16 04:02:25,2022-03-16 04:02:25,,-10.0,0.0033900000000000002,256,219,328,214,,,1/0.374744492391551/0.295082770104809/0.349183871208169,,,,,,,,10.1016/0378-7753(91)80004-H,43542       liquid   
4905,lit_tr5867,,,2022-03-16 04:02:25,2022-03-16 04:02:25,,0.0,0.00478,256,219,328,214,,,1/0.374744492391551/0.295082770104809/0.349183871208169,,,,,,,,10.1016/0378-7753(91)80004-H,43542       liquid   
4906,lit_tr5868,,,2022-03-16 04:02:25,2022-03-16 04:02:25,,20.0,0.008369999999999999,256,219,328,214,,,1/0.374744492391551/0.295082770104809/0.349183871208169,,,,,,,,10.1016/0378-7753(91)80004-H,43542       liquid   
4907,lit_tr5869,,,2022-03-16 04:02:25,2022-03-16 04:02:25,,40.0,0.01263,256,219,328,214,,,1/0.374744492391551/0.295082770104809/0.349183871208169,,,,,,,,10.1016/0378-7753(91)80004-H,43542       liquid   
587,lit_tr587,,,2022-03-16 04:02:12,2022-03-16 04:02:12,,20.017095863295083,2.472737413871515e-07,193,430,,,,,0.055555556/0.8888886,,,,,,,,10.1016/j.jpowsour.2008.10.113,"43278 Takahito Itoh ∗, Yukihiro Mitsuda, Takayuki Ebina, Takahiro Uno, Masataka Kubo 2009 Division of Chemistry for Materials, Graduate School of Engineering, Mie University, 1577 Kurima Machiya-cho, Tsu, Mie 514-8507, Japan Japan Journal of Power Sources Solid polymer electrolytes composed of polyanionic lithium salts and polyethers    Poly(Li-Muco)/PEO-r-PPO/BF3·OEt2/BF3·OEt2"
4908,lit_tr5870,,,2022-03-16 04:02:25,2022-03-16 04:02:25,,60.0,0.01711,256,219,328,214,,,1/0.374744492391551/0.295082770104809/0.349183871208169,,,,,,,,10.1016/0378-7753(91)80004-H,43542       liquid   
4909,lit_tr5871,,,2022-03-16 04:02:25,2022-03-16 04:02:25,,80.0,0.02194,256,219,328,214,,,1/0.374744492391551/0.295082770104809/0.349183871208169,,,,,,,,10.1016/0378-7753(91)80004-H,43542       liquid   
4910,lit_tr5872,,,2022-03-16 04:02:25,2022-03-16 04:02:25,,-60.0,0.00028000000000000003,256,219,328,216,,,1/0.374744492391551/0.295082770104809/0.727154330366833,,,,,,,,10.1016/0378-7753(91)80004-H,43542       liquid   
4911,lit_tr5873,,,2022-03-16 04:02:25,2022-03-16 04:02:25,,-50.0,0.00057,256,219,328,216,,,1/0.374744492391551/0.295082770104809/0.727154330366833,,,,,,,,10.1016/0378-7753(91)80004-H,43542       liquid   
4912,lit_tr5874,,,2022-03-16 04:02:25,2022-03-16 04:02:25,,-40.0,0.00107,256,219,328,216,,,1/0.374744492391551/0.295082770104809/0.727154330366833,,,,,,,,10.1016/0378-7753(91)80004-H,43542       liquid   
4913,lit_tr5875,,,2022-03-16 04:02:25,2022-03-16 04:02:25,,-30.0,0.00335,256,219,328,216,,,1/0.374744492391551/0.295082770104809/0.727154330366833,,,,,,,,10.1016/0378-7753(91)80004-H,43542       liquid   
4914,lit_tr5876,,,2022-03-16 04:02:25,2022-03-16 04:02:25,,-20.0,0.005019999999999999,256,219,328,216,,,1/0.374744492391551/0.295082770104809/0.727154330366833,,,,,,,,10.1016/0378-7753(91)80004-H,43542       liquid   
4915,lit_tr5877,,,2022-03-16 04:02:25,2022-03-16 04:02:25,,-10.0,0.007019999999999999,256,219,328,216,,,1/0.374744492391551/0.295082770104809/0.727154330366833,,,,,,,,10.1016/0378-7753(91)80004-H,43542       liquid   
4916,lit_tr5878,,,2022-03-16 04:02:25,2022-03-16 04:02:25,,0.0,0.00923,256,219,328,216,,,1/0.374744492391551/0.295082770104809/0.727154330366833,,,,,,,,10.1016/0378-7753(91)80004-H,43542       liquid   
4917,lit_tr5879,,,2022-03-16 04:02:25,2022-03-16 04:02:25,,20.0,0.0144,256,219,328,216,,,1/0.374744492391551/0.295082770104809/0.727154330366833,,,,,,,,10.1016/0378-7753(91)80004-H,43542       liquid   
588,lit_tr588,,,2022-03-16 04:02:12,2022-03-16 04:02:12,,10.259839819592685,8.724770260565306e-08,193,430,,,,,0.055555556/0.8888886,,,,,,,,10.1016/j.jpowsour.2008.10.113,"43278 Takahito Itoh ∗, Yukihiro Mitsuda, Takayuki Ebina, Takahiro Uno, Masataka Kubo 2009 Division of Chemistry for Materials, Graduate School of Engineering, Mie University, 1577 Kurima Machiya-cho, Tsu, Mie 514-8507, Japan Japan Journal of Power Sources Solid polymer electrolytes composed of polyanionic lithium salts and polyethers    Poly(Li-Muco)/PEO-r-PPO/BF3·OEt2/BF3·OEt2"
4918,lit_tr5880,,,2022-03-16 04:02:25,2022-03-16 04:02:25,,40.0,0.019870000000000002,256,219,328,216,,,1/0.374744492391551/0.295082770104809/0.727154330366833,,,,,,,,10.1016/0378-7753(91)80004-H,43542       liquid   
4919,lit_tr5881,,,2022-03-16 04:02:25,2022-03-16 04:02:25,,60.0,0.02575,256,219,328,216,,,1/0.374744492391551/0.295082770104809/0.727154330366833,,,,,,,,10.1016/0378-7753(91)80004-H,43542       liquid   
4920,lit_tr5882,,,2022-03-16 04:02:25,2022-03-16 04:02:25,,80.0,0.03144,256,219,328,216,,,1/0.374744492391551/0.295082770104809/0.727154330366833,,,,,,,,10.1016/0378-7753(91)80004-H,43542       liquid   
4921,lit_tr5883,,,2022-03-16 04:02:25,2022-03-16 04:02:25,,-60.0,0.00051,256,219,328,293,,,1/0.224846695434931/0.177049662062886/1.09619686800895,,,,,,,,10.1016/0378-7753(91)80004-H,43542       liquid   
4922,lit_tr5884,,,2022-03-16 04:02:25,2022-03-16 04:02:25,,-50.0,0.00102,256,219,328,293,,,1/0.224846695434931/0.177049662062886/1.09619686800895,,,,,,,,10.1016/0378-7753(91)80004-H,43542       liquid   
4923,lit_tr5885,,,2022-03-16 04:02:25,2022-03-16 04:02:25,,-40.0,0.0016699999999999998,256,219,328,293,,,1/0.224846695434931/0.177049662062886/1.09619686800895,,,,,,,,10.1016/0378-7753(91)80004-H,43542       liquid   
4924,lit_tr5886,,,2022-03-16 04:02:25,2022-03-16 04:02:25,,-30.0,0.0026,256,219,328,293,,,1/0.224846695434931/0.177049662062886/1.09619686800895,,,,,,,,10.1016/0378-7753(91)80004-H,43542       liquid   
4925,lit_tr5887,,,2022-03-16 04:02:25,2022-03-16 04:02:25,,-20.0,0.0033900000000000002,256,219,328,293,,,1/0.224846695434931/0.177049662062886/1.09619686800895,,,,,,,,10.1016/0378-7753(91)80004-H,43542       liquid   
4926,lit_tr5888,,,2022-03-16 04:02:25,2022-03-16 04:02:25,,-10.0,0.00424,256,219,328,293,,,1/0.224846695434931/0.177049662062886/1.09619686800895,,,,,,,,10.1016/0378-7753(91)80004-H,43542       liquid   
4927,lit_tr5889,,,2022-03-16 04:02:25,2022-03-16 04:02:25,,0.0,0.00515,256,219,328,293,,,1/0.224846695434931/0.177049662062886/1.09619686800895,,,,,,,,10.1016/0378-7753(91)80004-H,43542       liquid   
589,lit_tr589,,,2022-03-16 04:02:12,2022-03-16 04:02:12,,0.018663620653967428,2.1132700592057453e-08,193,430,,,,,0.055555556/0.8888886,,,,,,,,10.1016/j.jpowsour.2008.10.113,"43278 Takahito Itoh ∗, Yukihiro Mitsuda, Takayuki Ebina, Takahiro Uno, Masataka Kubo 2009 Division of Chemistry for Materials, Graduate School of Engineering, Mie University, 1577 Kurima Machiya-cho, Tsu, Mie 514-8507, Japan Japan Journal of Power Sources Solid polymer electrolytes composed of polyanionic lithium salts and polyethers    Poly(Li-Muco)/PEO-r-PPO/BF3·OEt2/BF3·OEt2"
4928,lit_tr5890,,,2022-03-16 04:02:26,2022-03-16 04:02:26,,20.0,0.00697,256,219,328,293,,,1/0.224846695434931/0.177049662062886/1.09619686800895,,,,,,,,10.1016/0378-7753(91)80004-H,43542       liquid   
4929,lit_tr5891,,,2022-03-16 04:02:26,2022-03-16 04:02:26,,-60.0,0.00076,256,219,328,293,,,1/0.374744492391551/0.295082770104809/0.782997762863535,,,,,,,,10.1016/0378-7753(91)80004-H,43542       liquid   
4930,lit_tr5892,,,2022-03-16 04:02:26,2022-03-16 04:02:26,,-50.0,0.0014399999999999999,256,219,328,293,,,1/0.374744492391551/0.295082770104809/0.782997762863535,,,,,,,,10.1016/0378-7753(91)80004-H,43542       liquid   
4931,lit_tr5893,,,2022-03-16 04:02:26,2022-03-16 04:02:26,,-40.0,0.00231,256,219,328,293,,,1/0.374744492391551/0.295082770104809/0.782997762863535,,,,,,,,10.1016/0378-7753(91)80004-H,43542       liquid   
4932,lit_tr5894,,,2022-03-16 04:02:26,2022-03-16 04:02:26,,-30.0,0.00319,256,219,328,293,,,1/0.374744492391551/0.295082770104809/0.782997762863535,,,,,,,,10.1016/0378-7753(91)80004-H,43542       liquid   
4933,lit_tr5895,,,2022-03-16 04:02:26,2022-03-16 04:02:26,,-20.0,0.00439,256,219,328,293,,,1/0.374744492391551/0.295082770104809/0.782997762863535,,,,,,,,10.1016/0378-7753(91)80004-H,43542       liquid   
4934,lit_tr5896,,,2022-03-16 04:02:26,2022-03-16 04:02:26,,-10.0,0.0057,256,219,328,293,,,1/0.374744492391551/0.295082770104809/0.782997762863535,,,,,,,,10.1016/0378-7753(91)80004-H,43542       liquid   
4935,lit_tr5897,,,2022-03-16 04:02:26,2022-03-16 04:02:26,,0.0,0.00719,256,219,328,293,,,1/0.374744492391551/0.295082770104809/0.782997762863535,,,,,,,,10.1016/0378-7753(91)80004-H,43542       liquid   
4936,lit_tr5898,,,2022-03-16 04:02:26,2022-03-16 04:02:26,,20.0,0.01041,256,219,328,293,,,1/0.374744492391551/0.295082770104809/0.782997762863535,,,,,,,,10.1016/0378-7753(91)80004-H,43542       liquid   
4937,lit_tr5899,,,2022-03-16 04:02:26,2022-03-16 04:02:26,,-60.0,0.00022,256,219,328,293,,,1/0.524642289348172/0.413115878146733/0.469798657718121,,,,,,,,10.1016/0378-7753(91)80004-H,43542       liquid   
59,lit_tr59,,,2022-03-16 04:02:11,2022-03-16 04:02:11,,55.28677887599747,0.006589320806784946,1,364,,,,,0.367/0.316,,,,,48.0,-72.0,63.0,not available,"43221 Masaru Heishi a,c, Hiroki Niwa a, Takahiro Uno a, Masataka Kubo b, Takahito Itoh 2013 Division of Chemistry for Materials, Graduate School of Engineering, Mie University, 1577 Kurimamachiya-cho, Tsu, Mie 514-8507, Japan Japan Electrochimica Acta Polymer electrolytes based on polyanionic lithium salts PEO/poly(lithium acrylate) 1/4   PEO600000/poly(lithium acrylate)"
590,lit_tr590,,,2022-03-16 04:02:12,2022-03-16 04:02:12,,130.11971081529043,0.0005133717896180966,193,430,251,252,,,0.052631579/0.842109474/0.052631579/0.052631579,,,,,,-38.5,43.9,10.1016/j.jpowsour.2008.10.113,"43278 Takahito Itoh ∗, Yukihiro Mitsuda, Takayuki Ebina, Takahiro Uno, Masataka Kubo 2009 Division of Chemistry for Materials, Graduate School of Engineering, Mie University, 1577 Kurima Machiya-cho, Tsu, Mie 514-8507, Japan Japan Journal of Power Sources Solid polymer electrolytes composed of polyanionic lithium salts and polyethers    Poly(Li-Muco)/PEO-r-PPO/BF3·OEt2/BF3·OEt2"
4938,lit_tr5900,,,2022-03-16 04:02:26,2022-03-16 04:02:26,,-50.0,0.00053,256,219,328,293,,,1/0.524642289348172/0.413115878146733/0.469798657718121,,,,,,,,10.1016/0378-7753(91)80004-H,43542       liquid   
4939,lit_tr5901,,,2022-03-16 04:02:26,2022-03-16 04:02:26,,-40.0,0.00111,256,219,328,293,,,1/0.524642289348172/0.413115878146733/0.469798657718121,,,,,,,,10.1016/0378-7753(91)80004-H,43542       liquid   
4940,lit_tr5902,,,2022-03-16 04:02:26,2022-03-16 04:02:26,,-30.0,0.00204,256,219,328,293,,,1/0.524642289348172/0.413115878146733/0.469798657718121,,,,,,,,10.1016/0378-7753(91)80004-H,43542       liquid   
4941,lit_tr5903,,,2022-03-16 04:02:26,2022-03-16 04:02:26,,-20.0,0.00315,256,219,328,293,,,1/0.524642289348172/0.413115878146733/0.469798657718121,,,,,,,,10.1016/0378-7753(91)80004-H,43542       liquid   
4942,lit_tr5904,,,2022-03-16 04:02:26,2022-03-16 04:02:26,,-10.0,0.00433,256,219,328,293,,,1/0.524642289348172/0.413115878146733/0.469798657718121,,,,,,,,10.1016/0378-7753(91)80004-H,43542       liquid   
4943,lit_tr5905,,,2022-03-16 04:02:26,2022-03-16 04:02:26,,0.0,0.005809999999999999,256,219,328,293,,,1/0.524642289348172/0.413115878146733/0.469798657718121,,,,,,,,10.1016/0378-7753(91)80004-H,43542       liquid   
4944,lit_tr5906,,,2022-03-16 04:02:26,2022-03-16 04:02:26,,20.0,0.00932,256,219,328,293,,,1/0.524642289348172/0.413115878146733/0.469798657718121,,,,,,,,10.1016/0378-7753(91)80004-H,43542       liquid   
4945,lit_tr5907,,,2022-03-16 04:02:26,2022-03-16 04:02:26,,-60.0,0.00264,256,219,328,293,448,,1/0.112423347717465/0.0885248310314428/1.09619686800895/0.184967410900014,,,,,,,,10.1016/0378-7753(91)80004-H,43542       liquid   
4946,lit_tr5908,,,2022-03-16 04:02:26,2022-03-16 04:02:26,,-50.0,0.00362,256,219,328,293,448,,1/0.112423347717465/0.0885248310314428/1.09619686800895/0.184967410900014,,,,,,,,10.1016/0378-7753(91)80004-H,43542       liquid   
4947,lit_tr5909,,,2022-03-16 04:02:26,2022-03-16 04:02:26,,-40.0,0.00464,256,219,328,293,448,,1/0.112423347717465/0.0885248310314428/1.09619686800895/0.184967410900014,,,,,,,,10.1016/0378-7753(91)80004-H,43542       liquid   
591,lit_tr591,,,2022-03-16 04:02:12,2022-03-16 04:02:12,,120.67653280240268,0.00043141178035500385,193,430,251,252,,,0.052631579/0.842109474/0.052631579/0.052631579,,,,,,-38.5,43.9,10.1016/j.jpowsour.2008.10.113,"43278 Takahito Itoh ∗, Yukihiro Mitsuda, Takayuki Ebina, Takahiro Uno, Masataka Kubo 2009 Division of Chemistry for Materials, Graduate School of Engineering, Mie University, 1577 Kurima Machiya-cho, Tsu, Mie 514-8507, Japan Japan Journal of Power Sources Solid polymer electrolytes composed of polyanionic lithium salts and polyethers    Poly(Li-Muco)/PEO-r-PPO/BF3·OEt2/BF3·OEt2"
4948,lit_tr5910,,,2022-03-16 04:02:26,2022-03-16 04:02:26,,-30.0,0.005690000000000001,256,219,328,293,448,,1/0.112423347717465/0.0885248310314428/1.09619686800895/0.184967410900014,,,,,,,,10.1016/0378-7753(91)80004-H,43542       liquid   
4949,lit_tr5911,,,2022-03-16 04:02:26,2022-03-16 04:02:26,,-20.0,0.006719999999999999,256,219,328,293,448,,1/0.112423347717465/0.0885248310314428/1.09619686800895/0.184967410900014,,,,,,,,10.1016/0378-7753(91)80004-H,43542       liquid   
4950,lit_tr5912,,,2022-03-16 04:02:26,2022-03-16 04:02:26,,-10.0,0.007719999999999999,256,219,328,293,448,,1/0.112423347717465/0.0885248310314428/1.09619686800895/0.184967410900014,,,,,,,,10.1016/0378-7753(91)80004-H,43542       liquid   
4951,lit_tr5913,,,2022-03-16 04:02:26,2022-03-16 04:02:26,,0.0,0.00868,256,219,328,293,448,,1/0.112423347717465/0.0885248310314428/1.09619686800895/0.184967410900014,,,,,,,,10.1016/0378-7753(91)80004-H,43542       liquid   
4952,lit_tr5914,,,2022-03-16 04:02:26,2022-03-16 04:02:26,,20.0,0.01052,256,219,328,293,448,,1/0.112423347717465/0.0885248310314428/1.09619686800895/0.184967410900014,,,,,,,,10.1016/0378-7753(91)80004-H,43542       liquid   
4953,lit_tr5915,,,2022-03-16 04:02:26,2022-03-16 04:02:26,,-60.0,0.00254,256,219,328,293,448,,1/0.187372246195776/0.147541385052405/0.782997762863535/0.30827901816669,,,,,,,,10.1016/0378-7753(91)80004-H,43542       liquid   
4954,lit_tr5916,,,2022-03-16 04:02:26,2022-03-16 04:02:26,,-50.0,0.00376,256,219,328,293,448,,1/0.187372246195776/0.147541385052405/0.782997762863535/0.30827901816669,,,,,,,,10.1016/0378-7753(91)80004-H,43542       liquid   
4955,lit_tr5917,,,2022-03-16 04:02:26,2022-03-16 04:02:26,,-40.0,0.00513,256,219,328,293,448,,1/0.187372246195776/0.147541385052405/0.782997762863535/0.30827901816669,,,,,,,,10.1016/0378-7753(91)80004-H,43542       liquid   
4956,lit_tr5918,,,2022-03-16 04:02:26,2022-03-16 04:02:26,,-30.0,0.006690000000000001,256,219,328,293,448,,1/0.187372246195776/0.147541385052405/0.782997762863535/0.30827901816669,,,,,,,,10.1016/0378-7753(91)80004-H,43542       liquid   
4957,lit_tr5919,,,2022-03-16 04:02:26,2022-03-16 04:02:26,,-20.0,0.00826,256,219,328,293,448,,1/0.187372246195776/0.147541385052405/0.782997762863535/0.30827901816669,,,,,,,,10.1016/0378-7753(91)80004-H,43542       liquid   
592,lit_tr592,,,2022-03-16 04:02:12,2022-03-16 04:02:12,,110.26970501221575,0.0003421156962106423,193,430,251,252,,,0.052631579/0.842109474/0.052631579/0.052631579,,,,,,-38.5,43.9,10.1016/j.jpowsour.2008.10.113,"43278 Takahito Itoh ∗, Yukihiro Mitsuda, Takayuki Ebina, Takahiro Uno, Masataka Kubo 2009 Division of Chemistry for Materials, Graduate School of Engineering, Mie University, 1577 Kurima Machiya-cho, Tsu, Mie 514-8507, Japan Japan Journal of Power Sources Solid polymer electrolytes composed of polyanionic lithium salts and polyethers    Poly(Li-Muco)/PEO-r-PPO/BF3·OEt2/BF3·OEt2"
4958,lit_tr5920,,,2022-03-16 04:02:26,2022-03-16 04:02:26,,-10.0,0.00984,256,219,328,293,448,,1/0.187372246195776/0.147541385052405/0.782997762863535/0.30827901816669,,,,,,,,10.1016/0378-7753(91)80004-H,43542       liquid   
4959,lit_tr5921,,,2022-03-16 04:02:26,2022-03-16 04:02:26,,0.0,0.01145,256,219,328,293,448,,1/0.187372246195776/0.147541385052405/0.782997762863535/0.30827901816669,,,,,,,,10.1016/0378-7753(91)80004-H,43542       liquid   
4960,lit_tr5922,,,2022-03-16 04:02:26,2022-03-16 04:02:26,,20.0,0.01479,256,219,328,293,448,,1/0.187372246195776/0.147541385052405/0.782997762863535/0.30827901816669,,,,,,,,10.1016/0378-7753(91)80004-H,43542       liquid   
4961,lit_tr5923,,,2022-03-16 04:02:26,2022-03-16 04:02:26,,-60.0,0.00177,256,219,328,293,448,,1/0.262321144674086/0.206557939073367/0.469798657718121/0.431590625433366,,,,,,,,10.1016/0378-7753(91)80004-H,43542       liquid   
4962,lit_tr5924,,,2022-03-16 04:02:26,2022-03-16 04:02:26,,-50.0,0.0028,256,219,328,293,448,,1/0.262321144674086/0.206557939073367/0.469798657718121/0.431590625433366,,,,,,,,10.1016/0378-7753(91)80004-H,43542       liquid   
4963,lit_tr5925,,,2022-03-16 04:02:26,2022-03-16 04:02:26,,-40.0,0.0040999999999999995,256,219,328,293,448,,1/0.262321144674086/0.206557939073367/0.469798657718121/0.431590625433366,,,,,,,,10.1016/0378-7753(91)80004-H,43542       liquid   
4964,lit_tr5926,,,2022-03-16 04:02:26,2022-03-16 04:02:26,,-30.0,0.0056500000000000005,256,219,328,293,448,,1/0.262321144674086/0.206557939073367/0.469798657718121/0.431590625433366,,,,,,,,10.1016/0378-7753(91)80004-H,43542       liquid   
4965,lit_tr5927,,,2022-03-16 04:02:26,2022-03-16 04:02:26,,-20.0,0.00721,256,219,328,293,448,,1/0.262321144674086/0.206557939073367/0.469798657718121/0.431590625433366,,,,,,,,10.1016/0378-7753(91)80004-H,43542       liquid   
4966,lit_tr5928,,,2022-03-16 04:02:26,2022-03-16 04:02:26,,-10.0,0.00893,256,219,328,293,448,,1/0.262321144674086/0.206557939073367/0.469798657718121/0.431590625433366,,,,,,,,10.1016/0378-7753(91)80004-H,43542       liquid   
4967,lit_tr5929,,,2022-03-16 04:02:26,2022-03-16 04:02:26,,0.0,0.01068,256,219,328,293,448,,1/0.262321144674086/0.206557939073367/0.469798657718121/0.431590625433366,,,,,,,,10.1016/0378-7753(91)80004-H,43542       liquid   
593,lit_tr593,,,2022-03-16 04:02:12,2022-03-16 04:02:12,,99.45822778584267,0.00030465828991052194,193,430,251,252,,,0.052631579/0.842109474/0.052631579/0.052631579,,,,,,-38.5,43.9,10.1016/j.jpowsour.2008.10.113,"43278 Takahito Itoh ∗, Yukihiro Mitsuda, Takayuki Ebina, Takahiro Uno, Masataka Kubo 2009 Division of Chemistry for Materials, Graduate School of Engineering, Mie University, 1577 Kurima Machiya-cho, Tsu, Mie 514-8507, Japan Japan Journal of Power Sources Solid polymer electrolytes composed of polyanionic lithium salts and polyethers    Poly(Li-Muco)/PEO-r-PPO/BF3·OEt2/BF3·OEt2"
4968,lit_tr5930,,,2022-03-16 04:02:26,2022-03-16 04:02:26,,20.0,0.01458,256,219,328,293,448,,1/0.262321144674086/0.206557939073367/0.469798657718121/0.431590625433366,,,,,,,,10.1016/0378-7753(91)80004-H,43542       liquid   
4969,lit_tr5931,,,2022-03-16 04:02:26,2022-03-16 04:02:26,,-20.0,0.00155,256,219,328,450,,,1/0.562116738587327/0.442624155157214/0.236053831126547,,,,,,,,10.1016/0378-7753(91)80004-H,43542       liquid   
4970,lit_tr5932,,,2022-03-16 04:02:26,2022-03-16 04:02:26,,-10.0,0.0025299999999999997,256,219,328,450,,,1/0.562116738587327/0.442624155157214/0.236053831126547,,,,,,,,10.1016/0378-7753(91)80004-H,43542       liquid   
4971,lit_tr5933,,,2022-03-16 04:02:26,2022-03-16 04:02:26,,0.0,0.00364,256,219,328,450,,,1/0.562116738587327/0.442624155157214/0.236053831126547,,,,,,,,10.1016/0378-7753(91)80004-H,43542       liquid   
4972,lit_tr5934,,,2022-03-16 04:02:26,2022-03-16 04:02:26,,20.0,0.00658,256,219,328,450,,,1/0.562116738587327/0.442624155157214/0.236053831126547,,,,,,,,10.1016/0378-7753(91)80004-H,43542       liquid   
4973,lit_tr5935,,,2022-03-16 04:02:26,2022-03-16 04:02:26,,40.0,0.00993,256,219,328,450,,,1/0.562116738587327/0.442624155157214/0.236053831126547,,,,,,,,10.1016/0378-7753(91)80004-H,43542       liquid   
4974,lit_tr5936,,,2022-03-16 04:02:26,2022-03-16 04:02:26,,60.0,0.013900000000000001,256,219,328,450,,,1/0.562116738587327/0.442624155157214/0.236053831126547,,,,,,,,10.1016/0378-7753(91)80004-H,43542       liquid   
4975,lit_tr5937,,,2022-03-16 04:02:26,2022-03-16 04:02:26,,80.0,0.01774,256,219,328,450,,,1/0.562116738587327/0.442624155157214/0.236053831126547,,,,,,,,10.1016/0378-7753(91)80004-H,43542       liquid   
4976,lit_tr5938,,,2022-03-16 04:02:26,2022-03-16 04:02:26,,-50.0,2.9999999999999997e-05,256,219,328,451,,,1/0.374744492391551/0.295082770104809/0.27632833978567,,,,,,,,10.1016/0378-7753(91)80004-H,43542       liquid   
4977,lit_tr5939,,,2022-03-16 04:02:26,2022-03-16 04:02:26,,-40.0,0.0002,256,219,328,451,,,1/0.374744492391551/0.295082770104809/0.27632833978567,,,,,,,,10.1016/0378-7753(91)80004-H,43542       liquid
