Repository: KanHatakeyama/ion_predictor

# Ionic conductivity predictor 
- Database of Li conducting liquid and solid electrolytes (organic)
    - polymers, liquids, etc
- Predict thier ionic conductivity by machine learning
- Related paper
    - https://pubs.acs.org/doi/10.1021/jacs.9b11442
    - Database and models are slightly different from the original paper
        - mainly because of copyright and available module version issues

# Overview

## Chemical database

## Electrolyte database

## Predicted data
- Exported as a csv file
- Log10 (conductivity) is predicted

File: database/Composite-2022-03-16-1.csv (part 51 of 77)
id,title,subtitle,tags,created_at,updated_at,obtained_date,temperature,conductivity,component1,component2,component3,component4,component5,component6,mol_ratio,wt_ratio,melting_temp,inorg_name,inorg_contain_ratio,crystallinity,Tg,mp,reference,special_memo
594,lit_tr594,,,2022-03-16 04:02:12,2022-03-16 04:02:12,,89.41738314815808,0.00023469508788033464,193,430,251,252,,,0.052631579/0.842109474/0.052631579/0.052631579,,,,,,-38.5,43.9,10.1016/j.jpowsour.2008.10.113,"43278 Takahito Itoh ∗, Yukihiro Mitsuda, Takayuki Ebina, Takahiro Uno, Masataka Kubo 2009 Division of Chemistry for Materials, Graduate School of Engineering, Mie University, 1577 Kurima Machiya-cho, Tsu, Mie 514-8507, Japan Japan Journal of Power Sources Solid polymer electrolytes composed of polyanionic lithium salts and polyethers    Poly(Li-Muco)/PEO-r-PPO/BF3·OEt2/BF3·OEt2"
4978,lit_tr5940,,,2022-03-16 04:02:26,2022-03-16 04:02:26,,-30.0,0.0005899999999999999,256,219,328,451,,,1/0.374744492391551/0.295082770104809/0.27632833978567,,,,,,,,10.1016/0378-7753(91)80004-H,43542       liquid   
4979,lit_tr5941,,,2022-03-16 04:02:26,2022-03-16 04:02:26,,-20.0,0.0011899999999999999,256,219,328,451,,,1/0.374744492391551/0.295082770104809/0.27632833978567,,,,,,,,10.1016/0378-7753(91)80004-H,43542       liquid   
4980,lit_tr5942,,,2022-03-16 04:02:26,2022-03-16 04:02:26,,-10.0,0.0020099999999999996,256,219,328,451,,,1/0.374744492391551/0.295082770104809/0.27632833978567,,,,,,,,10.1016/0378-7753(91)80004-H,43542       liquid   
4981,lit_tr5943,,,2022-03-16 04:02:26,2022-03-16 04:02:26,,0.0,0.0030800000000000003,256,219,328,451,,,1/0.374744492391551/0.295082770104809/0.27632833978567,,,,,,,,10.1016/0378-7753(91)80004-H,43542       liquid   
4982,lit_tr5944,,,2022-03-16 04:02:26,2022-03-16 04:02:26,,20.0,0.00601,256,219,328,451,,,1/0.374744492391551/0.295082770104809/0.27632833978567,,,,,,,,10.1016/0378-7753(91)80004-H,43542       liquid   
4983,lit_tr5945,,,2022-03-16 04:02:26,2022-03-16 04:02:26,,40.0,0.009640000000000001,256,219,328,451,,,1/0.374744492391551/0.295082770104809/0.27632833978567,,,,,,,,10.1016/0378-7753(91)80004-H,43542       liquid   
4984,lit_tr5946,,,2022-03-16 04:02:26,2022-03-16 04:02:26,,60.0,0.013789999999999998,256,219,328,451,,,1/0.374744492391551/0.295082770104809/0.27632833978567,,,,,,,,10.1016/0378-7753(91)80004-H,43542       liquid   
4985,lit_tr5947,,,2022-03-16 04:02:26,2022-03-16 04:02:26,,80.0,0.01829,256,219,328,451,,,1/0.374744492391551/0.295082770104809/0.27632833978567,,,,,,,,10.1016/0378-7753(91)80004-H,43542       liquid   
4986,lit_tr5948,,,2022-03-16 04:02:26,2022-03-16 04:02:26,,20.0,0.00697,256,219,,,,,1/1.4989779695662,,,,,,,,10.1016/0378-7753(91)80004-H,43542       liquid   
4987,lit_tr5949,,,2022-03-16 04:02:26,2022-03-16 04:02:26,,40.0,0.011,256,219,,,,,1/1.4989779695662,,,,,,,,10.1016/0378-7753(91)80004-H,43542       liquid   
595,lit_tr595,,,2022-03-16 04:02:12,2022-03-16 04:02:12,,79.90348901579989,0.00018611612422907438,193,430,251,252,,,0.052631579/0.842109474/0.052631579/0.052631579,,,,,,-38.5,43.9,10.1016/j.jpowsour.2008.10.113,"43278 Takahito Itoh ∗, Yukihiro Mitsuda, Takayuki Ebina, Takahiro Uno, Masataka Kubo 2009 Division of Chemistry for Materials, Graduate School of Engineering, Mie University, 1577 Kurima Machiya-cho, Tsu, Mie 514-8507, Japan Japan Journal of Power Sources Solid polymer electrolytes composed of polyanionic lithium salts and polyethers    Poly(Li-Muco)/PEO-r-PPO/BF3·OEt2/BF3·OEt2"
4988,lit_tr5950,,,2022-03-16 04:02:26,2022-03-16 04:02:26,,60.0,0.01572,256,219,,,,,1/1.4989779695662,,,,,,,,10.1016/0378-7753(91)80004-H,43542       liquid   
4989,lit_tr5951,,,2022-03-16 04:02:26,2022-03-16 04:02:26,,80.0,0.02067,256,219,,,,,1/1.4989779695662,,,,,,,,10.1016/0378-7753(91)80004-H,43542       liquid   
4990,lit_tr5952,,,2022-03-16 04:02:26,2022-03-16 04:02:26,,0.0,0.00657,256,219,152,,,,1/0.749488984783102/0.495762219900151,,,,,,,,10.1016/0378-7753(91)80004-H,43542       liquid   
4991,lit_tr5953,,,2022-03-16 04:02:26,2022-03-16 04:02:26,,20.0,0.01014,256,219,152,,,,1/0.749488984783102/0.495762219900151,,,,,,,,10.1016/0378-7753(91)80004-H,43542       liquid   
4992,lit_tr5954,,,2022-03-16 04:02:26,2022-03-16 04:02:26,,40.0,0.01409,256,219,152,,,,1/0.749488984783102/0.495762219900151,,,,,,,,10.1016/0378-7753(91)80004-H,43542       liquid   
4993,lit_tr5955,,,2022-03-16 04:02:26,2022-03-16 04:02:26,,60.0,0.018260000000000002,256,219,152,,,,1/0.749488984783102/0.495762219900151,,,,,,,,10.1016/0378-7753(91)80004-H,43542       liquid   
4994,lit_tr5956,,,2022-03-16 04:02:26,2022-03-16 04:02:26,,80.0,0.0225,256,219,152,,,,1/0.749488984783102/0.495762219900151,,,,,,,,10.1016/0378-7753(91)80004-H,43542       liquid   
4995,lit_tr5957,,,2022-03-16 04:02:26,2022-03-16 04:02:26,,-20.0,0.0052699999999999995,256,219,216,,,,1/0.749488984783102/0.727154330366833,,,,,,,,10.1016/0378-7753(91)80004-H,43542       liquid   
4996,lit_tr5958,,,2022-03-16 04:02:26,2022-03-16 04:02:26,,-10.0,0.00723,256,219,216,,,,1/0.749488984783102/0.727154330366833,,,,,,,,10.1016/0378-7753(91)80004-H,43542       liquid   
4997,lit_tr5959,,,2022-03-16 04:02:26,2022-03-16 04:02:26,,0.0,0.0095,256,219,216,,,,1/0.749488984783102/0.727154330366833,,,,,,,,10.1016/0378-7753(91)80004-H,43542       liquid   
596,lit_tr596,,,2022-03-16 04:02:12,2022-03-16 04:02:12,,70.39686717894091,0.00013927879476434334,193,430,251,252,,,0.052631579/0.842109474/0.052631579/0.052631579,,,,,,-38.5,43.9,10.1016/j.jpowsour.2008.10.113,"43278 Takahito Itoh ∗, Yukihiro Mitsuda, Takayuki Ebina, Takahiro Uno, Masataka Kubo 2009 Division of Chemistry for Materials, Graduate School of Engineering, Mie University, 1577 Kurima Machiya-cho, Tsu, Mie 514-8507, Japan Japan Journal of Power Sources Solid polymer electrolytes composed of polyanionic lithium salts and polyethers    Poly(Li-Muco)/PEO-r-PPO/BF3·OEt2/BF3·OEt2"
4998,lit_tr5960,,,2022-03-16 04:02:26,2022-03-16 04:02:26,,20.0,0.01452,256,219,216,,,,1/0.749488984783102/0.727154330366833,,,,,,,,10.1016/0378-7753(91)80004-H,43542       liquid   
4999,lit_tr5961,,,2022-03-16 04:02:26,2022-03-16 04:02:26,,40.0,0.020640000000000002,256,219,216,,,,1/0.749488984783102/0.727154330366833,,,,,,,,10.1016/0378-7753(91)80004-H,43542       liquid   
5000,lit_tr5962,,,2022-03-16 04:02:26,2022-03-16 04:02:26,,60.0,0.02665,256,219,216,,,,1/0.749488984783102/0.727154330366833,,,,,,,,10.1016/0378-7753(91)80004-H,43542       liquid   
5001,lit_tr5963,,,2022-03-16 04:02:26,2022-03-16 04:02:26,,80.0,0.03257,256,219,216,,,,1/0.749488984783102/0.727154330366833,,,,,,,,10.1016/0378-7753(91)80004-H,43542       liquid   
5002,lit_tr5964,,,2022-03-16 04:02:26,2022-03-16 04:02:26,,-10.0,0.00475,256,219,235,,,,1/0.749488984783102/0.355329949238579,,,,,,,,10.1016/0378-7753(91)80004-H,43542       liquid   
5003,lit_tr5965,,,2022-03-16 04:02:26,2022-03-16 04:02:26,,0.0,0.00649,256,219,235,,,,1/0.749488984783102/0.355329949238579,,,,,,,,10.1016/0378-7753(91)80004-H,43542       liquid   
5004,lit_tr5966,,,2022-03-16 04:02:26,2022-03-16 04:02:26,,20.0,0.01067,256,219,235,,,,1/0.749488984783102/0.355329949238579,,,,,,,,10.1016/0378-7753(91)80004-H,43542       liquid   
5005,lit_tr5967,,,2022-03-16 04:02:26,2022-03-16 04:02:26,,-30.0,0.00037,256,219,438,,,,1/0.749488984783102/0.524673379379213,,,,,,,,10.1016/0378-7753(91)80004-H,43542       liquid   
5006,lit_tr5968,,,2022-03-16 04:02:26,2022-03-16 04:02:26,,-20.0,0.0007099999999999999,256,219,438,,,,1/0.749488984783102/0.524673379379213,,,,,,,,10.1016/0378-7753(91)80004-H,43542       liquid   
5007,lit_tr5969,,,2022-03-16 04:02:26,2022-03-16 04:02:26,,-10.0,0.00127,256,219,438,,,,1/0.749488984783102/0.524673379379213,,,,,,,,10.1016/0378-7753(91)80004-H,43542       liquid   
597,lit_tr597,,,2022-03-16 04:02:12,2022-03-16 04:02:12,,60.63438730204081,9.554676777226406e-05,193,430,251,252,,,0.052631579/0.842109474/0.052631579/0.052631579,,,,,,-38.5,43.9,10.1016/j.jpowsour.2008.10.113,"43278 Takahito Itoh ∗, Yukihiro Mitsuda, Takayuki Ebina, Takahiro Uno, Masataka Kubo 2009 Division of Chemistry for Materials, Graduate School of Engineering, Mie University, 1577 Kurima Machiya-cho, Tsu, Mie 514-8507, Japan Japan Journal of Power Sources Solid polymer electrolytes composed of polyanionic lithium salts and polyethers    Poly(Li-Muco)/PEO-r-PPO/BF3·OEt2/BF3·OEt2"
5008,lit_tr5970,,,2022-03-16 04:02:26,2022-03-16 04:02:26,,0.0,0.00198,256,219,438,,,,1/0.749488984783102/0.524673379379213,,,,,,,,10.1016/0378-7753(91)80004-H,43542       liquid   
5009,lit_tr5971,,,2022-03-16 04:02:26,2022-03-16 04:02:26,,20.0,0.00412,256,219,438,,,,1/0.749488984783102/0.524673379379213,,,,,,,,10.1016/0378-7753(91)80004-H,43542       liquid   
5010,lit_tr5972,,,2022-03-16 04:02:26,2022-03-16 04:02:26,,40.0,0.00687,256,219,438,,,,1/0.749488984783102/0.524673379379213,,,,,,,,10.1016/0378-7753(91)80004-H,43542       liquid   
5011,lit_tr5973,,,2022-03-16 04:02:26,2022-03-16 04:02:26,,60.0,0.01022,256,219,438,,,,1/0.749488984783102/0.524673379379213,,,,,,,,10.1016/0378-7753(91)80004-H,43542       liquid   
5012,lit_tr5974,,,2022-03-16 04:02:26,2022-03-16 04:02:26,,80.0,0.01402,256,219,438,,,,1/0.749488984783102/0.524673379379213,,,,,,,,10.1016/0378-7753(91)80004-H,43542       liquid   
5013,lit_tr5975,,,2022-03-16 04:02:26,2022-03-16 04:02:26,,-20.0,0.0013,256,219,451,,,,1/0.749488984783102/0.27632833978567,,,,,,,,10.1016/0378-7753(91)80004-H,43542       liquid   
5014,lit_tr5976,,,2022-03-16 04:02:26,2022-03-16 04:02:26,,-10.0,0.00226,256,219,451,,,,1/0.749488984783102/0.27632833978567,,,,,,,,10.1016/0378-7753(91)80004-H,43542       liquid   
5015,lit_tr5977,,,2022-03-16 04:02:26,2022-03-16 04:02:26,,0.0,0.0034,256,219,451,,,,1/0.749488984783102/0.27632833978567,,,,,,,,10.1016/0378-7753(91)80004-H,43542       liquid   
5016,lit_tr5978,,,2022-03-16 04:02:26,2022-03-16 04:02:26,,20.0,0.006549999999999999,256,219,451,,,,1/0.749488984783102/0.27632833978567,,,,,,,,10.1016/0378-7753(91)80004-H,43542       liquid   
5017,lit_tr5979,,,2022-03-16 04:02:26,2022-03-16 04:02:26,,40.0,0.010539999999999999,256,219,451,,,,1/0.749488984783102/0.27632833978567,,,,,,,,10.1016/0378-7753(91)80004-H,43542       liquid   
598,lit_tr598,,,2022-03-16 04:02:12,2022-03-16 04:02:12,,49.99406247021017,6.008651281498459e-05,193,430,251,252,,,0.052631579/0.842109474/0.052631579/0.052631579,,,,,,-38.5,43.9,10.1016/j.jpowsour.2008.10.113,"43278 Takahito Itoh ∗, Yukihiro Mitsuda, Takayuki Ebina, Takahiro Uno, Masataka Kubo 2009 Division of Chemistry for Materials, Graduate School of Engineering, Mie University, 1577 Kurima Machiya-cho, Tsu, Mie 514-8507, Japan Japan Journal of Power Sources Solid polymer electrolytes composed of polyanionic lithium salts and polyethers    Poly(Li-Muco)/PEO-r-PPO/BF3·OEt2/BF3·OEt2"
5018,lit_tr5980,,,2022-03-16 04:02:26,2022-03-16 04:02:26,,60.0,0.0149,256,219,451,,,,1/0.749488984783102/0.27632833978567,,,,,,,,10.1016/0378-7753(91)80004-H,43542       liquid   
5019,lit_tr5981,,,2022-03-16 04:02:26,2022-03-16 04:02:26,,80.0,0.019739999999999997,256,219,451,,,,1/0.749488984783102/0.27632833978567,,,,,,,,10.1016/0378-7753(91)80004-H,43542       liquid   
5020,lit_tr5982,,,2022-03-16 04:02:26,2022-03-16 04:02:26,,-30.0,0.00065,256,328,,,,,0.2/1.18033108041924,,,,,,,,10.1016/0378-7753(91)80004-H,43542       liquid   
5021,lit_tr5983,,,2022-03-16 04:02:26,2022-03-16 04:02:26,,-20.0,0.00093,256,328,,,,,0.2/1.18033108041924,,,,,,,,10.1016/0378-7753(91)80004-H,43542       liquid   
5022,lit_tr5984,,,2022-03-16 04:02:26,2022-03-16 04:02:26,,-10.0,0.00133,256,328,,,,,0.2/1.18033108041924,,,,,,,,10.1016/0378-7753(91)80004-H,43542       liquid   
5023,lit_tr5985,,,2022-03-16 04:02:26,2022-03-16 04:02:26,,0.0,0.0018,256,328,,,,,0.2/1.18033108041924,,,,,,,,10.1016/0378-7753(91)80004-H,43542       liquid   
5024,lit_tr5986,,,2022-03-16 04:02:26,2022-03-16 04:02:26,,20.0,0.00294,256,328,,,,,0.2/1.18033108041924,,,,,,,,10.1016/0378-7753(91)80004-H,43542       liquid   
5025,lit_tr5987,,,2022-03-16 04:02:26,2022-03-16 04:02:26,,40.0,0.00426,256,328,,,,,0.2/1.18033108041924,,,,,,,,10.1016/0378-7753(91)80004-H,43542       liquid   
5026,lit_tr5988,,,2022-03-16 04:02:26,2022-03-16 04:02:26,,60.0,0.005690000000000001,256,328,,,,,0.2/1.18033108041924,,,,,,,,10.1016/0378-7753(91)80004-H,43542       liquid   
5027,lit_tr5989,,,2022-03-16 04:02:26,2022-03-16 04:02:26,,80.0,0.00721,256,328,,,,,0.2/1.18033108041924,,,,,,,,10.1016/0378-7753(91)80004-H,43542       liquid   
599,lit_tr599,,,2022-03-16 04:02:12,2022-03-16 04:02:12,,40.14380818649249,4.004220640923875e-05,193,430,251,252,,,0.052631579/0.842109474/0.052631579/0.052631579,,,,,,-38.5,43.9,10.1016/j.jpowsour.2008.10.113,"43278 Takahiro Aoki,z Akinori Konno,* and Tatsuo Fujinami* 2004 Department of Materials Science, Faculty of Engineering, Shizuoka University, Hamamatsu 432-8561, Japan Japan Journal of The Electrochemical Society Li-Ion Conductivity of Aluminate and Borate Complex Polymers Containing Fluoroalkane Dicarboxylate    A (n = 3)/"
5028,lit_tr5990,,,2022-03-16 04:02:26,2022-03-16 04:02:26,,-60.0,1e-05,256,328,,,,,1/1.18033108041924,,,,,,,,10.1016/0378-7753(91)80004-H,43542       liquid   
5029,lit_tr5991,,,2022-03-16 04:02:26,2022-03-16 04:02:26,,-50.0,5.9999999999999995e-05,256,328,,,,,1/1.18033108041924,,,,,,,,10.1016/0378-7753(91)80004-H,43542       liquid   
5030,lit_tr5992,,,2022-03-16 04:02:26,2022-03-16 04:02:26,,-40.0,0.00022,256,328,,,,,1/1.18033108041924,,,,,,,,10.1016/0378-7753(91)80004-H,43542       liquid   
5031,lit_tr5993,,,2022-03-16 04:02:26,2022-03-16 04:02:26,,-30.0,0.00051,256,328,,,,,1/1.18033108041924,,,,,,,,10.1016/0378-7753(91)80004-H,43542       liquid   
5032,lit_tr5994,,,2022-03-16 04:02:26,2022-03-16 04:02:26,,-20.0,0.00102,256,328,,,,,1/1.18033108041924,,,,,,,,10.1016/0378-7753(91)80004-H,43542       liquid   
5033,lit_tr5995,,,2022-03-16 04:02:26,2022-03-16 04:02:26,,-10.0,0.00174,256,328,,,,,1/1.18033108041924,,,,,,,,10.1016/0378-7753(91)80004-H,43542       liquid   
5034,lit_tr5996,,,2022-03-16 04:02:26,2022-03-16 04:02:26,,0.0,0.00268,256,328,,,,,1/1.18033108041924,,,,,,,,10.1016/0378-7753(91)80004-H,43542       liquid   
5035,lit_tr5997,,,2022-03-16 04:02:26,2022-03-16 04:02:26,,20.0,0.00528,256,328,,,,,1/1.18033108041924,,,,,,,,10.1016/0378-7753(91)80004-H,43542       liquid   
5036,lit_tr5998,,,2022-03-16 04:02:26,2022-03-16 04:02:26,,40.0,0.00847,256,328,,,,,1/1.18033108041924,,,,,,,,10.1016/0378-7753(91)80004-H,43542       liquid   
5037,lit_tr5999,,,2022-03-16 04:02:26,2022-03-16 04:02:26,,60.0,0.0123,256,328,,,,,1/1.18033108041924,,,,,,,,10.1016/0378-7753(91)80004-H,43542       liquid   
6,lit_tr6,,,2022-03-16 04:02:10,2022-03-16 04:02:10,,89.43434165017209,0.0019685008810623747,1,364,,,,,0.734/0.133,,,,,68.0,-68.0,67.0,not available,"43221 Masaru Heishi a,c, Hiroki Niwa a, Takahiro Uno a, Masataka Kubo b, Takahito Itoh 2013 Division of Chemistry for Materials, Graduate School of Engineering, Mie University, 1577 Kurimamachiya-cho, Tsu, Mie 514-8507, Japan Japan Electrochimica Acta Polymer electrolytes based on polyanionic lithium salts PEO/ poly(lithium vinylsulfonate)  = 1/6(li/eo)   PEO600000/poly(lithium vinylsulfonate) mn7140"
60,lit_tr60,,,2022-03-16 04:02:11,2022-03-16 04:02:11,,35.01707462851232,0.00019640808439180758,1,364,,,,,0.367/0.316,,,,,48.0,-72.0,63.0,not available,"43221 Masaru Heishi a,c, Hiroki Niwa a, Takahiro Uno a, Masataka Kubo b, Takahito Itoh 2013 Division of Chemistry for Materials, Graduate School of Engineering, Mie University, 1577 Kurimamachiya-cho, Tsu, Mie 514-8507, Japan Japan Electrochimica Acta Polymer electrolytes based on polyanionic lithium salts PEO/poly(lithium acrylate) 1/4   PEO600000/poly(lithium acrylate)"
600,lit_tr600,,,2022-03-16 04:02:12,2022-03-16 04:02:12,,30.0044126095259,4.686655163383308e-06,193,430,251,252,,,0.052631579/0.842109474/0.052631579/0.052631579,,,,,,-38.5,43.9,10.1016/j.jpowsour.2008.10.113,"43278 Takahiro Aoki,z Akinori Konno,* and Tatsuo Fujinami* 2004 Department of Materials Science, Faculty of Engineering, Shizuoka University, Hamamatsu 432-8561, Japan Japan Journal of The Electrochemical Society Li-Ion Conductivity of Aluminate and Borate Complex Polymers Containing Fluoroalkane Dicarboxylate    A (n = 3)/"
5038,lit_tr6000,,,2022-03-16 04:02:26,2022-03-16 04:02:26,,80.0,0.01656,256,328,,,,,1/1.18033108041924,,,,,,,,10.1016/0378-7753(91)80004-H,43542       liquid   
5039,lit_tr6001,,,2022-03-16 04:02:26,2022-03-16 04:02:26,,-30.0,0.00328,256,328,216,,,,1/0.590165540209619/0.727154330366833,,,,,,,,10.1016/0378-7753(91)80004-H,43542       liquid   
5040,lit_tr6002,,,2022-03-16 04:02:26,2022-03-16 04:02:26,,-20.0,0.00443,256,328,216,,,,1/0.590165540209619/0.727154330366833,,,,,,,,10.1016/0378-7753(91)80004-H,43542       liquid   
5041,lit_tr6003,,,2022-03-16 04:02:26,2022-03-16 04:02:26,,-10.0,0.00624,256,328,216,,,,1/0.590165540209619/0.727154330366833,,,,,,,,10.1016/0378-7753(91)80004-H,43542       liquid   
5042,lit_tr6004,,,2022-03-16 04:02:26,2022-03-16 04:02:26,,0.0,0.008369999999999999,256,328,216,,,,1/0.590165540209619/0.727154330366833,,,,,,,,10.1016/0378-7753(91)80004-H,43542       liquid   
5043,lit_tr6005,,,2022-03-16 04:02:26,2022-03-16 04:02:26,,20.0,0.01315,256,328,216,,,,1/0.590165540209619/0.727154330366833,,,,,,,,10.1016/0378-7753(91)80004-H,43542       liquid   
5044,lit_tr6006,,,2022-03-16 04:02:26,2022-03-16 04:02:26,,40.0,0.01846,256,328,216,,,,1/0.590165540209619/0.727154330366833,,,,,,,,10.1016/0378-7753(91)80004-H,43542       liquid   
5045,lit_tr6007,,,2022-03-16 04:02:26,2022-03-16 04:02:26,,60.0,0.02392,256,328,216,,,,1/0.590165540209619/0.727154330366833,,,,,,,,10.1016/0378-7753(91)80004-H,43542       liquid   
5046,lit_tr6008,,,2022-03-16 04:02:26,2022-03-16 04:02:26,,80.0,0.02818,256,328,216,,,,1/0.590165540209619/0.727154330366833,,,,,,,,10.1016/0378-7753(91)80004-H,43542       liquid   
5047,lit_tr6009,,,2022-03-16 04:02:26,2022-03-16 04:02:26,,-30.0,1e-05,256,328,216,,,,4/0.590165540209619/0.727154330366833,,,,,,,,10.1016/0378-7753(91)80004-H,43542       liquid   
601,lit_tr601,,,2022-03-16 04:02:12,2022-03-16 04:02:12,,20.384290822621097,1.1998777498799228e-06,193,430,251,252,,,0.052631579/0.842109474/0.052631579/0.052631579,,,,,,-38.5,43.9,10.1016/j.jpowsour.2008.10.113,"43278 Takahiro Aoki,z Akinori Konno,* and Tatsuo Fujinami* 2004 Department of Materials Science, Faculty of Engineering, Shizuoka University, Hamamatsu 432-8561, Japan Japan Journal of The Electrochemical Society Li-Ion Conductivity of Aluminate and Borate Complex Polymers Containing Fluoroalkane Dicarboxylate    A (n = 3)/"
5048,lit_tr6010,,,2022-03-16 04:02:26,2022-03-16 04:02:26,,-20.0,8e-05,256,328,216,,,,4/0.590165540209619/0.727154330366833,,,,,,,,10.1016/0378-7753(91)80004-H,43542       liquid   
5049,lit_tr6011,,,2022-03-16 04:02:26,2022-03-16 04:02:26,,-10.0,0.00027,256,328,216,,,,4/0.590165540209619/0.727154330366833,,,,,,,,10.1016/0378-7753(91)80004-H,43542       liquid   
5050,lit_tr6012,,,2022-03-16 04:02:26,2022-03-16 04:02:26,,0.0,0.0007,256,328,216,,,,4/0.590165540209619/0.727154330366833,,,,,,,,10.1016/0378-7753(91)80004-H,43542       liquid   
5051,lit_tr6013,,,2022-03-16 04:02:26,2022-03-16 04:02:26,,20.0,0.0027400000000000002,256,328,216,,,,4/0.590165540209619/0.727154330366833,,,,,,,,10.1016/0378-7753(91)80004-H,43542       liquid   
5052,lit_tr6014,,,2022-03-16 04:02:26,2022-03-16 04:02:26,,40.0,0.0066500000000000005,256,328,216,,,,4/0.590165540209619/0.727154330366833,,,,,,,,10.1016/0378-7753(91)80004-H,43542       liquid   
5053,lit_tr6015,,,2022-03-16 04:02:26,2022-03-16 04:02:26,,60.0,0.012369999999999999,256,328,216,,,,4/0.590165540209619/0.727154330366833,,,,,,,,10.1016/0378-7753(91)80004-H,43542       liquid   
5054,lit_tr6016,,,2022-03-16 04:02:26,2022-03-16 04:02:26,,80.0,0.019489999999999997,256,328,216,,,,4/0.590165540209619/0.727154330366833,,,,,,,,10.1016/0378-7753(91)80004-H,43542       liquid   
5055,lit_tr6017,,,2022-03-16 04:02:26,2022-03-16 04:02:26,,-30.0,0.00209,256,328,235,,,,1/0.590165540209619/0.355329949238579,,,,,,,,10.1016/0378-7753(91)80004-H,43542       liquid   
5056,lit_tr6018,,,2022-03-16 04:02:26,2022-03-16 04:02:26,,-20.0,0.00289,256,328,235,,,,1/0.590165540209619/0.355329949238579,,,,,,,,10.1016/0378-7753(91)80004-H,43542       liquid   
5057,lit_tr6019,,,2022-03-16 04:02:26,2022-03-16 04:02:26,,-10.0,0.0042699999999999995,256,328,235,,,,1/0.590165540209619/0.355329949238579,,,,,,,,10.1016/0378-7753(91)80004-H,43542       liquid   
602,lit_tr602,,,2022-03-16 04:02:12,2022-03-16 04:02:12,,10.37490638716406,2.507731296603931e-07,193,430,251,252,,,0.052631579/0.842109474/0.052631579/0.052631579,,,,,,-38.5,43.9,10.1016/j.jpowsour.2008.10.113,"43278 Takahiro Aoki,z Akinori Konno,* and Tatsuo Fujinami* 2004 Department of Materials Science, Faculty of Engineering, Shizuoka University, Hamamatsu 432-8561, Japan Japan Journal of The Electrochemical Society Li-Ion Conductivity of Aluminate and Borate Complex Polymers Containing Fluoroalkane Dicarboxylate    A (n = 3)/"
5058,lit_tr6020,,,2022-03-16 04:02:26,2022-03-16 04:02:26,,0.0,0.00583,256,328,235,,,,1/0.590165540209619/0.355329949238579,,,,,,,,10.1016/0378-7753(91)80004-H,43542       liquid   
5059,lit_tr6021,,,2022-03-16 04:02:26,2022-03-16 04:02:26,,20.0,0.00949,256,328,235,,,,1/0.590165540209619/0.355329949238579,,,,,,,,10.1016/0378-7753(91)80004-H,43542       liquid   
5060,lit_tr6022,,,2022-03-16 04:02:26,2022-03-16 04:02:26,,40.0,0.01354,256,328,235,,,,1/0.590165540209619/0.355329949238579,,,,,,,,10.1016/0378-7753(91)80004-H,43542       liquid   
5061,lit_tr6023,,,2022-03-16 04:02:26,2022-03-16 04:02:26,,60.0,0.01786,256,328,235,,,,1/0.590165540209619/0.355329949238579,,,,,,,,10.1016/0378-7753(91)80004-H,43542       liquid   
5062,lit_tr6024,,,2022-03-16 04:02:26,2022-03-16 04:02:26,,80.0,0.022010000000000002,256,328,235,,,,1/0.590165540209619/0.355329949238579,,,,,,,,10.1016/0378-7753(91)80004-H,43542       liquid   
5063,lit_tr6025,,,2022-03-16 04:02:26,2022-03-16 04:02:26,,-30.0,0.00111,256,328,293,,,,1/0.354099324125771/1.09619686800895,,,,,,,,10.1016/0378-7753(91)80004-H,43542       liquid   
5064,lit_tr6026,,,2022-03-16 04:02:26,2022-03-16 04:02:26,,-20.0,0.0014299999999999998,256,328,293,,,,1/0.354099324125771/1.09619686800895,,,,,,,,10.1016/0378-7753(91)80004-H,43542       liquid   
5065,lit_tr6027,,,2022-03-16 04:02:26,2022-03-16 04:02:26,,-10.0,0.00196,256,328,293,,,,1/0.354099324125771/1.09619686800895,,,,,,,,10.1016/0378-7753(91)80004-H,43542       liquid   
5066,lit_tr6028,,,2022-03-16 04:02:26,2022-03-16 04:02:26,,0.0,0.00263,256,328,293,,,,1/0.354099324125771/1.09619686800895,,,,,,,,10.1016/0378-7753(91)80004-H,43542       liquid   
5067,lit_tr6029,,,2022-03-16 04:02:26,2022-03-16 04:02:26,,20.0,0.0033599999999999997,256,328,293,,,,1/0.354099324125771/1.09619686800895,,,,,,,,10.1016/0378-7753(91)80004-H,43542       liquid   
603,lit_tr603,,,2022-03-16 04:02:12,2022-03-16 04:02:12,,-0.08725728135453892,3.4927298835211704e-08,193,430,251,252,,,0.052631579/0.842109474/0.052631579/0.052631579,,,,,,-38.5,43.9,10.1016/j.jpowsour.2008.10.113,"43278 Takahiro Aoki,z Akinori Konno,* and Tatsuo Fujinami* 2004 Department of Materials Science, Faculty of Engineering, Shizuoka University, Hamamatsu 432-8561, Japan Japan Journal of The Electrochemical Society Li-Ion Conductivity of Aluminate and Borate Complex Polymers Containing Fluoroalkane Dicarboxylate    A (n = 7.2)/"
5068,lit_tr6030,,,2022-03-16 04:02:26,2022-03-16 04:02:26,,40.0,0.00417,256,328,293,,,,1/0.354099324125771/1.09619686800895,,,,,,,,10.1016/0378-7753(91)80004-H,43542       liquid   
5069,lit_tr6031,,,2022-03-16 04:02:26,2022-03-16 04:02:26,,60.0,0.005030000000000001,256,328,293,,,,1/0.354099324125771/1.09619686800895,,,,,,,,10.1016/0378-7753(91)80004-H,43542       liquid   
5070,lit_tr6032,,,2022-03-16 04:02:26,2022-03-16 04:02:26,,80.0,0.00694,256,328,293,,,,1/0.354099324125771/1.09619686800895,,,,,,,,10.1016/0378-7753(91)80004-H,43542       liquid   
5071,lit_tr6033,,,2022-03-16 04:02:26,2022-03-16 04:02:26,,-30.0,0.00082,256,328,293,,,,1/0.590165540209619/0.782997762863535,,,,,,,,10.1016/0378-7753(91)80004-H,43542       liquid   
5072,lit_tr6034,,,2022-03-16 04:02:26,2022-03-16 04:02:26,,-20.0,0.00164,256,328,293,,,,1/0.590165540209619/0.782997762863535,,,,,,,,10.1016/0378-7753(91)80004-H,43542       liquid   
5073,lit_tr6035,,,2022-03-16 04:02:26,2022-03-16 04:02:26,,-10.0,0.00266,256,328,293,,,,1/0.590165540209619/0.782997762863535,,,,,,,,10.1016/0378-7753(91)80004-H,43542       liquid   
5074,lit_tr6036,,,2022-03-16 04:02:26,2022-03-16 04:02:26,,0.0,0.0032,256,328,293,,,,1/0.590165540209619/0.782997762863535,,,,,,,,10.1016/0378-7753(91)80004-H,43542       liquid   
5075,lit_tr6037,,,2022-03-16 04:02:26,2022-03-16 04:02:26,,20.0,0.00433,256,328,293,,,,1/0.590165540209619/0.782997762863535,,,,,,,,10.1016/0378-7753(91)80004-H,43542       liquid   
5076,lit_tr6038,,,2022-03-16 04:02:26,2022-03-16 04:02:26,,40.0,0.00561,256,328,293,,,,1/0.590165540209619/0.782997762863535,,,,,,,,10.1016/0378-7753(91)80004-H,43542       liquid   
5077,lit_tr6039,,,2022-03-16 04:02:26,2022-03-16 04:02:26,,60.0,0.0069900000000000006,256,328,293,,,,1/0.590165540209619/0.782997762863535,,,,,,,,10.1016/0378-7753(91)80004-H,43542       liquid   
604,lit_tr604,,,2022-03-16 04:02:12,2022-03-16 04:02:12,,130.11971081529043,0.00013529912875144415,193,430,251,252,,,0.037037037/0.888888886/0.037037037/0.037037037,,,,,,,,10.1016/j.jpowsour.2008.10.113,"43278 Takahiro Aoki,z Akinori Konno,* and Tatsuo Fujinami* 2004 Department of Materials Science, Faculty of Engineering, Shizuoka University, Hamamatsu 432-8561, Japan Japan Journal of The Electrochemical Society Li-Ion Conductivity of Aluminate and Borate Complex Polymers Containing Fluoroalkane Dicarboxylate    A (n = 7.2)/"
5078,lit_tr6040,,,2022-03-16 04:02:26,2022-03-16 04:02:26,,80.0,0.00983,256,328,293,,,,1/0.590165540209619/0.782997762863535,,,,,,,,10.1016/0378-7753(91)80004-H,43542       liquid   
5079,lit_tr6041,,,2022-03-16 04:02:26,2022-03-16 04:02:26,,-30.0,0.00026000000000000003,256,328,293,,,,1/0.826231756293467/0.469798657718121,,,,,,,,10.1016/0378-7753(91)80004-H,43542       liquid   
5080,lit_tr6042,,,2022-03-16 04:02:26,2022-03-16 04:02:26,,-20.0,0.00069,256,328,293,,,,1/0.826231756293467/0.469798657718121,,,,,,,,10.1016/0378-7753(91)80004-H,43542       liquid   
5081,lit_tr6043,,,2022-03-16 04:02:26,2022-03-16 04:02:26,,-10.0,0.0014,256,328,293,,,,1/0.826231756293467/0.469798657718121,,,,,,,,10.1016/0378-7753(91)80004-H,43542       liquid   
5082,lit_tr6044,,,2022-03-16 04:02:26,2022-03-16 04:02:26,,0.0,0.00195,256,328,293,,,,1/0.826231756293467/0.469798657718121,,,,,,,,10.1016/0378-7753(91)80004-H,43542       liquid   
5083,lit_tr6045,,,2022-03-16 04:02:26,2022-03-16 04:02:26,,20.0,0.0029300000000000003,256,328,293,,,,1/0.826231756293467/0.469798657718121,,,,,,,,10.1016/0378-7753(91)80004-H,43542       liquid   
5084,lit_tr6046,,,2022-03-16 04:02:26,2022-03-16 04:02:26,,40.0,0.00411,256,328,293,,,,1/0.826231756293467/0.469798657718121,,,,,,,,10.1016/0378-7753(91)80004-H,43542       liquid   
5085,lit_tr6047,,,2022-03-16 04:02:26,2022-03-16 04:02:26,,60.0,0.0055,256,328,293,,,,1/0.826231756293467/0.469798657718121,,,,,,,,10.1016/0378-7753(91)80004-H,43542       liquid   
5086,lit_tr6048,,,2022-03-16 04:02:26,2022-03-16 04:02:26,,80.0,0.00857,256,328,293,,,,1/0.826231756293467/0.469798657718121,,,,,,,,10.1016/0378-7753(91)80004-H,43542       liquid   
5087,lit_tr6049,,,2022-03-16 04:02:26,2022-03-16 04:02:26,,-20.0,0.0005899999999999999,256,328,438,,,,1/0.590165540209619/0.524673379379213,,,,,,,,10.1016/0378-7753(91)80004-H,43542       liquid   
605,lit_tr605,,,2022-03-16 04:02:12,2022-03-16 04:02:12,,120.25774509695935,0.00012402950201845605,193,430,251,252,,,0.037037037/0.888888886/0.037037037/0.037037037,,,,,,,,10.1016/j.jpowsour.2008.10.113,"43278 Takahiro Aoki,z Akinori Konno,* and Tatsuo Fujinami* 2004 Department of Materials Science, Faculty of Engineering, Shizuoka University, Hamamatsu 432-8561, Japan Japan Journal of The Electrochemical Society Li-Ion Conductivity of Aluminate and Borate Complex Polymers Containing Fluoroalkane Dicarboxylate    A (n = 7.2)/"
5088,lit_tr6050,,,2022-03-16 04:02:26,2022-03-16 04:02:26,,-10.0,0.001,256,328,438,,,,1/0.590165540209619/0.524673379379213,,,,,,,,10.1016/0378-7753(91)80004-H,43542       liquid   
5089,lit_tr6051,,,2022-03-16 04:02:26,2022-03-16 04:02:26,,0.0,0.0016699999999999998,256,328,438,,,,1/0.590165540209619/0.524673379379213,,,,,,,,10.1016/0378-7753(91)80004-H,43542       liquid   
5090,lit_tr6052,,,2022-03-16 04:02:26,2022-03-16 04:02:26,,20.0,0.0035299999999999997,256,328,438,,,,1/0.590165540209619/0.524673379379213,,,,,,,,10.1016/0378-7753(91)80004-H,43542       liquid   
5091,lit_tr6053,,,2022-03-16 04:02:26,2022-03-16 04:02:26,,40.0,0.0059299999999999995,256,328,438,,,,1/0.590165540209619/0.524673379379213,,,,,,,,10.1016/0378-7753(91)80004-H,43542       liquid   
5092,lit_tr6054,,,2022-03-16 04:02:26,2022-03-16 04:02:26,,60.0,0.008960000000000001,256,328,438,,,,1/0.590165540209619/0.524673379379213,,,,,,,,10.1016/0378-7753(91)80004-H,43542       liquid   
5093,lit_tr6055,,,2022-03-16 04:02:26,2022-03-16 04:02:26,,80.0,0.0126,256,328,438,,,,1/0.590165540209619/0.524673379379213,,,,,,,,10.1016/0378-7753(91)80004-H,43542       liquid   
5094,lit_tr6056,,,2022-03-16 04:02:26,2022-03-16 04:02:26,,-40.0,0.00044,256,328,450,,,,1/0.826231756293467/0.283264597351856,,,,,,,,10.1016/0378-7753(91)80004-H,43542       liquid   
5095,lit_tr6057,,,2022-03-16 04:02:26,2022-03-16 04:02:26,,-30.0,0.0007199999999999999,256,328,450,,,,1/0.826231756293467/0.283264597351856,,,,,,,,10.1016/0378-7753(91)80004-H,43542       liquid   
5096,lit_tr6058,,,2022-03-16 04:02:26,2022-03-16 04:02:26,,-20.0,0.00131,256,328,450,,,,1/0.826231756293467/0.283264597351856,,,,,,,,10.1016/0378-7753(91)80004-H,43542       liquid   
5097,lit_tr6059,,,2022-03-16 04:02:26,2022-03-16 04:02:26,,-10.0,0.0021000000000000003,256,328,450,,,,1/0.826231756293467/0.283264597351856,,,,,,,,10.1016/0378-7753(91)80004-H,43542       liquid   
606,lit_tr606,,,2022-03-16 04:02:12,2022-03-16 04:02:12,,109.87274657185066,0.00012048555985113058,193,430,251,252,,,0.037037037/0.888888886/0.037037037/0.037037037,,,,,,,,10.1016/j.jpowsour.2008.10.113,"43278 Takahiro Aoki,z Akinori Konno,* and Tatsuo Fujinami* 2004 Department of Materials Science, Faculty of Engineering, Shizuoka University, Hamamatsu 432-8561, Japan Japan Journal of The Electrochemical Society Li-Ion Conductivity of Aluminate and Borate Complex Polymers Containing Fluoroalkane Dicarboxylate    A (n = 7.2)/"
5098,lit_tr6060,,,2022-03-16 04:02:26,2022-03-16 04:02:26,,0.0,0.00319,256,328,450,,,,1/0.826231756293467/0.283264597351856,,,,,,,,10.1016/0378-7753(91)80004-H,43542       liquid   
5099,lit_tr6061,,,2022-03-16 04:02:26,2022-03-16 04:02:26,,20.0,0.005730000000000001,256,328,450,,,,1/0.826231756293467/0.283264597351856,,,,,,,,10.1016/0378-7753(91)80004-H,43542       liquid   
5100,lit_tr6062,,,2022-03-16 04:02:26,2022-03-16 04:02:26,,-10.0,0.00067,256,438,,,,,1/1.04934675875843,,,,,,,,10.1016/0378-7753(91)80004-H,43542       liquid   
5101,lit_tr6063,,,2022-03-16 04:02:26,2022-03-16 04:02:26,,0.0,0.00103,256,438,,,,,1/1.04934675875843,,,,,,,,10.1016/0378-7753(91)80004-H,43542       liquid   
5102,lit_tr6064,,,2022-03-16 04:02:26,2022-03-16 04:02:26,,20.0,0.0020800000000000003,256,438,,,,,1/1.04934675875843,,,,,,,,10.1016/0378-7753(91)80004-H,43542       liquid   
5103,lit_tr6065,,,2022-03-16 04:02:26,2022-03-16 04:02:26,,40.0,0.0036,256,438,,,,,1/1.04934675875843,,,,,,,,10.1016/0378-7753(91)80004-H,43542       liquid   
5104,lit_tr6066,,,2022-03-16 04:02:26,2022-03-16 04:02:26,,60.0,0.00558,256,438,,,,,1/1.04934675875843,,,,,,,,10.1016/0378-7753(91)80004-H,43542       liquid   
5105,lit_tr6067,,,2022-03-16 04:02:26,2022-03-16 04:02:26,,80.0,0.00797,256,438,,,,,1/1.04934675875843,,,,,,,,10.1016/0378-7753(91)80004-H,43542       liquid   
5106,lit_tr6068,,,2022-03-16 04:02:26,2022-03-16 04:02:26,,-60.0,0.0002,256,438,152,,,,1/0.524673379379213/0.495762219900151,,,,,,,,10.1016/0378-7753(91)80004-H,43542       liquid   
5107,lit_tr6069,,,2022-03-16 04:02:26,2022-03-16 04:02:26,,-50.0,0.00041999999999999996,256,438,152,,,,1/0.524673379379213/0.495762219900151,,,,,,,,10.1016/0378-7753(91)80004-H,43542       liquid   
607,lit_tr607,,,2022-03-16 04:02:12,2022-03-16 04:02:12,,100.02192403712314,9.835716446775327e-05,193,430,251,252,,,0.037037037/0.888888886/0.037037037/0.037037037,,,,,,,,10.1016/j.jpowsour.2008.10.113,"43278 Takahiro Aoki,z Akinori Konno,* and Tatsuo Fujinami* 2004 Department of Materials Science, Faculty of Engineering, Shizuoka University, Hamamatsu 432-8561, Japan Japan Journal of The Electrochemical Society Li-Ion Conductivity of Aluminate and Borate Complex Polymers Containing Fluoroalkane Dicarboxylate    A (n = 7.2)/"
5108,lit_tr6070,,,2022-03-16 04:02:26,2022-03-16 04:02:26,,-40.0,0.0007700000000000001,256,438,152,,,,1/0.524673379379213/0.495762219900151,,,,,,,,10.1016/0378-7753(91)80004-H,43542       liquid   
5109,lit_tr6071,,,2022-03-16 04:02:26,2022-03-16 04:02:26,,-30.0,0.00124,256,438,152,,,,1/0.524673379379213/0.495762219900151,,,,,,,,10.1016/0378-7753(91)80004-H,43542       liquid   
5110,lit_tr6072,,,2022-03-16 04:02:26,2022-03-16 04:02:26,,-20.0,0.00182,256,438,152,,,,1/0.524673379379213/0.495762219900151,,,,,,,,10.1016/0378-7753(91)80004-H,43542       liquid   
5111,lit_tr6073,,,2022-03-16 04:02:26,2022-03-16 04:02:26,,-10.0,0.0025,256,438,152,,,,1/0.524673379379213/0.495762219900151,,,,,,,,10.1016/0378-7753(91)80004-H,43542       liquid   
5112,lit_tr6074,,,2022-03-16 04:02:26,2022-03-16 04:02:26,,0.0,0.00327,256,438,152,,,,1/0.524673379379213/0.495762219900151,,,,,,,,10.1016/0378-7753(91)80004-H,43542       liquid   
5113,lit_tr6075,,,2022-03-16 04:02:26,2022-03-16 04:02:26,,20.0,0.00515,256,438,152,,,,1/0.524673379379213/0.495762219900151,,,,,,,,10.1016/0378-7753(91)80004-H,43542       liquid   
5114,lit_tr6076,,,2022-03-16 04:02:26,2022-03-16 04:02:26,,40.0,0.00728,256,438,152,,,,1/0.524673379379213/0.495762219900151,,,,,,,,10.1016/0378-7753(91)80004-H,43542       liquid   
5115,lit_tr6077,,,2022-03-16 04:02:26,2022-03-16 04:02:26,,60.0,0.009460000000000001,256,438,152,,,,1/0.524673379379213/0.495762219900151,,,,,,,,10.1016/0378-7753(91)80004-H,43542       liquid   
5116,lit_tr6078,,,2022-03-16 04:02:26,2022-03-16 04:02:26,,80.0,0.01166,256,438,152,,,,1/0.524673379379213/0.495762219900151,,,,,,,,10.1016/0378-7753(91)80004-H,43542       liquid   
5117,lit_tr6079,,,2022-03-16 04:02:26,2022-03-16 04:02:26,,-20.0,0.00015,256,438,155,,,,1/0.524673379379213/0.447127207690588,,,,,,,,10.1016/0378-7753(91)80004-H,43542       liquid   
608,lit_tr608,,,2022-03-16 04:02:12,2022-03-16 04:02:12,,90.66509607083339,8.758828039489859e-05,193,430,251,252,,,0.037037037/0.888888886/0.037037037/0.037037037,,,,,,,,10.1016/j.jpowsour.2008.10.113,"43278 Takahiro Aoki,z Akinori Konno,* and Tatsuo Fujinami* 2004 Department of Materials Science, Faculty of Engineering, Shizuoka University, Hamamatsu 432-8561, Japan Japan Journal of The Electrochemical Society Li-Ion Conductivity of Aluminate and Borate Complex Polymers Containing Fluoroalkane Dicarboxylate    A (n = 7.2)/"
5118,lit_tr6080,,,2022-03-16 04:02:26,2022-03-16 04:02:26,,-10.0,0.00031,256,438,155,,,,1/0.524673379379213/0.447127207690588,,,,,,,,10.1016/0378-7753(91)80004-H,43542       liquid   
5119,lit_tr6081,,,2022-03-16 04:02:26,2022-03-16 04:02:26,,0.0,0.00058,256,438,155,,,,1/0.524673379379213/0.447127207690588,,,,,,,,10.1016/0378-7753(91)80004-H,43542       liquid   
5120,lit_tr6082,,,2022-03-16 04:02:26,2022-03-16 04:02:26,,20.0,0.00148,256,438,155,,,,1/0.524673379379213/0.447127207690588,,,,,,,,10.1016/0378-7753(91)80004-H,43542       liquid   
5121,lit_tr6083,,,2022-03-16 04:02:26,2022-03-16 04:02:26,,40.0,0.0028599999999999997,256,438,155,,,,1/0.524673379379213/0.447127207690588,,,,,,,,10.1016/0378-7753(91)80004-H,43542       liquid   
5122,lit_tr6084,,,2022-03-16 04:02:26,2022-03-16 04:02:26,,60.0,0.00481,256,438,155,,,,1/0.524673379379213/0.447127207690588,,,,,,,,10.1016/0378-7753(91)80004-H,43542       liquid   
5123,lit_tr6085,,,2022-03-16 04:02:26,2022-03-16 04:02:26,,80.0,0.00715,256,438,155,,,,1/0.524673379379213/0.447127207690588,,,,,,,,10.1016/0378-7753(91)80004-H,43542       liquid   
5124,lit_tr6086,,,2022-03-16 04:02:26,2022-03-16 04:02:26,,0.0,0.00365,256,438,162,,,,1/0.629608055255055/0.44885418000256,,,,,,,,10.1016/0378-7753(91)80004-H,43542       liquid   
5125,lit_tr6087,,,2022-03-16 04:02:26,2022-03-16 04:02:26,,20.0,0.00563,256,438,162,,,,1/0.629608055255055/0.44885418000256,,,,,,,,10.1016/0378-7753(91)80004-H,43542       liquid   
5126,lit_tr6088,,,2022-03-16 04:02:26,2022-03-16 04:02:26,,40.0,0.00789,256,438,162,,,,1/0.629608055255055/0.44885418000256,,,,,,,,10.1016/0378-7753(91)80004-H,43542       liquid   
5127,lit_tr6089,,,2022-03-16 04:02:26,2022-03-16 04:02:26,,-30.0,0.00035999999999999997,256,438,206,451,,,1/0.524673379379213/0.179299442549297/0.138164169892835,,,,,,,,10.1016/0378-7753(91)80004-H,43542       liquid   
609,lit_tr609,,,2022-03-16 04:02:12,2022-03-16 04:02:12,,80.24060617090674,7.150180412402251e-05,193,430,251,252,,,0.037037037/0.888888886/0.037037037/0.037037037,,,,,,,,10.1016/j.jpowsour.2008.10.113,"43278 Takahiro Aoki,z Akinori Konno,* and Tatsuo Fujinami* 2004 Department of Materials Science, Faculty of Engineering, Shizuoka University, Hamamatsu 432-8561, Japan Japan Journal of The Electrochemical Society Li-Ion Conductivity of Aluminate and Borate Complex Polymers Containing Fluoroalkane Dicarboxylate    A (n = 11.8)/"
5128,lit_tr6090,,,2022-03-16 04:02:26,2022-03-16 04:02:26,,-20.0,0.0005600000000000001,256,438,206,451,,,1/0.524673379379213/0.179299442549297/0.138164169892835,,,,,,,,10.1016/0378-7753(91)80004-H,43542       liquid   
5129,lit_tr6091,,,2022-03-16 04:02:26,2022-03-16 04:02:26,,-10.0,0.00095,256,438,206,451,,,1/0.524673379379213/0.179299442549297/0.138164169892835,,,,,,,,10.1016/0378-7753(91)80004-H,43542       liquid   
5130,lit_tr6092,,,2022-03-16 04:02:26,2022-03-16 04:02:26,,0.0,0.0014199999999999998,256,438,206,451,,,1/0.524673379379213/0.179299442549297/0.138164169892835,,,,,,,,10.1016/0378-7753(91)80004-H,43542       liquid   
5131,lit_tr6093,,,2022-03-16 04:02:26,2022-03-16 04:02:26,,20.0,0.00285,256,438,206,451,,,1/0.524673379379213/0.179299442549297/0.138164169892835,,,,,,,,10.1016/0378-7753(91)80004-H,43542       liquid   
5132,lit_tr6094,,,2022-03-16 04:02:26,2022-03-16 04:02:26,,40.0,0.004730000000000001,256,438,206,451,,,1/0.524673379379213/0.179299442549297/0.138164169892835,,,,,,,,10.1016/0378-7753(91)80004-H,43542       liquid   
5133,lit_tr6095,,,2022-03-16 04:02:26,2022-03-16 04:02:26,,60.0,0.006900000000000001,256,438,206,451,,,1/0.524673379379213/0.179299442549297/0.138164169892835,,,,,,,,10.1016/0378-7753(91)80004-H,43542       liquid   
5134,lit_tr6096,,,2022-03-16 04:02:26,2022-03-16 04:02:26,,80.0,0.00932,256,438,206,451,,,1/0.524673379379213/0.179299442549297/0.138164169892835,,,,,,,,10.1016/0378-7753(91)80004-H,43542       liquid   
5135,lit_tr6097,,,2022-03-16 04:02:26,2022-03-16 04:02:26,,0.0,0.00164,256,438,214,,,,1/0.524673379379213/0.349183871208169,,,,,,,,10.1016/0378-7753(91)80004-H,43542       liquid   
5136,lit_tr6098,,,2022-03-16 04:02:26,2022-03-16 04:02:26,,20.0,0.0034300000000000003,256,438,214,,,,1/0.524673379379213/0.349183871208169,,,,,,,,10.1016/0378-7753(91)80004-H,43542       liquid   
5137,lit_tr6099,,,2022-03-16 04:02:26,2022-03-16 04:02:26,,40.0,0.005849999999999999,256,438,214,,,,1/0.524673379379213/0.349183871208169,,,,,,,,10.1016/0378-7753(91)80004-H,43542       liquid
