Repository: KanHatakeyama/ion_predictor

# Ionic conductivity predictor 
- Database of Li conducting liquid and solid electrolytes (organic)
    - polymers, liquids, etc
- Predict thier ionic conductivity by machine learning
- Related paper
    - https://pubs.acs.org/doi/10.1021/jacs.9b11442
    - Database and models are slightly different from the original paper
        - mainly because of copyright and available module version issues

# Overview

## Chemical database

## Electrolyte database

## Predicted data
- Exported as a csv file
- Log10 (conductivity) is predicted

File: database/Composite-2022-03-16-1.csv (part 55 of 77)
id,title,subtitle,tags,created_at,updated_at,obtained_date,temperature,conductivity,component1,component2,component3,component4,component5,component6,mol_ratio,wt_ratio,melting_temp,inorg_name,inorg_contain_ratio,crystallinity,Tg,mp,reference,special_memo
5594,lit_tr6556,,,2022-03-16 04:02:28,2022-03-16 04:02:28,,19.636340457228016,4.9325251342871735e-08,53,58,,,,,29/1,,,,,,,,https://tel.archives-ouvertes.fr/tel-01179985,43544       Tg etc. will be inputted in the future thesis down 
5595,lit_tr6557,,,2022-03-16 04:02:28,2022-03-16 04:02:28,,69.70714285714365,0.00010518555137352997,53,55,,,,,6.4/1,,,,,,,,https://tel.archives-ouvertes.fr/tel-01179985,43544       Tg etc. will be inputted in the future thesis down 
5596,lit_tr6558,,,2022-03-16 04:02:28,2022-03-16 04:02:28,,64.60633293124317,9.376826670974842e-05,53,55,,,,,6.4/1,,,,,,,,https://tel.archives-ouvertes.fr/tel-01179985,43544       Tg etc. will be inputted in the future thesis down 
5597,lit_tr6559,,,2022-03-16 04:02:28,2022-03-16 04:02:28,,59.78697978597006,8.553339856712465e-05,53,55,,,,,6.4/1,,,,,,,,https://tel.archives-ouvertes.fr/tel-01179985,43544       Tg etc. will be inputted in the future thesis down 
656,lit_tr656,,,2022-03-16 04:02:12,2022-03-16 04:02:12,,30.249807219762545,5.395590731861086e-08,194,5,,,,,0.019607843/0.941176471,,,,,,,,10.1016/j.jpowsour.2008.10.113,"43278 Adriana A. Rojas,†,‡ Sebnem Inceoglu,‡ Nikolaus G. Mackay,† Jacob L. Thelen,†,‡ Didier Devaux,‡,∥ Gregory M. Stone,⊥ and Nitash P. Balsara 2015 Department of Chemical and Biomolecular Engineering, University of California, Berkeley, Berkeley, California 94720, United States ‡Joint Center for Energy Storage Research (JCESR), §Materials Sciences Division, and ∥Environmental Energy Technologies Division, Lawrence Berkeley National Laboratory, Berkeley, California 94720, United States ⊥Malvern Instruments Inc., 117 Flanders Road, Westborough, Massachusetts 01581, United States USA Macromolecules Eﬀect of Lithium-Ion Concentration on Morphology and Ion Transport in Single-Ion-Conducting Block Copolymer Electrolytes  5 2  PSLiTFSI-b-PEO5000/"
5598,lit_tr6560,,,2022-03-16 04:02:28,2022-03-16 04:02:28,,54.84687622022693,5.401755591319389e-05,53,55,,,,,6.4/1,,,,,,,,https://tel.archives-ouvertes.fr/tel-01179985,43544       Tg etc. will be inputted in the future thesis down 
5599,lit_tr6561,,,2022-03-16 04:02:28,2022-03-16 04:02:28,,49.67859338970101,2.786825530022855e-06,53,55,,,,,6.4/1,,,,,,,,https://tel.archives-ouvertes.fr/tel-01179985,43544       Tg etc. will be inputted in the future thesis down 
5600,lit_tr6562,,,2022-03-16 04:02:28,2022-03-16 04:02:28,,39.815722801788866,4.0437698245724187e-07,53,55,,,,,6.4/1,,,,,,,,https://tel.archives-ouvertes.fr/tel-01179985,43544       Tg etc. will be inputted in the future thesis down 
5601,lit_tr6563,,,2022-03-16 04:02:28,2022-03-16 04:02:28,,29.989660772284765,9.507009156123247e-08,53,55,,,,,6.4/1,,,,,,,,https://tel.archives-ouvertes.fr/tel-01179985,43544       Tg etc. will be inputted in the future thesis  
5602,lit_tr6564,,,2022-03-16 04:02:28,2022-03-16 04:02:28,,19.737029288703354,2.5655568153033482e-08,53,55,,,,,6.4/1,,,,,,,,https://tel.archives-ouvertes.fr/tel-01179985,43544       Tg etc. will be inputted in the future thesis  
5603,lit_tr6565,,,2022-03-16 04:02:28,2022-03-16 04:02:28,,69.99390343144,0.0001518656544648138,53,57,,,,,11.4/1,,,,,,,,https://tel.archives-ouvertes.fr/tel-01179985,43544       Tg etc. will be inputted in the future thesis  
5604,lit_tr6566,,,2022-03-16 04:02:28,2022-03-16 04:02:28,,64.49847190711375,0.00014186451160562284,53,57,,,,,11.4/1,,,,,,,,https://tel.archives-ouvertes.fr/tel-01179985,43544       Tg etc. will be inputted in the future thesis  
5605,lit_tr6567,,,2022-03-16 04:02:28,2022-03-16 04:02:28,,59.963890717577385,0.00011829824554413697,53,57,,,,,11.4/1,,,,,,,,https://tel.archives-ouvertes.fr/tel-01179985,43544       Tg etc. will be inputted in the future thesis  
5606,lit_tr6568,,,2022-03-16 04:02:28,2022-03-16 04:02:28,,55.16559823514166,0.00010802656630889877,53,57,,,,,11.4/1,,,,,,,,https://tel.archives-ouvertes.fr/tel-01179985,43544       Tg etc. will be inputted in the future thesis  
5607,lit_tr6569,,,2022-03-16 04:02:28,2022-03-16 04:02:28,,49.76001914486295,4.2578594502258496e-05,53,57,,,,,11.4/1,,,,,,,,https://tel.archives-ouvertes.fr/tel-01179985,43544       Tg etc. will be inputted in the future thesis  
657,lit_tr657,,,2022-03-16 04:02:12,2022-03-16 04:02:12,,20.483755901671486,1.4953987042554226e-08,194,5,,,,,0.019607843/0.941176471,,,,,,,,10.1016/j.jpowsour.2008.10.113,"43278 Adriana A. Rojas,†,‡ Sebnem Inceoglu,‡ Nikolaus G. Mackay,† Jacob L. Thelen,†,‡ Didier Devaux,‡,∥ Gregory M. Stone,⊥ and Nitash P. Balsara 2015 Department of Chemical and Biomolecular Engineering, University of California, Berkeley, Berkeley, California 94720, United States ‡Joint Center for Energy Storage Research (JCESR), §Materials Sciences Division, and ∥Environmental Energy Technologies Division, Lawrence Berkeley National Laboratory, Berkeley, California 94720, United States ⊥Malvern Instruments Inc., 117 Flanders Road, Westborough, Massachusetts 01581, United States USA Macromolecules Eﬀect of Lithium-Ion Concentration on Morphology and Ion Transport in Single-Ion-Conducting Block Copolymer Electrolytes  5 2  PSLiTFSI-b-PEO5000/"
5608,lit_tr6570,,,2022-03-16 04:02:28,2022-03-16 04:02:28,,39.697780388278034,1.4446522343431414e-06,53,57,,,,,11.4/1,,,,,,,,https://tel.archives-ouvertes.fr/tel-01179985,43544       Tg etc. will be inputted in the future thesis  
5609,lit_tr6571,,,2022-03-16 04:02:28,2022-03-16 04:02:28,,29.916602779109155,2.402539913977041e-07,53,57,,,,,11.4/1,,,,,,,,https://tel.archives-ouvertes.fr/tel-01179985,43544       Tg etc. will be inputted in the future thesis  
5610,lit_tr6572,,,2022-03-16 04:02:28,2022-03-16 04:02:28,,19.606306410553316,4.9015710889235306e-08,53,57,,,,,11.4/1,,,,,,,,https://tel.archives-ouvertes.fr/tel-01179985,43544       Tg etc. will be inputted in the future thesis  
5611,lit_tr6573,,,2022-03-16 04:02:28,2022-03-16 04:02:28,,69.57554863180741,9.215036110790273e-05,53,57,,,,,9.14/1,,,,,,,,https://tel.archives-ouvertes.fr/tel-01179985,43544       Tg etc. will be inputted in the future thesis  
5612,lit_tr6574,,,2022-03-16 04:02:28,2022-03-16 04:02:28,,64.49847190711375,7.343070739940349e-05,53,57,,,,,9.14/1,,,,,,,,https://tel.archives-ouvertes.fr/tel-01179985,43544       Tg etc. will be inputted in the future thesis  
5613,lit_tr6575,,,2022-03-16 04:02:28,2022-03-16 04:02:28,,59.83236377994302,6.263890850621591e-05,53,57,,,,,9.14/1,,,,,,,,https://tel.archives-ouvertes.fr/tel-01179985,43544       Tg etc. will be inputted in the future thesis  
5614,lit_tr6576,,,2022-03-16 04:02:28,2022-03-16 04:02:28,,55.16559823514166,4.99142847302796e-05,53,57,,,,,9.14/1,,,,,,,,https://tel.archives-ouvertes.fr/tel-01179985,43544       Tg etc. will be inputted in the future thesis  
5615,lit_tr6577,,,2022-03-16 04:02:28,2022-03-16 04:02:28,,49.6364251084471,3.977457269850396e-05,53,57,,,,,9.14/1,,,,,,,,https://tel.archives-ouvertes.fr/tel-01179985,43544       Tg etc. will be inputted in the future thesis  
5616,lit_tr6578,,,2022-03-16 04:02:28,2022-03-16 04:02:28,,39.350000000001046,1.4778326135219886e-06,53,57,,,,,9.14/1,,,,,,,,https://tel.archives-ouvertes.fr/tel-01179985,43544       Tg etc. will be inputted in the future thesis  
5617,lit_tr6579,,,2022-03-16 04:02:28,2022-03-16 04:02:28,,29.807729613220147,2.3485979555923974e-07,53,57,,,,,9.14/1,,,,,,,,https://tel.archives-ouvertes.fr/tel-01179985,43544       Tg etc. will be inputted in the future thesis  
658,lit_tr658,,,2022-03-16 04:02:12,2022-03-16 04:02:12,,10.148799209709694,3.226547031890597e-09,194,5,,,,,0.019607843/0.941176471,,,,,,,,10.1016/j.jpowsour.2008.10.113,"43278 Adriana A. Rojas,†,‡ Sebnem Inceoglu,‡ Nikolaus G. Mackay,† Jacob L. Thelen,†,‡ Didier Devaux,‡,∥ Gregory M. Stone,⊥ and Nitash P. Balsara 2015 Department of Chemical and Biomolecular Engineering, University of California, Berkeley, Berkeley, California 94720, United States ‡Joint Center for Energy Storage Research (JCESR), §Materials Sciences Division, and ∥Environmental Energy Technologies Division, Lawrence Berkeley National Laboratory, Berkeley, California 94720, United States ⊥Malvern Instruments Inc., 117 Flanders Road, Westborough, Massachusetts 01581, United States USA Macromolecules Eﬀect of Lithium-Ion Concentration on Morphology and Ion Transport in Single-Ion-Conducting Block Copolymer Electrolytes  5 2  PSLiTFSI-b-PEO5000/"
5618,lit_tr6580,,,2022-03-16 04:02:28,2022-03-16 04:02:28,,19.606306410553316,7.376495785502819e-08,53,57,,,,,9.14/1,,,,,,,,https://tel.archives-ouvertes.fr/tel-01179985,43544       Tg etc. will be inputted in the future thesis  
5619,lit_tr6581,,,2022-03-16 04:02:28,2022-03-16 04:02:28,,69.63459585273011,0.00014215085978980696,53,56,,,,,34/1,,,,,,,,https://tel.archives-ouvertes.fr/tel-01179985,43544       Tg etc. will be inputted in the future thesis  
5620,lit_tr6582,,,2022-03-16 04:02:28,2022-03-16 04:02:28,,64.3500000000003,0.00011783738485633504,53,56,,,,,34/1,,,,,,,,https://tel.archives-ouvertes.fr/tel-01179985,43544       Tg etc. will be inputted in the future thesis  
5621,lit_tr6583,,,2022-03-16 04:02:28,2022-03-16 04:02:28,,59.77231812577105,0.00010333718318095533,53,56,,,,,34/1,,,,,,,,https://tel.archives-ouvertes.fr/tel-01179985,43544       Tg etc. will be inputted in the future thesis  
5622,lit_tr6584,,,2022-03-16 04:02:28,2022-03-16 04:02:28,,54.65250910562605,1.6672315752371298e-06,53,56,,,,,34/1,,,,,,,,https://tel.archives-ouvertes.fr/tel-01179985,43544       Tg etc. will be inputted in the future thesis  
5623,lit_tr6585,,,2022-03-16 04:02:28,2022-03-16 04:02:28,,49.43064516129033,7.167986004197998e-07,53,56,,,,,34/1,,,,,,,,https://tel.archives-ouvertes.fr/tel-01179985,43544       Tg etc. will be inputted in the future thesis  
5624,lit_tr6586,,,2022-03-16 04:02:28,2022-03-16 04:02:28,,39.83299845440513,3.514186833452779e-07,53,56,,,,,34/1,,,,,,,,https://tel.archives-ouvertes.fr/tel-01179985,43544       Tg etc. will be inputted in the future thesis  
5625,lit_tr6587,,,2022-03-16 04:02:28,2022-03-16 04:02:28,,29.540582959641654,2.8058546715578944e-07,53,56,,,,,34/1,,,,,,,,https://tel.archives-ouvertes.fr/tel-01179985,43544       Tg etc. will be inputted in the future thesis  
5626,lit_tr6588,,,2022-03-16 04:02:28,2022-03-16 04:02:28,,19.90354558610761,1.401649773573438e-07,53,56,,,,,34/1,,,,,,,,https://tel.archives-ouvertes.fr/tel-01179985,43544       Tg etc. will be inputted in the future thesis  
5627,lit_tr6589,,,2022-03-16 04:02:28,2022-03-16 04:02:28,,70.21583298007704,0.00011138922368522764,53,56,,,,,51/1,,,,,,,,https://tel.archives-ouvertes.fr/tel-01179985,43544       Tg etc. will be inputted in the future thesis  
659,lit_tr659,,,2022-03-16 04:02:12,2022-03-16 04:02:12,,-0.02960771171808574,8.141042088231903e-10,194,5,,,,,0.019607843/0.941176471,,,,,,,,10.1016/j.jpowsour.2008.10.113,"43278 Adriana A. Rojas,†,‡ Sebnem Inceoglu,‡ Nikolaus G. Mackay,† Jacob L. Thelen,†,‡ Didier Devaux,‡,∥ Gregory M. Stone,⊥ and Nitash P. Balsara 2015 Department of Chemical and Biomolecular Engineering, University of California, Berkeley, Berkeley, California 94720, United States ‡Joint Center for Energy Storage Research (JCESR), §Materials Sciences Division, and ∥Environmental Energy Technologies Division, Lawrence Berkeley National Laboratory, Berkeley, California 94720, United States ⊥Malvern Instruments Inc., 117 Flanders Road, Westborough, Massachusetts 01581, United States USA Macromolecules Eﬀect of Lithium-Ion Concentration on Morphology and Ion Transport in Single-Ion-Conducting Block Copolymer Electrolytes  5 2  PSLiTFSI-b-PEO5000/"
5628,lit_tr6590,,,2022-03-16 04:02:28,2022-03-16 04:02:28,,64.77240300375576,0.00010529391133658482,53,56,,,,,51/1,,,,,,,,https://tel.archives-ouvertes.fr/tel-01179986,43544       Tg etc. will be inputted in the future thesis  
5629,lit_tr6591,,,2022-03-16 04:02:28,2022-03-16 04:02:28,,60.04621554915718,0.00010333718318095533,53,56,,,,,51/1,,,,,,,,https://tel.archives-ouvertes.fr/tel-01179987,43544       Tg etc. will be inputted in the future thesis  
5630,lit_tr6592,,,2022-03-16 04:02:28,2022-03-16 04:02:28,,54.78522267206512,4.972075082248467e-05,53,56,,,,,51/1,,,,,,,,https://tel.archives-ouvertes.fr/tel-01179988,43544       Tg etc. will be inputted in the future thesis  
5631,lit_tr6593,,,2022-03-16 04:02:28,2022-03-16 04:02:28,,49.68778397768051,1.9011763503541964e-06,53,56,,,,,51/1,,,,,,,,https://tel.archives-ouvertes.fr/tel-01179989,43544       Tg etc. will be inputted in the future thesis  
5632,lit_tr6594,,,2022-03-16 04:02:28,2022-03-16 04:02:28,,39.953981445690715,7.582930354271805e-07,53,56,,,,,51/1,,,,,,,,https://tel.archives-ouvertes.fr/tel-01179990,43544       Tg etc. will be inputted in the future thesis  
5633,lit_tr6595,,,2022-03-16 04:02:28,2022-03-16 04:02:28,,29.540582959641654,3.3218875634451715e-07,53,56,,,,,51/1,,,,,,,,https://tel.archives-ouvertes.fr/tel-01179991,43544       Tg etc. will be inputted in the future thesis  
5634,lit_tr6596,,,2022-03-16 04:02:28,2022-03-16 04:02:28,,19.79755877034364,1.428190535493377e-07,53,56,,,,,51/1,,,,,,,,https://tel.archives-ouvertes.fr/tel-01179992,43544       Tg etc. will be inputted in the future thesis  
5635,lit_tr6597,,,2022-03-16 04:02:28,2022-03-16 04:02:28,,109.23238238238366,9.367661856684093e-05,52,57,,,,,17/1,,,,,,,,https://tel.archives-ouvertes.fr/tel-01179993,43544       Tg etc. will be inputted in the future thesis  
5636,lit_tr6598,,,2022-03-16 04:02:28,2022-03-16 04:02:28,,99.89687500000122,9.367661856684093e-05,52,57,,,,,17/1,,,,,,,,https://tel.archives-ouvertes.fr/tel-01179993,43544       Tg etc. will be inputted in the future thesis  
5637,lit_tr6599,,,2022-03-16 04:02:28,2022-03-16 04:02:28,,91.00633937083063,7.956264635090706e-05,52,57,,,,,17/1,,,,,,,,https://tel.archives-ouvertes.fr/tel-01179993,43544       Tg etc. will be inputted in the future thesis  
66,lit_tr66,,,2022-03-16 04:02:11,2022-03-16 04:02:11,,85.02581059663135,0.0010729440073139196,1,282,364,,,,0.336/0.0448/0.309,,,,,59.0,-72.0,63.0,not available,"43221 Masaru Heishi a,c, Hiroki Niwa a, Takahiro Uno a, Masataka Kubo b, Takahito Itoh 2013 Division of Chemistry for Materials, Graduate School of Engineering, Mie University, 1577 Kurimamachiya-cho, Tsu, Mie 514-8507, Japan Japan Electrochimica Acta Polymer electrolytes based on polyanionic lithium salts PEO/poly(lithium acrylate) 1/4   PEO600000/poly(lithium acrylate)"
660,lit_tr660,,,2022-03-16 04:02:12,2022-03-16 04:02:12,,130.48807065845887,6.170082911845145e-05,194,5,251,252,,,0.05/0.8/0.05/0.05,,,,,,,,10.1016/j.jpowsour.2008.10.113,"43278 Adriana A. Rojas,†,‡ Sebnem Inceoglu,‡ Nikolaus G. Mackay,† Jacob L. Thelen,†,‡ Didier Devaux,‡,∥ Gregory M. Stone,⊥ and Nitash P. Balsara 2015 Department of Chemical and Biomolecular Engineering, University of California, Berkeley, Berkeley, California 94720, United States ‡Joint Center for Energy Storage Research (JCESR), §Materials Sciences Division, and ∥Environmental Energy Technologies Division, Lawrence Berkeley National Laboratory, Berkeley, California 94720, United States ⊥Malvern Instruments Inc., 117 Flanders Road, Westborough, Massachusetts 01581, United States USA Macromolecules Eﬀect of Lithium-Ion Concentration on Morphology and Ion Transport in Single-Ion-Conducting Block Copolymer Electrolytes  5 2  PSLiTFSI-b-PEO5000/"
5638,lit_tr6600,,,2022-03-16 04:02:28,2022-03-16 04:02:28,,78.92373271889454,5.978548334019881e-05,52,57,,,,,17/1,,,,,,,,https://tel.archives-ouvertes.fr/tel-01179993,43544       Tg etc. will be inputted in the future thesis  
5639,lit_tr6601,,,2022-03-16 04:02:28,2022-03-16 04:02:28,,70.06653189577798,3.815577539950107e-05,52,57,,,,,17/1,,,,,,,,https://tel.archives-ouvertes.fr/tel-01179993,43544       Tg etc. will be inputted in the future thesis  
5640,lit_tr6602,,,2022-03-16 04:02:28,2022-03-16 04:02:28,,60.18333333333334,2.7524301855766253e-05,52,57,,,,,17/1,,,,,,,,https://tel.archives-ouvertes.fr/tel-01179993,43544       Tg etc. will be inputted in the future thesis  
5641,lit_tr6603,,,2022-03-16 04:02:28,2022-03-16 04:02:28,,49.757861369400416,1.829832544679521e-05,52,57,,,,,17/1,,,,,,,,https://tel.archives-ouvertes.fr/tel-01179993,43544       Tg etc. will be inputted in the future thesis  
5642,lit_tr6604,,,2022-03-16 04:02:28,2022-03-16 04:02:28,,39.708312858313036,9.918680492978575e-06,52,57,,,,,17/1,,,,,,,,https://tel.archives-ouvertes.fr/tel-01179993,43544       Tg etc. will be inputted in the future thesis  
5643,lit_tr6605,,,2022-03-16 04:02:28,2022-03-16 04:02:28,,29.304473475851978,4.566405432338204e-06,52,57,,,,,17/1,,,,,,,,https://tel.archives-ouvertes.fr/tel-01179993,43544       Tg etc. will be inputted in the future thesis  
5644,lit_tr6606,,,2022-03-16 04:02:28,2022-03-16 04:02:28,,19.79478527607415,1.859959750095345e-06,52,57,,,,,17/1,,,,,,,,https://tel.archives-ouvertes.fr/tel-01179993,43544       Tg etc. will be inputted in the future thesis  
5645,lit_tr6607,,,2022-03-16 04:02:28,2022-03-16 04:02:28,,109.29193766502374,0.00010814065606141711,52,56,,,,,34/1,,,,,,,,https://tel.archives-ouvertes.fr/tel-01179993,43544       Tg etc. will be inputted in the future thesis  
5646,lit_tr6608,,,2022-03-16 04:02:28,2022-03-16 04:02:28,,99.8814663232788,9.557009110215225e-05,52,56,,,,,34/1,,,,,,,,https://tel.archives-ouvertes.fr/tel-01179993,43544       Tg etc. will be inputted in the future thesis  
5647,lit_tr6609,,,2022-03-16 04:02:28,2022-03-16 04:02:28,,90.05078683818465,7.619596962462443e-05,52,56,,,,,34/1,,,,,,,,https://tel.archives-ouvertes.fr/tel-01179993,43544       Tg etc. will be inputted in the future thesis  
661,lit_tr661,,,2022-03-16 04:02:12,2022-03-16 04:02:12,,120.27538962883466,5.795714716894366e-05,194,5,251,252,,,0.05/0.8/0.05/0.05,,,,,,,,10.1016/j.jpowsour.2008.10.113,"43278 Adriana A. Rojas,†,‡ Sebnem Inceoglu,‡ Nikolaus G. Mackay,† Jacob L. Thelen,†,‡ Didier Devaux,‡,∥ Gregory M. Stone,⊥ and Nitash P. Balsara 2015 Department of Chemical and Biomolecular Engineering, University of California, Berkeley, Berkeley, California 94720, United States ‡Joint Center for Energy Storage Research (JCESR), §Materials Sciences Division, and ∥Environmental Energy Technologies Division, Lawrence Berkeley National Laboratory, Berkeley, California 94720, United States ⊥Malvern Instruments Inc., 117 Flanders Road, Westborough, Massachusetts 01581, United States USA Macromolecules Eﬀect of Lithium-Ion Concentration on Morphology and Ion Transport in Single-Ion-Conducting Block Copolymer Electrolytes  5 2  PSLiTFSI-b-PEO5000/"
5648,lit_tr6610,,,2022-03-16 04:02:28,2022-03-16 04:02:28,,80.39478139619081,5.71094529383123e-05,52,56,,,,,34/1,,,,,,,,https://tel.archives-ouvertes.fr/tel-01179993,43544       Tg etc. will be inputted in the future thesis  
5649,lit_tr6611,,,2022-03-16 04:02:28,2022-03-16 04:02:28,,69.06214141300762,4.369472395489646e-05,52,56,,,,,34/1,,,,,,,,https://tel.archives-ouvertes.fr/tel-01179993,43544       Tg etc. will be inputted in the future thesis  
5650,lit_tr6612,,,2022-03-16 04:02:28,2022-03-16 04:02:28,,59.598029549356056,3.0159768245968547e-05,52,56,,,,,34/1,,,,,,,,https://tel.archives-ouvertes.fr/tel-01179993,43544       Tg etc. will be inputted in the future thesis  
5651,lit_tr6613,,,2022-03-16 04:02:28,2022-03-16 04:02:28,,49.9531341973327,2.0392994401076602e-05,52,56,,,,,34/1,,,,,,,,https://tel.archives-ouvertes.fr/tel-01179993,43544       Tg etc. will be inputted in the future thesis  
5652,lit_tr6614,,,2022-03-16 04:02:28,2022-03-16 04:02:28,,39.81445881716337,1.1694428420779284e-05,52,56,,,,,34/1,,,,,,,,https://tel.archives-ouvertes.fr/tel-01179993,43544       Tg etc. will be inputted in the future thesis  
5653,lit_tr6615,,,2022-03-16 04:02:28,2022-03-16 04:02:28,,29.807593207933166,6.30437444587687e-06,52,56,,,,,34/1,,,,,,,,https://tel.archives-ouvertes.fr/tel-01179993,43544       Tg etc. will be inputted in the future thesis  
5654,lit_tr6616,,,2022-03-16 04:02:28,2022-03-16 04:02:28,,19.401121845786918,9.877180719877369e-07,52,56,,,,,34/1,,,,,,,,https://tel.archives-ouvertes.fr/tel-01179993,43544       Tg etc. will be inputted in the future thesis  
5655,lit_tr6617,,,2022-03-16 04:02:28,2022-03-16 04:02:28,,109.70144566301201,8.212467884159947e-05,52,55,,,,,12/1,,,,,,,,https://tel.archives-ouvertes.fr/tel-01179993,43544       Tg etc. will be inputted in the future thesis  
5656,lit_tr6618,,,2022-03-16 04:02:28,2022-03-16 04:02:28,,100.75457643622298,7.058041547492742e-05,52,55,,,,,12/1,,,,,,,,https://tel.archives-ouvertes.fr/tel-01179993,43544       Tg etc. will be inputted in the future thesis  
5657,lit_tr6619,,,2022-03-16 04:02:28,2022-03-16 04:02:28,,89.79896030245794,4.832930238571758e-05,52,55,,,,,12/1,,,,,,,,https://tel.archives-ouvertes.fr/tel-01179993,43544       Tg etc. will be inputted in the future thesis  
662,lit_tr662,,,2022-03-16 04:02:12,2022-03-16 04:02:12,,110.78183827715964,4.6554428538784945e-05,194,5,251,252,,,0.05/0.8/0.05/0.05,,,,,,,,10.1016/j.jpowsour.2008.10.113,"43278 Adriana A. Rojas,†,‡ Sebnem Inceoglu,‡ Nikolaus G. Mackay,† Jacob L. Thelen,†,‡ Didier Devaux,‡,∥ Gregory M. Stone,⊥ and Nitash P. Balsara 2015 Department of Chemical and Biomolecular Engineering, University of California, Berkeley, Berkeley, California 94720, United States ‡Joint Center for Energy Storage Research (JCESR), §Materials Sciences Division, and ∥Environmental Energy Technologies Division, Lawrence Berkeley National Laboratory, Berkeley, California 94720, United States ⊥Malvern Instruments Inc., 117 Flanders Road, Westborough, Massachusetts 01581, United States USA Macromolecules Eﬀect of Lithium-Ion Concentration on Morphology and Ion Transport in Single-Ion-Conducting Block Copolymer Electrolytes  5 2  PSLiTFSI-b-PEO5000/"
5658,lit_tr6620,,,2022-03-16 04:02:28,2022-03-16 04:02:28,,80.11586936522627,4.313883585526324e-05,52,55,,,,,12/1,,,,,,,,https://tel.archives-ouvertes.fr/tel-01179993,43544       Tg etc. will be inputted in the future thesis  
5659,lit_tr6621,,,2022-03-16 04:02:28,2022-03-16 04:02:28,,70.9360215053764,3.309305355279339e-05,52,55,,,,,12/1,,,,,,,,https://tel.archives-ouvertes.fr/tel-01179993,43544       Tg etc. will be inputted in the future thesis  
5660,lit_tr6622,,,2022-03-16 04:02:28,2022-03-16 04:02:28,,60.763043478261636,2.353480077576552e-05,52,55,,,,,12/1,,,,,,,,https://tel.archives-ouvertes.fr/tel-01179993,43544       Tg etc. will be inputted in the future thesis  
5661,lit_tr6623,,,2022-03-16 04:02:28,2022-03-16 04:02:28,,50.62740303541386,1.3849923303486568e-05,52,55,,,,,12/1,,,,,,,,https://tel.archives-ouvertes.fr/tel-01179993,43544       Tg etc. will be inputted in the future thesis  
5662,lit_tr6624,,,2022-03-16 04:02:28,2022-03-16 04:02:28,,39.808435207824004,8.15049922623431e-06,52,55,,,,,12/1,,,,,,,,https://tel.archives-ouvertes.fr/tel-01179993,43544       Tg etc. will be inputted in the future thesis  
5663,lit_tr6625,,,2022-03-16 04:02:28,2022-03-16 04:02:28,,30.407312252964743,4.1222239190814805e-06,52,55,,,,,12/1,,,,,,,,https://tel.archives-ouvertes.fr/tel-01179993,43544       Tg etc. will be inputted in the future thesis  
5664,lit_tr6626,,,2022-03-16 04:02:28,2022-03-16 04:02:28,,19.756178489702563,1.0544507882098853e-06,52,55,,,,,12/1,,,,,,,,https://tel.archives-ouvertes.fr/tel-01179993,43544       Tg etc. will be inputted in the future thesis  
5665,lit_tr6627,,,2022-03-16 04:02:28,2022-03-16 04:02:28,,109.64569892473236,7.108722004751278e-05,52,56,,,,,25.5/1,,,,,,,,https://tel.archives-ouvertes.fr/tel-01179993,43544       Tg etc. will be inputted in the future thesis  
5666,lit_tr6628,,,2022-03-16 04:02:28,2022-03-16 04:02:28,,99.62486910994784,5.783822863655674e-05,52,56,,,,,25.5/1,,,,,,,,https://tel.archives-ouvertes.fr/tel-01179993,43544       Tg etc. will be inputted in the future thesis  
5667,lit_tr6629,,,2022-03-16 04:02:28,2022-03-16 04:02:28,,89.56013754457496,4.448447495984319e-05,52,56,,,,,25.5/1,,,,,,,,https://tel.archives-ouvertes.fr/tel-01179993,43544       Tg etc. will be inputted in the future thesis  
663,lit_tr663,,,2022-03-16 04:02:12,2022-03-16 04:02:12,,100.30343595833762,4.6554428538784945e-05,194,5,251,252,,,0.05/0.8/0.05/0.05,,,,,,,,10.1016/j.jpowsour.2008.10.113,"43278 Adriana A. Rojas,†,‡ Sebnem Inceoglu,‡ Nikolaus G. Mackay,† Jacob L. Thelen,†,‡ Didier Devaux,‡,∥ Gregory M. Stone,⊥ and Nitash P. Balsara 2015 Department of Chemical and Biomolecular Engineering, University of California, Berkeley, Berkeley, California 94720, United States ‡Joint Center for Energy Storage Research (JCESR), §Materials Sciences Division, and ∥Environmental Energy Technologies Division, Lawrence Berkeley National Laboratory, Berkeley, California 94720, United States ⊥Malvern Instruments Inc., 117 Flanders Road, Westborough, Massachusetts 01581, United States USA Macromolecules Eﬀect of Lithium-Ion Concentration on Morphology and Ion Transport in Single-Ion-Conducting Block Copolymer Electrolytes  5 2  PSLiTFSI-b-PEO5000/"
5668,lit_tr6630,,,2022-03-16 04:02:28,2022-03-16 04:02:28,,79.67457879088312,3.174158903878487e-05,52,56,,,,,25.5/1,,,,,,,,https://tel.archives-ouvertes.fr/tel-01179993,43544       Tg etc. will be inputted in the future thesis  
5669,lit_tr6631,,,2022-03-16 04:02:28,2022-03-16 04:02:28,,69.98253012048303,2.3959559397295533e-05,52,56,,,,,25.5/1,,,,,,,,https://tel.archives-ouvertes.fr/tel-01179993,43544       Tg etc. will be inputted in the future thesis  
5670,lit_tr6632,,,2022-03-16 04:02:28,2022-03-16 04:02:28,,60.65215658696701,1.6161030704048716e-05,52,56,,,,,25.5/1,,,,,,,,https://tel.archives-ouvertes.fr/tel-01179993,43544       Tg etc. will be inputted in the future thesis  
5671,lit_tr6633,,,2022-03-16 04:02:28,2022-03-16 04:02:28,,50.92828857533016,9.740905913008934e-06,52,56,,,,,25.5/1,,,,,,,,https://tel.archives-ouvertes.fr/tel-01179993,43544       Tg etc. will be inputted in the future thesis  
5672,lit_tr6634,,,2022-03-16 04:02:28,2022-03-16 04:02:28,,39.817032967033356,5.550085509117042e-06,52,56,,,,,25.5/1,,,,,,,,https://tel.archives-ouvertes.fr/tel-01179993,43544       Tg etc. will be inputted in the future thesis  
5673,lit_tr6635,,,2022-03-16 04:02:28,2022-03-16 04:02:28,,29.828723404256152,3.3452606918146185e-06,52,56,,,,,25.5/1,,,,,,,,https://tel.archives-ouvertes.fr/tel-01179993,43544       Tg etc. will be inputted in the future thesis  
5674,lit_tr6636,,,2022-03-16 04:02:28,2022-03-16 04:02:28,,20.337221764221567,7.605144879392946e-07,52,56,,,,,25.5/1,,,,,,,,https://tel.archives-ouvertes.fr/tel-01179993,43544       Tg etc. will be inputted in the future thesis  
5675,lit_tr6637,,,2022-03-16 04:02:28,2022-03-16 04:02:28,,96.8646876059214,0.00017160169606550332,52,55,,,,,8/1,,,,,,,,https://tel.archives-ouvertes.fr/tel-01179993,43544       Tg etc. will be inputted in the future thesis  
5676,lit_tr6638,,,2022-03-16 04:02:28,2022-03-16 04:02:28,,88.20937327595846,0.0001324192791886059,52,55,,,,,8/1,,,,,,,,https://tel.archives-ouvertes.fr/tel-01179993,43544       Tg etc. will be inputted in the future thesis  
5677,lit_tr6639,,,2022-03-16 04:02:28,2022-03-16 04:02:28,,80.40716290618661,0.00010396461591856071,52,55,,,,,8/1,,,,,,,,https://tel.archives-ouvertes.fr/tel-01179993,43544       Tg etc. will be inputted in the future thesis  
664,lit_tr664,,,2022-03-16 04:02:12,2022-03-16 04:02:12,,90.57498026791984,4.5119990548338374e-05,194,5,251,252,,,0.05/0.8/0.05/0.05,,,,,,,,10.1016/j.jpowsour.2008.10.113,"43278 Adriana A. Rojas,†,‡ Sebnem Inceoglu,‡ Nikolaus G. Mackay,† Jacob L. Thelen,†,‡ Didier Devaux,‡,∥ Gregory M. Stone,⊥ and Nitash P. Balsara 2015 Department of Chemical and Biomolecular Engineering, University of California, Berkeley, Berkeley, California 94720, United States ‡Joint Center for Energy Storage Research (JCESR), §Materials Sciences Division, and ∥Environmental Energy Technologies Division, Lawrence Berkeley National Laboratory, Berkeley, California 94720, United States ⊥Malvern Instruments Inc., 117 Flanders Road, Westborough, Massachusetts 01581, United States USA Macromolecules Eﬀect of Lithium-Ion Concentration on Morphology and Ion Transport in Single-Ion-Conducting Block Copolymer Electrolytes  5 3  PSLiTFSI-b-PEO5000/"
5678,lit_tr6640,,,2022-03-16 04:02:28,2022-03-16 04:02:28,,72.35058022998305,7.61730114892104e-05,52,55,,,,,8/1,,,,,,,,https://tel.archives-ouvertes.fr/tel-01179993,43544       Tg etc. will be inputted in the future thesis  
5679,lit_tr6641,,,2022-03-16 04:02:28,2022-03-16 04:02:28,,63.54168294438193,5.2991062401945375e-05,52,55,,,,,8/1,,,,,,,,https://tel.archives-ouvertes.fr/tel-01179993,43544       Tg etc. will be inputted in the future thesis  
5680,lit_tr6642,,,2022-03-16 04:02:28,2022-03-16 04:02:28,,54.776304195454316,3.266414498159926e-05,52,55,,,,,8/1,,,,,,,,https://tel.archives-ouvertes.fr/tel-01179993,43544       Tg etc. will be inputted in the future thesis  
5681,lit_tr6643,,,2022-03-16 04:02:28,2022-03-16 04:02:28,,47.080761709201454,1.911727076106167e-05,52,55,,,,,8/1,,,,,,,,https://tel.archives-ouvertes.fr/tel-01179993,43544       Tg etc. will be inputted in the future thesis  
5682,lit_tr6644,,,2022-03-16 04:02:28,2022-03-16 04:02:28,,37.48264725410263,1.0086775275026419e-05,52,55,,,,,8/1,,,,,,,,https://tel.archives-ouvertes.fr/tel-01179993,43544       Tg etc. will be inputted in the future thesis  
5683,lit_tr6645,,,2022-03-16 04:02:28,2022-03-16 04:02:28,,29.111190586064254,4.966609758663246e-06,52,55,,,,,8/1,,,,,,,,https://tel.archives-ouvertes.fr/tel-01179993,43544       Tg etc. will be inputted in the future thesis  
5684,lit_tr6646,,,2022-03-16 04:02:28,2022-03-16 04:02:28,,20.229915793245596,1.8871106837127867e-06,52,55,,,,,8/1,,,,,,,,https://tel.archives-ouvertes.fr/tel-01179993,43544       Tg etc. will be inputted in the future thesis  
5685,lit_tr6647,,,2022-03-16 04:02:28,2022-03-16 04:02:28,,110.43218279502724,0.0002900351224118913,52,58,,,,,14.5/1,,,,,,,,https://tel.archives-ouvertes.fr/tel-01179993,43544       Tg etc. will be inputted in the future thesis  
5686,lit_tr6648,,,2022-03-16 04:02:28,2022-03-16 04:02:28,,99.33240718272384,0.00022892003016641103,52,58,,,,,14.5/1,,,,,,,,https://tel.archives-ouvertes.fr/tel-01179993,43544       Tg etc. will be inputted in the future thesis  
5687,lit_tr6649,,,2022-03-16 04:02:28,2022-03-16 04:02:28,,89.6269571639595,0.00019432897027630335,52,58,,,,,14.5/1,,,,,,,,https://tel.archives-ouvertes.fr/tel-01179993,43544       Tg etc. will be inputted in the future thesis  
665,lit_tr665,,,2022-03-16 04:02:12,2022-03-16 04:02:12,,80.42453245071704,3.624290494372096e-05,194,5,251,252,,,0.05/0.8/0.05/0.05,,,,,,,,10.1016/j.jpowsour.2008.10.113,"43278 Adriana A. Rojas,†,‡ Sebnem Inceoglu,‡ Nikolaus G. Mackay,† Jacob L. Thelen,†,‡ Didier Devaux,‡,∥ Gregory M. Stone,⊥ and Nitash P. Balsara 2015 Department of Chemical and Biomolecular Engineering, University of California, Berkeley, Berkeley, California 94720, United States ‡Joint Center for Energy Storage Research (JCESR), §Materials Sciences Division, and ∥Environmental Energy Technologies Division, Lawrence Berkeley National Laboratory, Berkeley, California 94720, United States ⊥Malvern Instruments Inc., 117 Flanders Road, Westborough, Massachusetts 01581, United States USA Macromolecules Eﬀect of Lithium-Ion Concentration on Morphology and Ion Transport in Single-Ion-Conducting Block Copolymer Electrolytes  5 3  PSLiTFSI-b-PEO5000/"
5688,lit_tr6650,,,2022-03-16 04:02:28,2022-03-16 04:02:28,,79.5006231692617,0.0001426100715019327,52,58,,,,,14.5/1,,,,,,,,https://tel.archives-ouvertes.fr/tel-01179993,43544       Tg etc. will be inputted in the future thesis  
5689,lit_tr6651,,,2022-03-16 04:02:28,2022-03-16 04:02:28,,69.75182061878701,9.730659874456186e-05,52,58,,,,,14.5/1,,,,,,,,https://tel.archives-ouvertes.fr/tel-01179993,43544       Tg etc. will be inputted in the future thesis  
5690,lit_tr6652,,,2022-03-16 04:02:28,2022-03-16 04:02:28,,59.87598036556972,6.402124429246994e-05,52,58,,,,,14.5/1,,,,,,,,https://tel.archives-ouvertes.fr/tel-01179993,43544       Tg etc. will be inputted in the future thesis  
5691,lit_tr6653,,,2022-03-16 04:02:28,2022-03-16 04:02:28,,49.78693788460532,3.916384972680877e-05,52,58,,,,,14.5/1,,,,,,,,https://tel.archives-ouvertes.fr/tel-01179993,43544       Tg etc. will be inputted in the future thesis  
5692,lit_tr6654,,,2022-03-16 04:02:28,2022-03-16 04:02:28,,39.859787928222374,2.071121292844874e-05,52,58,,,,,14.5/1,,,,,,,,https://tel.archives-ouvertes.fr/tel-01179993,43544       Tg etc. will be inputted in the future thesis  
5693,lit_tr6655,,,2022-03-16 04:02:28,2022-03-16 04:02:28,,30.25465484014478,1.037075266274668e-05,52,58,,,,,14.5/1,,,,,,,,https://tel.archives-ouvertes.fr/tel-01179993,43544       Tg etc. will be inputted in the future thesis  
5694,lit_tr6656,,,2022-03-16 04:02:28,2022-03-16 04:02:28,,20.208815097946058,4.250680845788298e-06,52,58,,,,,14.5/1,,,,,,,,https://tel.archives-ouvertes.fr/tel-01179993,43544       Tg etc. will be inputted in the future thesis  
5695,lit_tr6657,,,2022-03-16 04:02:28,2022-03-16 04:02:28,,109.1425098063641,0.00011462742527953507,52,58,,,,,21.8/1,,,,,,,,https://tel.archives-ouvertes.fr/tel-01179993,43544       Tg etc. will be inputted in the future thesis  
5696,lit_tr6658,,,2022-03-16 04:02:28,2022-03-16 04:02:28,,99.33240718272384,9.730659874456186e-05,52,58,,,,,21.8/1,,,,,,,,https://tel.archives-ouvertes.fr/tel-01179993,43544       Tg etc. will be inputted in the future thesis  
5697,lit_tr6659,,,2022-03-16 04:02:28,2022-03-16 04:02:28,,89.6269571639595,8.260304317352272e-05,52,58,,,,,21.8/1,,,,,,,,https://tel.archives-ouvertes.fr/tel-01179993,43544       Tg etc. will be inputted in the future thesis  
666,lit_tr666,,,2022-03-16 04:02:12,2022-03-16 04:02:12,,70.30719201077358,3.099288465707081e-05,194,5,251,252,,,0.05/0.8/0.05/0.05,,,,,,,,10.1016/j.jpowsour.2008.10.113,"43278 Adriana A. Rojas,†,‡ Sebnem Inceoglu,‡ Nikolaus G. Mackay,† Jacob L. Thelen,†,‡ Didier Devaux,‡,∥ Gregory M. Stone,⊥ and Nitash P. Balsara 2015 Department of Chemical and Biomolecular Engineering, University of California, Berkeley, Berkeley, California 94720, United States ‡Joint Center for Energy Storage Research (JCESR), §Materials Sciences Division, and ∥Environmental Energy Technologies Division, Lawrence Berkeley National Laboratory, Berkeley, California 94720, United States ⊥Malvern Instruments Inc., 117 Flanders Road, Westborough, Massachusetts 01581, United States USA Macromolecules Eﬀect of Lithium-Ion Concentration on Morphology and Ion Transport in Single-Ion-Conducting Block Copolymer Electrolytes  5 3  PSLiTFSI-b-PEO5000/"
5698,lit_tr6660,,,2022-03-16 04:02:28,2022-03-16 04:02:28,,79.13641918641372,5.7397540165725726e-05,52,58,,,,,21.8/1,,,,,,,,https://tel.archives-ouvertes.fr/tel-01179993,43544       Tg etc. will be inputted in the future thesis  
5699,lit_tr6661,,,2022-03-16 04:02:28,2022-03-16 04:02:28,,69.75182061878701,4.5302949921890945e-05,52,58,,,,,21.8/1,,,,,,,,https://tel.archives-ouvertes.fr/tel-01179993,43544       Tg etc. will be inputted in the future thesis  
5700,lit_tr6662,,,2022-03-16 04:02:28,2022-03-16 04:02:28,,60.03862600390727,2.9806315928610166e-05,52,58,,,,,21.8/1,,,,,,,,https://tel.archives-ouvertes.fr/tel-01179993,43544       Tg etc. will be inputted in the future thesis  
5701,lit_tr6663,,,2022-03-16 04:02:28,2022-03-16 04:02:28,,49.634144674587674,1.8233480008684747e-05,52,58,,,,,21.8/1,,,,,,,,https://tel.archives-ouvertes.fr/tel-01179993,43544       Tg etc. will be inputted in the future thesis  
5702,lit_tr6664,,,2022-03-16 04:02:28,2022-03-16 04:02:28,,40.00346559902107,1.0183689244447172e-05,52,58,,,,,21.8/1,,,,,,,,https://tel.archives-ouvertes.fr/tel-01179993,43544       Tg etc. will be inputted in the future thesis  
5703,lit_tr6665,,,2022-03-16 04:02:28,2022-03-16 04:02:28,,30.389648012655925,5.79223068213699e-06,52,58,,,,,21.8/1,,,,,,,,https://tel.archives-ouvertes.fr/tel-01179993,43544       Tg etc. will be inputted in the future thesis  
5704,lit_tr6666,,,2022-03-16 04:02:28,2022-03-16 04:02:28,,19.956740500286514,6.885645567674502e-07,52,58,,,,,21.8/1,,,,,,,,https://tel.archives-ouvertes.fr/tel-01179993,43544       Tg etc. will be inputted in the future thesis  
5705,lit_tr6667,,,2022-03-16 04:02:28,2022-03-16 04:02:28,,109.5714361403729,9.730659874456186e-05,52,58,,,,,29/1,,,,,,,,https://tel.archives-ouvertes.fr/tel-01179993,43544       Tg etc. will be inputted in the future thesis  
5706,lit_tr6668,,,2022-03-16 04:02:28,2022-03-16 04:02:28,,99.33240718272384,7.680252424174224e-05,52,58,,,,,29/1,,,,,,,,https://tel.archives-ouvertes.fr/tel-01179993,43544       Tg etc. will be inputted in the future thesis  
5707,lit_tr6669,,,2022-03-16 04:02:28,2022-03-16 04:02:28,,89.6269571639595,6.173249558100585e-05,52,58,,,,,29/1,,,,,,,,https://tel.archives-ouvertes.fr/tel-01179993,43544       Tg etc. will be inputted in the future thesis  
667,lit_tr667,,,2022-03-16 04:02:12,2022-03-16 04:02:12,,59.939955605770706,2.568674060146712e-05,194,5,251,252,,,0.05/0.8/0.05/0.05,,,,,,,,10.1016/j.jpowsour.2008.10.113,"43278 Adriana A. Rojas,†,‡ Sebnem Inceoglu,‡ Nikolaus G. Mackay,† Jacob L. Thelen,†,‡ Didier Devaux,‡,∥ Gregory M. Stone,⊥ and Nitash P. Balsara 2015 Department of Chemical and Biomolecular Engineering, University of California, Berkeley, Berkeley, California 94720, United States ‡Joint Center for Energy Storage Research (JCESR), §Materials Sciences Division, and ∥Environmental Energy Technologies Division, Lawrence Berkeley National Laboratory, Berkeley, California 94720, United States ⊥Malvern Instruments Inc., 117 Flanders Road, Westborough, Massachusetts 01581, United States USA Macromolecules Eﬀect of Lithium-Ion Concentration on Morphology and Ion Transport in Single-Ion-Conducting Block Copolymer Electrolytes  5 3  PSLiTFSI-b-PEO5000/"
5708,lit_tr6670,,,2022-03-16 04:02:28,2022-03-16 04:02:28,,80.23129496402959,4.613511638612798e-05,52,58,,,,,29/1,,,,,,,,https://tel.archives-ouvertes.fr/tel-01179993,43544       Tg etc. will be inputted in the future thesis  
5709,lit_tr6671,,,2022-03-16 04:02:28,2022-03-16 04:02:28,,69.9242582555745,3.708258154994243e-05,52,58,,,,,29/1,,,,,,,,https://tel.archives-ouvertes.fr/tel-01179993,43544       Tg etc. will be inputted in the future thesis  
5710,lit_tr6672,,,2022-03-16 04:02:28,2022-03-16 04:02:28,,60.20143058798078,2.576719794076323e-05,52,58,,,,,29/1,,,,,,,,https://tel.archives-ouvertes.fr/tel-01179993,43544       Tg etc. will be inputted in the future thesis  
5711,lit_tr6673,,,2022-03-16 04:02:28,2022-03-16 04:02:28,,49.48149598024338,1.7904591912628595e-05,52,58,,,,,29/1,,,,,,,,https://tel.archives-ouvertes.fr/tel-01179993,43544       Tg etc. will be inputted in the future thesis  
5712,lit_tr6674,,,2022-03-16 04:02:28,2022-03-16 04:02:28,,40.291217009546926,1.1996412298843034e-05,52,58,,,,,29/1,,,,,,,,https://tel.archives-ouvertes.fr/tel-01179993,43544       Tg etc. will be inputted in the future thesis  
5713,lit_tr6675,,,2022-03-16 04:02:28,2022-03-16 04:02:28,,30.389648012655925,6.948598739292418e-06,52,58,,,,,29/1,,,,,,,,https://tel.archives-ouvertes.fr/tel-01179993,43544       Tg etc. will be inputted in the future thesis  
5714,lit_tr6676,,,2022-03-16 04:02:28,2022-03-16 04:02:28,,19.956740500286514,6.761445093612812e-07,52,58,,,,,29/1,,,,,,,,https://tel.archives-ouvertes.fr/tel-01179993,43544       Tg etc. will be inputted in the future thesis  
5715,lit_tr6677,,,2022-03-16 04:02:28,2022-03-16 04:02:28,,109.74547233091238,0.00011088768157845269,52,56,,,,,29.75/1,,,,,,,,https://tel.archives-ouvertes.fr/tel-01179993,43544       Tg etc. will be inputted in the future thesis  
5716,lit_tr6678,,,2022-03-16 04:02:28,2022-03-16 04:02:28,,100.35054525627083,9.555454447982211e-05,52,56,,,,,29.75/1,,,,,,,,https://tel.archives-ouvertes.fr/tel-01179993,43544       Tg etc. will be inputted in the future thesis  
5717,lit_tr6679,,,2022-03-16 04:02:28,2022-03-16 04:02:28,,89.66779661017,7.213877466770057e-05,52,56,,,,,29.75/1,,,,,,,,https://tel.archives-ouvertes.fr/tel-01179993,43544       Tg etc. will be inputted in the future thesis
