Repository: KanHatakeyama/ion_predictor

# Ionic conductivity predictor 
- Database of Li conducting liquid and solid electrolytes (organic)
    - polymers, liquids, etc
- Predict thier ionic conductivity by machine learning
- Related paper
    - https://pubs.acs.org/doi/10.1021/jacs.9b11442
    - Database and models are slightly different from the original paper
        - mainly because of copyright and available module version issues

# Overview

## Chemical database

## Electrolyte database

## Predicted data
- Exported as a csv file
- Log10 (conductivity) is predicted

File: database/Composite-2022-03-16-1.csv (part 61 of 77)
id,title,subtitle,tags,created_at,updated_at,obtained_date,temperature,conductivity,component1,component2,component3,component4,component5,component6,mol_ratio,wt_ratio,melting_temp,inorg_name,inorg_contain_ratio,crystallinity,Tg,mp,reference,special_memo
6345,lit_tr7307,,,2022-03-16 04:02:30,2022-03-16 04:02:30,,35.7017543859649,0.00269360269360269,278,219,229,,,,1/0.404724051782875/0.415507209714141,,,,,,,,10.1007/978-1-4939-0302-3,43549       table p119 liquid 
6346,lit_tr7308,,,2022-03-16 04:02:30,2022-03-16 04:02:30,,43.9473684210526,0.00328282828282828,278,219,229,,,,1/0.404724051782875/0.415507209714141,,,,,,,,10.1007/978-1-4939-0302-3,43549       table p119 liquid 
6347,lit_tr7309,,,2022-03-16 04:02:30,2022-03-16 04:02:30,,52.5438596491228,0.00425084175084175,278,219,229,,,,1/0.404724051782875/0.415507209714141,,,,,,,,10.1007/978-1-4939-0302-3,43549       table p119 liquid 
731,lit_tr731,,,2022-03-16 04:02:13,2022-03-16 04:02:13,,120.4032823917965,2.2143078516407227e-05,194,430,,,,,0.019608/0.94118,,,,,,,,10.1016/j.jpowsour.2008.10.113,"43278 Noriyoshi Matsumi, Kazunori Sugai, and Hiroyuki Ohno 2003 Department of Biotechnology, Tokyo University of Agriculture & Technology Japan Macromolecules Ion Conductive Characteristics of Alkylborane Type and Boric Ester Type Polymer Electrolytes Derived from Mesitylborane  +  PEO3+borane/CF3SO3"
6348,lit_tr7310,,,2022-03-16 04:02:30,2022-03-16 04:02:30,,60.438596491228,0.00513468013468013,278,219,229,,,,1/0.404724051782875/0.415507209714141,,,,,,,,10.1007/978-1-4939-0302-3,43549       table p119 liquid 
6349,lit_tr7311,,,2022-03-16 04:02:30,2022-03-16 04:02:30,,-5.55353901996369,0.0051864406779661,278,224,,,,,1/0.864138262121939,,,,,,,,10.1007/978-1-4939-0302-3,43549       table p120 liquid 
6350,lit_tr7312,,,2022-03-16 04:02:30,2022-03-16 04:02:30,,0.326678765880217,0.006,278,224,,,,,1/0.864138262121939,,,,,,,,10.1007/978-1-4939-0302-3,43549       table p120 liquid 
6351,lit_tr7313,,,2022-03-16 04:02:30,2022-03-16 04:02:30,,4.68239564428312,0.00630508474576271,278,224,,,,,1/0.864138262121939,,,,,,,,10.1007/978-1-4939-0302-3,43549       table p120 liquid 
6352,lit_tr7314,,,2022-03-16 04:02:30,2022-03-16 04:02:30,,9.47368421052632,0.006915254237288129,278,224,,,,,1/0.864138262121939,,,,,,,,10.1007/978-1-4939-0302-3,43549       table p120 liquid 
6353,lit_tr7315,,,2022-03-16 04:02:30,2022-03-16 04:02:30,,14.3738656987295,0.00725423728813559,278,224,,,,,1/0.864138262121939,,,,,,,,10.1007/978-1-4939-0302-3,43549       table p120 liquid 
6354,lit_tr7316,,,2022-03-16 04:02:30,2022-03-16 04:02:30,,20.1451905626134,0.00786440677966101,278,224,,,,,1/0.864138262121939,,,,,,,,10.1007/978-1-4939-0302-3,43549       table p120 liquid 
6355,lit_tr7317,,,2022-03-16 04:02:30,2022-03-16 04:02:30,,24.7186932849364,0.008,278,224,,,,,1/0.864138262121939,,,,,,,,10.1007/978-1-4939-0302-3,43549       table p120 liquid 
6356,lit_tr7318,,,2022-03-16 04:02:30,2022-03-16 04:02:30,,29.9455535390199,0.00830508474576271,278,224,,,,,1/0.864138262121939,,,,,,,,10.1007/978-1-4939-0302-3,43549       table p120 liquid 
6357,lit_tr7319,,,2022-03-16 04:02:30,2022-03-16 04:02:30,,39.8548094373865,0.009016949152542371,278,224,,,,,1/0.864138262121939,,,,,,,,10.1007/978-1-4939-0302-3,43549       table p120 liquid 
732,lit_tr732,,,2022-03-16 04:02:13,2022-03-16 04:02:13,,111.18378620664481,1.9306964587134323e-05,194,430,,,,,0.019608/0.94118,,,,,,,,10.1016/j.jpowsour.2008.10.113,"43278 Noriyoshi Matsumi, Kazunori Sugai, and Hiroyuki Ohno 2003 Department of Biotechnology, Tokyo University of Agriculture & Technology Japan Macromolecules Ion Conductive Characteristics of Alkylborane Type and Boric Ester Type Polymer Electrolytes Derived from Mesitylborane  +  PEO3+borane/CF3SO3"
6358,lit_tr7320,,,2022-03-16 04:02:30,2022-03-16 04:02:30,,49.7640653357531,0.00942372881355932,278,224,,,,,1/0.864138262121939,,,,,,,,10.1007/978-1-4939-0302-3,43549       table p120 liquid 
6359,lit_tr7321,,,2022-03-16 04:02:30,2022-03-16 04:02:30,,59.5644283121597,0.00983050847457627,278,224,,,,,1/0.864138262121939,,,,,,,,10.1007/978-1-4939-0302-3,43549       table p120 liquid 
6360,lit_tr7322,,,2022-03-16 04:02:30,2022-03-16 04:02:30,,59.7822141560798,0.016,278,241,,,,,1/0.924983812783276,,,,,,,,10.1007/978-1-4939-0302-3,43549       table p120 liquid 
6361,lit_tr7323,,,2022-03-16 04:02:30,2022-03-16 04:02:30,,49.655172413793,0.0142711864406779,278,241,,,,,1/0.924983812783276,,,,,,,,10.1007/978-1-4939-0302-3,43549       table p120 liquid 
6362,lit_tr7324,,,2022-03-16 04:02:30,2022-03-16 04:02:30,,39.8548094373865,0.012610169491525401,278,241,,,,,1/0.924983812783276,,,,,,,,10.1007/978-1-4939-0302-3,43549       table p120 liquid 
6363,lit_tr7325,,,2022-03-16 04:02:30,2022-03-16 04:02:30,,29.5099818511796,0.0107457627118644,278,241,,,,,1/0.924983812783276,,,,,,,,10.1007/978-1-4939-0302-3,43549       table p120 liquid 
6364,lit_tr7326,,,2022-03-16 04:02:30,2022-03-16 04:02:30,,25.0453720508167,0.00979661016949152,278,241,,,,,1/0.924983812783276,,,,,,,,10.1007/978-1-4939-0302-3,43549       table p120 liquid 
6365,lit_tr7327,,,2022-03-16 04:02:30,2022-03-16 04:02:30,,19.7096188747731,0.008949152542372881,278,241,,,,,1/0.924983812783276,,,,,,,,10.1007/978-1-4939-0302-3,43549       table p120 liquid 
6366,lit_tr7328,,,2022-03-16 04:02:30,2022-03-16 04:02:30,,15.3539019963702,0.00786440677966101,278,241,,,,,1/0.924983812783276,,,,,,,,10.1007/978-1-4939-0302-3,43549       table p120 liquid 
6367,lit_tr7329,,,2022-03-16 04:02:30,2022-03-16 04:02:30,,10.0181488203266,0.00722033898305084,278,241,,,,,1/0.924983812783276,,,,,,,,10.1007/978-1-4939-0302-3,43549       table p120 liquid 
733,lit_tr733,,,2022-03-16 04:02:13,2022-03-16 04:02:13,,100.7815839816684,1.7301947902930792e-05,194,430,,,,,0.019608/0.94118,,,,,,,,10.1016/j.jpowsour.2008.10.113,"43278 Noriyoshi Matsumi, Kazunori Sugai, and Hiroyuki Ohno 2003 Department of Biotechnology, Tokyo University of Agriculture & Technology Japan Macromolecules Ion Conductive Characteristics of Alkylborane Type and Boric Ester Type Polymer Electrolytes Derived from Mesitylborane  +  PEO3+borane/CF3SO3"
6368,lit_tr7330,,,2022-03-16 04:02:30,2022-03-16 04:02:30,,5.44464609800363,0.00633898305084745,278,241,,,,,1/0.924983812783276,,,,,,,,10.1007/978-1-4939-0302-3,43549       table p120 liquid 
6369,lit_tr7331,,,2022-03-16 04:02:30,2022-03-16 04:02:30,,-0.326678765880217,0.0051864406779661,278,241,,,,,1/0.924983812783276,,,,,,,,10.1007/978-1-4939-0302-3,43549       table p120 liquid 
6370,lit_tr7332,,,2022-03-16 04:02:30,2022-03-16 04:02:30,,-5.1179673321234,0.0044745762711864406,278,241,,,,,1/0.924983812783276,,,,,,,,10.1007/978-1-4939-0302-3,43549       table p120 liquid 
6371,lit_tr7333,,,2022-03-16 04:02:30,2022-03-16 04:02:30,,59.5644283121597,0.0067457627118644005,278,213,,,,,1/0.793021411578113,,,,,,,,10.1007/978-1-4939-0302-3,43549       table p120 liquid 
6372,lit_tr7334,,,2022-03-16 04:02:30,2022-03-16 04:02:30,,49.546279491833,0.00606779661016949,278,213,,,,,1/0.793021411578113,,,,,,,,10.1007/978-1-4939-0302-3,43549       table p120 liquid 
6373,lit_tr7335,,,2022-03-16 04:02:30,2022-03-16 04:02:30,,39.9637023593466,0.00545762711864406,278,213,,,,,1/0.793021411578113,,,,,,,,10.1007/978-1-4939-0302-3,43549       table p120 liquid 
6374,lit_tr7336,,,2022-03-16 04:02:30,2022-03-16 04:02:30,,29.6188747731397,0.00461016949152542,278,213,,,,,1/0.793021411578113,,,,,,,,10.1007/978-1-4939-0302-3,43549       table p120 liquid 
6375,lit_tr7337,,,2022-03-16 04:02:30,2022-03-16 04:02:30,,24.8275862068965,0.00396610169491525,278,213,,,,,1/0.793021411578113,,,,,,,,10.1007/978-1-4939-0302-3,43549       table p120 liquid 
6376,lit_tr7338,,,2022-03-16 04:02:30,2022-03-16 04:02:30,,19.7096188747731,0.00372881355932203,278,213,,,,,1/0.793021411578113,,,,,,,,10.1007/978-1-4939-0302-3,43549       table p120 liquid 
6377,lit_tr7339,,,2022-03-16 04:02:30,2022-03-16 04:02:30,,15.13611615245,0.0032881355932203303,278,213,,,,,1/0.793021411578113,,,,,,,,10.1007/978-1-4939-0302-3,43549       table p120 liquid 
734,lit_tr734,,,2022-03-16 04:02:13,2022-03-16 04:02:13,,90.92762571873476,1.467800394200072e-05,194,430,,,,,0.019608/0.94118,,,,,,,,10.1016/j.jpowsour.2008.10.113,"43278 Noriyoshi Matsumi, Kazunori Sugai, and Hiroyuki Ohno 2003 Department of Biotechnology, Tokyo University of Agriculture & Technology Japan Macromolecules Ion Conductive Characteristics of Alkylborane Type and Boric Ester Type Polymer Electrolytes Derived from Mesitylborane  +  PEO3+borane/CF3SO3"
6378,lit_tr7340,,,2022-03-16 04:02:30,2022-03-16 04:02:30,,10.1270417422867,0.00291525423728813,278,213,,,,,1/0.793021411578113,,,,,,,,10.1007/978-1-4939-0302-3,43549       table p120 liquid 
6379,lit_tr7341,,,2022-03-16 04:02:30,2022-03-16 04:02:30,,4.68239564428312,0.00223728813559321,278,213,,,,,1/0.793021411578113,,,,,,,,10.1007/978-1-4939-0302-3,43549       table p120 liquid 
6380,lit_tr7342,,,2022-03-16 04:02:30,2022-03-16 04:02:30,,0.435571687840289,0.00142372881355932,278,213,,,,,1/0.793021411578113,,,,,,,,10.1007/978-1-4939-0302-3,43549       table p120 liquid 
6381,lit_tr7343,,,2022-03-16 04:02:30,2022-03-16 04:02:30,,-5.22686025408347,0.00115254237288135,278,213,,,,,1/0.793021411578113,,,,,,,,10.1007/978-1-4939-0302-3,43549       table p120 liquid 
6382,lit_tr7344,,,2022-03-16 04:02:30,2022-03-16 04:02:30,,59.2377495462795,0.00338983050847457,278,447,,,,,1/0.694010687764592,,,,,,,,10.1007/978-1-4939-0302-3,43549       table p120 liquid 
6383,lit_tr7345,,,2022-03-16 04:02:30,2022-03-16 04:02:30,,49.1107078039927,0.0030169491525423703,278,447,,,,,1/0.694010687764592,,,,,,,,10.1007/978-1-4939-0302-3,43549       table p120 liquid 
6384,lit_tr7346,,,2022-03-16 04:02:30,2022-03-16 04:02:30,,39.8548094373865,0.00284745762711864,278,447,,,,,1/0.694010687764592,,,,,,,,10.1007/978-1-4939-0302-3,43549       table p120 liquid 
6385,lit_tr7347,,,2022-03-16 04:02:30,2022-03-16 04:02:30,,29.6188747731397,0.0025762711864406704,278,447,,,,,1/0.694010687764592,,,,,,,,10.1007/978-1-4939-0302-3,43549       table p120 liquid 
6386,lit_tr7348,,,2022-03-16 04:02:30,2022-03-16 04:02:30,,24.3920145190562,0.00233898305084745,278,447,,,,,1/0.694010687764592,,,,,,,,10.1007/978-1-4939-0302-3,43549       table p119_2 liquid 
6387,lit_tr7349,,,2022-03-16 04:02:30,2022-03-16 04:02:30,,20.1451905626134,0.00240677966101694,278,447,,,,,1/0.694010687764592,,,,,,,,10.1007/978-1-4939-0302-3,43549       table p119_2 liquid 
735,lit_tr735,,,2022-03-16 04:02:13,2022-03-16 04:02:13,,80.30605798941474,1.2798026349770913e-05,194,430,,,,,0.019608/0.94118,,,,,,,,10.1016/j.jpowsour.2008.10.113,"43278 Noriyoshi Matsumi, Kazunori Sugai, and Hiroyuki Ohno 2003 Department of Biotechnology, Tokyo University of Agriculture & Technology Japan Macromolecules Ion Conductive Characteristics of Alkylborane Type and Boric Ester Type Polymer Electrolytes Derived from Mesitylborane  +  PEO3+borane/CF3SO3"
6388,lit_tr7350,,,2022-03-16 04:02:30,2022-03-16 04:02:30,,15.13611615245,0.00206779661016949,278,447,,,,,1/0.694010687764592,,,,,,,,10.1007/978-1-4939-0302-3,43549       table p119_2 liquid 
6389,lit_tr7351,,,2022-03-16 04:02:30,2022-03-16 04:02:30,,10.2359346642468,0.0019322033898305,278,447,,,,,1/0.694010687764592,,,,,,,,10.1007/978-1-4939-0302-3,43549       table p119_2 liquid 
6390,lit_tr7352,,,2022-03-16 04:02:30,2022-03-16 04:02:30,,4.68239564428312,0.0019322033898305,278,447,,,,,1/0.694010687764592,,,,,,,,10.1007/978-1-4939-0302-3,43549       table p119_2 liquid 
6391,lit_tr7353,,,2022-03-16 04:02:30,2022-03-16 04:02:30,,0.435571687840289,0.00179661016949152,278,447,,,,,1/0.694010687764592,,,,,,,,10.1007/978-1-4939-0302-3,43549       table p119_2 liquid 
6392,lit_tr7354,,,2022-03-16 04:02:30,2022-03-16 04:02:30,,-5.1179673321234,0.00142372881355932,278,447,,,,,1/0.694010687764592,,,,,,,,10.1007/978-1-4939-0302-3,43549       table p119_2 liquid 
6393,lit_tr7355,,,2022-03-16 04:02:30,2022-03-16 04:02:30,,-5.20295202952028,0.00338056013179571,278,222,,,,,1/0.736859341738988,,,,,,,,10.1007/978-1-4939-0302-3,43549       table p119_2 liquid 
6394,lit_tr7356,,,2022-03-16 04:02:30,2022-03-16 04:02:30,,-0.332103321033205,0.00399341021416804,278,222,,,,,1/0.736859341738988,,,,,,,,10.1007/978-1-4939-0302-3,43549       table p119_2 liquid 
6395,lit_tr7357,,,2022-03-16 04:02:30,2022-03-16 04:02:30,,4.76014760147602,0.00462602965403624,278,222,,,,,1/0.736859341738988,,,,,,,,10.1007/978-1-4939-0302-3,43549       table p119_2 liquid 
6396,lit_tr7358,,,2022-03-16 04:02:30,2022-03-16 04:02:30,,9.52029520295204,0.00535749588138385,278,222,,,,,1/0.736859341738988,,,,,,,,10.1007/978-1-4939-0302-3,43549       table p119_2 liquid 
6397,lit_tr7359,,,2022-03-16 04:02:30,2022-03-16 04:02:30,,15.2767527675276,0.00593080724876441,278,222,,,,,1/0.736859341738988,,,,,,,,10.1007/978-1-4939-0302-3,43549       table p119_2 liquid 
736,lit_tr736,,,2022-03-16 04:02:13,2022-03-16 04:02:13,,70.88665779396126,9.466512223338129e-06,194,430,,,,,0.019608/0.94118,,,,,,,,10.1016/j.jpowsour.2008.10.113,"43278 Noriyoshi Matsumi, Kazunori Sugai, and Hiroyuki Ohno 2003 Department of Biotechnology, Tokyo University of Agriculture & Technology Japan Macromolecules Ion Conductive Characteristics of Alkylborane Type and Boric Ester Type Polymer Electrolytes Derived from Mesitylborane  +  PEO3+borane/CF3SO3"
6398,lit_tr7360,,,2022-03-16 04:02:30,2022-03-16 04:02:30,,19.5940959409594,0.00664250411861614,278,222,,,,,1/0.736859341738988,,,,,,,,10.1007/978-1-4939-0302-3,43549       table p119_2 liquid 
6399,lit_tr7361,,,2022-03-16 04:02:30,2022-03-16 04:02:30,,24.9077490774907,0.00735420098846787,278,222,,,,,1/0.736859341738988,,,,,,,,10.1007/978-1-4939-0302-3,43549       table p119_2 liquid 
6400,lit_tr7362,,,2022-03-16 04:02:30,2022-03-16 04:02:30,,30.4428044280442,0.00800658978583196,278,222,,,,,1/0.736859341738988,,,,,,,,10.1007/978-1-4939-0302-3,43549       table p119_2 liquid 
6401,lit_tr7363,,,2022-03-16 04:02:30,2022-03-16 04:02:30,,40.0738007380073,0.009133443163097199,278,222,,,,,1/0.736859341738988,,,,,,,,10.1007/978-1-4939-0302-3,43549       table p119_2 liquid 
6402,lit_tr7364,,,2022-03-16 04:02:30,2022-03-16 04:02:30,,-5.42435424354243,0.0012652388797364,278,221,,,,,1/0.642260757867694,,,,,,,,10.1007/978-1-4939-0302-3,43549       table p119_2 liquid 
6403,lit_tr7365,,,2022-03-16 04:02:30,2022-03-16 04:02:30,,-0.221402214022132,0.0013838550247116902,278,221,,,,,1/0.642260757867694,,,,,,,,10.1007/978-1-4939-0302-3,43549       table p119_2 liquid 
6404,lit_tr7366,,,2022-03-16 04:02:30,2022-03-16 04:02:30,,4.64944649446494,0.00142339373970345,278,221,,,,,1/0.642260757867694,,,,,,,,10.1007/978-1-4939-0302-3,43549       table p119_2 liquid 
6405,lit_tr7367,,,2022-03-16 04:02:30,2022-03-16 04:02:30,,9.85239852398524,0.00168039538714991,278,221,,,,,1/0.642260757867694,,,,,,,,10.1007/978-1-4939-0302-3,43549       table p119_2 liquid 
6406,lit_tr7368,,,2022-03-16 04:02:30,2022-03-16 04:02:30,,14.5018450184501,0.00187808896210873,278,221,,,,,1/0.642260757867694,,,,,,,,10.1007/978-1-4939-0302-3,43549       table p119_2 liquid 
6407,lit_tr7369,,,2022-03-16 04:02:30,2022-03-16 04:02:30,,20.0369003690036,0.00217462932454695,278,221,,,,,1/0.642260757867694,,,,,,,,10.1007/978-1-4939-0302-3,43549       table p119_2 liquid 
737,lit_tr737,,,2022-03-16 04:02:13,2022-03-16 04:02:13,,60.53648486314688,7.602422472182672e-06,194,430,,,,,0.019608/0.94118,,,,,,,,10.1016/j.jpowsour.2008.10.113,"43278 Noriyoshi Matsumi, Kazunori Sugai, and Hiroyuki Ohno 2003 Department of Biotechnology, Tokyo University of Agriculture & Technology Japan Macromolecules Ion Conductive Characteristics of Alkylborane Type and Boric Ester Type Polymer Electrolytes Derived from Mesitylborane  +  PEO3+borane/CF3SO3"
6408,lit_tr7370,,,2022-03-16 04:02:30,2022-03-16 04:02:30,,25.1291512915129,0.00227347611202636,278,221,,,,,1/0.642260757867694,,,,,,,,10.1007/978-1-4939-0302-3,43549       table p119_2 liquid 
6409,lit_tr7371,,,2022-03-16 04:02:30,2022-03-16 04:02:30,,30.0,0.0023327841845139996,278,221,,,,,1/0.642260757867694,,,,,,,,10.1007/978-1-4939-0302-3,43549       table p119_2 liquid 
6410,lit_tr7372,,,2022-03-16 04:02:30,2022-03-16 04:02:30,,40.2952029520295,0.0027479406919275096,278,221,,,,,1/0.642260757867694,,,,,,,,10.1007/978-1-4939-0302-3,43549       table p119_2 liquid 
6411,lit_tr7373,,,2022-03-16 04:02:30,2022-03-16 04:02:30,,50.590405904059,0.00298517298187809,278,221,,,,,1/0.642260757867694,,,,,,,,10.1007/978-1-4939-0302-3,43549       table p119_2 liquid 
6412,lit_tr7374,,,2022-03-16 04:02:30,2022-03-16 04:02:30,,60.5535055350553,0.00322240527182866,278,221,,,,,1/0.642260757867694,,,,,,,,10.1007/978-1-4939-0302-3,43549       table p119_2 liquid 
6413,lit_tr7375,,,2022-03-16 04:02:30,2022-03-16 04:02:30,,60.5535055350553,0.00322240527182866,278,229,,,,,1/0.569187958512522,,,,,,,,10.1007/978-1-4939-0302-3,43549       table p119_2 liquid 
6414,lit_tr7376,,,2022-03-16 04:02:30,2022-03-16 04:02:30,,50.4797047970479,0.00300494233937397,278,229,,,,,1/0.569187958512522,,,,,,,,10.1007/978-1-4939-0302-3,43549       table p119_2 liquid 
6415,lit_tr7377,,,2022-03-16 04:02:30,2022-03-16 04:02:30,,40.1845018450184,0.00272817133443163,278,229,,,,,1/0.569187958512522,,,,,,,,10.1007/978-1-4939-0302-3,43549       table p119_2 liquid 
6416,lit_tr7378,,,2022-03-16 04:02:30,2022-03-16 04:02:30,,30.2214022140221,0.00241186161449752,278,229,,,,,1/0.569187958512522,,,,,,,,10.1007/978-1-4939-0302-3,43549       table p119_2 liquid 
6417,lit_tr7379,,,2022-03-16 04:02:30,2022-03-16 04:02:30,,25.4612546125461,0.00223393739703459,278,229,,,,,1/0.569187958512522,,,,,,,,10.1007/978-1-4939-0302-3,43549       table p119_2 liquid 
738,lit_tr738,,,2022-03-16 04:02:13,2022-03-16 04:02:13,,50.125896904730325,5.323411028602605e-06,194,430,,,,,0.019608/0.94118,,,,,,,,10.1016/j.jpowsour.2008.10.113,"43278 Noriyoshi Matsumi, Kazunori Sugai, and Hiroyuki Ohno 2003 Department of Biotechnology, Tokyo University of Agriculture & Technology Japan Macromolecules Ion Conductive Characteristics of Alkylborane Type and Boric Ester Type Polymer Electrolytes Derived from Mesitylborane  +  PEO3+borane/CF3SO3"
6418,lit_tr7380,,,2022-03-16 04:02:30,2022-03-16 04:02:30,,19.4833948339483,0.00199670510708401,278,229,,,,,1/0.569187958512522,,,,,,,,10.1007/978-1-4939-0302-3,43549       table p119_2 liquid 
6419,lit_tr7381,,,2022-03-16 04:02:30,2022-03-16 04:02:30,,14.8339483394833,0.00195716639209225,278,229,,,,,1/0.569187958512522,,,,,,,,10.1007/978-1-4939-0302-3,43549       table p119_2 liquid 
6420,lit_tr7382,,,2022-03-16 04:02:30,2022-03-16 04:02:30,,9.85239852398524,0.0017001647446458,278,229,,,,,1/0.569187958512522,,,,,,,,10.1007/978-1-4939-0302-3,43549       table p119_2 liquid 
6421,lit_tr7383,,,2022-03-16 04:02:30,2022-03-16 04:02:30,,4.87084870848709,0.00144316309719934,278,229,,,,,1/0.569187958512522,,,,,,,,10.1007/978-1-4939-0302-3,43549       table p119_2 liquid 
6422,lit_tr7384,,,2022-03-16 04:02:30,2022-03-16 04:02:30,,0.0,0.0012652388797364,278,229,,,,,1/0.569187958512522,,,,,,,,10.1007/978-1-4939-0302-3,43549       table p119_2 liquid 
6423,lit_tr7385,,,2022-03-16 04:02:30,2022-03-16 04:02:30,,-5.09225092250922,0.00120593080724876,278,229,,,,,1/0.569187958512522,,,,,,,,10.1007/978-1-4939-0302-3,43549       table p119_2 liquid 
6424,lit_tr7386,,,2022-03-16 04:02:30,2022-03-16 04:02:30,,25.0,0.0117607973421926,278,219,215,449,,,1/0.741282901008105/0.587426825380696/0.00770614418536975,,,,,,,,10.1007/978-1-4939-0302-3,43549       table p119_2 liquid 
6425,lit_tr7387,,,2022-03-16 04:02:30,2022-03-16 04:02:30,,25.0,0.011282392026578,278,219,215,449,,,1/0.59357339305815/0.470374985636941/0.146416739522026,,,,,,,,10.1007/978-1-4939-0302-3,43549       table p119_2 liquid 
6426,lit_tr7388,,,2022-03-16 04:02:30,2022-03-16 04:02:30,,25.0,0.010485049833887001,278,219,215,449,,,1/0.454069968883194/0.359826025878951/0.277421190673312,,,,,,,,10.1007/978-1-4939-0302-3,43549       table p119_2 liquid 
6427,lit_tr7389,,,2022-03-16 04:02:30,2022-03-16 04:02:30,,25.0,0.00986710963455149,278,219,215,449,,,1/0.372009131133219/0.294797226021309/0.35448263252701,,,,,,,,10.1007/978-1-4939-0302-3,43549       table p119_2 liquid 
739,lit_tr739,,,2022-03-16 04:02:13,2022-03-16 04:02:13,,40.845205921196055,2.275846674693321e-06,194,430,,,,,0.019608/0.94118,,,,,,,,10.1016/j.jpowsour.2008.10.113,"43278 Noriyoshi Matsumi, Kazunori Sugai, and Hiroyuki Ohno 2003 Department of Biotechnology, Tokyo University of Agriculture & Technology Japan Macromolecules Ion Conductive Characteristics of Alkylborane Type and Boric Ester Type Polymer Electrolytes Derived from Mesitylborane  +  PEO3+borane/CF3SO3"
6428,lit_tr7390,,,2022-03-16 04:02:30,2022-03-16 04:02:30,,25.0,0.009328903654485049,278,219,215,449,,,1/0.298154377158241/0.236271306149431/0.423837930195338,,,,,,,,10.1007/978-1-4939-0302-3,43549       table p119_2 liquid 
6429,lit_tr7391,,,2022-03-16 04:02:30,2022-03-16 04:02:30,,25.0,0.00765448504983388,278,219,215,449,,,1/0.150444869208288/0.119219466405677/0.562548525531994,,,,,,,,10.1007/978-1-4939-0302-3,43549       table p119_2 liquid 
6430,lit_tr7392,,,2022-03-16 04:02:30,2022-03-16 04:02:30,,25.0,0.00500332225913621,278,449,,,,,1/0.703827835597107,,,,,,,,10.1007/978-1-4939-0302-3,43549       table p120_2 liquid 
6431,lit_tr7393,,,2022-03-16 04:02:30,2022-03-16 04:02:30,,25.0,0.00574086378737541,266,219,215,449,,,1/0.741282901008105/0.587426825380696/0.00770614418536975,,,,,,,,10.1007/978-1-4939-0302-3,43549       table p120_2 liquid 
6432,lit_tr7394,,,2022-03-16 04:02:30,2022-03-16 04:02:30,,25.0,0.00651827242524916,266,219,215,449,,,1/0.59357339305815/0.470374985636941/0.146416739522026,,,,,,,,10.1007/978-1-4939-0302-3,43549       table p120_2 liquid 
6433,lit_tr7395,,,2022-03-16 04:02:30,2022-03-16 04:02:30,,25.0,0.00815282392026578,266,219,215,449,,,1/0.454069968883194/0.359826025878951/0.277421190673312,,,,,,,,10.1007/978-1-4939-0302-3,43549       table p120_2 liquid 
6434,lit_tr7396,,,2022-03-16 04:02:30,2022-03-16 04:02:30,,25.0,0.00841196013289036,266,219,215,449,,,1/0.372009131133219/0.294797226021309/0.35448263252701,,,,,,,,10.1007/978-1-4939-0302-3,43549       table p120_2 liquid 
6435,lit_tr7397,,,2022-03-16 04:02:30,2022-03-16 04:02:30,,25.0,0.00855149501661129,266,219,215,449,,,1/0.298154377158241/0.236271306149431/0.423837930195338,,,,,,,,10.1007/978-1-4939-0302-3,43549       table p120_2 liquid 
6436,lit_tr7398,,,2022-03-16 04:02:30,2022-03-16 04:02:30,,25.0,0.00741528239202657,266,219,215,449,,,1/0.150444869208288/0.119219466405677/0.562548525531994,,,,,,,,10.1007/978-1-4939-0302-3,43549       table p120_2 liquid 
6437,lit_tr7399,,,2022-03-16 04:02:30,2022-03-16 04:02:30,,25.0,0.0055813953488372,266,449,,,,,1/0.703827835597107,,,,,,,,10.1007/978-1-4939-0302-3,43549       table p120_2 liquid 
74,lit_tr74,,,2022-03-16 04:02:11,2022-03-16 04:02:11,,44.71769265881392,0.0006053892005937508,1,282,364,,,,0.336/0.0448/0.309,,,,,59.0,-72.0,63.0,not available,"43221 Masaru Heishi a,c, Hiroki Niwa a, Takahiro Uno a, Masataka Kubo b, Takahito Itoh 2013 Division of Chemistry for Materials, Graduate School of Engineering, Mie University, 1577 Kurimamachiya-cho, Tsu, Mie 514-8507, Japan Japan Electrochimica Acta Polymer electrolytes based on polyanionic lithium salts PEO/poly(lithium acrylate) 1/6   PEO600000/poly(lithium acrylate)"
740,lit_tr740,,,2022-03-16 04:02:13,2022-03-16 04:02:13,,30.318216863243265,1.2451968116710385e-06,194,430,,,,,0.019608/0.94118,,,,,,,,10.1016/j.jpowsour.2008.10.113,"43278 Noriyoshi Matsumi, Kazunori Sugai, and Hiroyuki Ohno 2003 Department of Biotechnology, Tokyo University of Agriculture & Technology Japan Macromolecules Ion Conductive Characteristics of Alkylborane Type and Boric Ester Type Polymer Electrolytes Derived from Mesitylborane  +  PEO3+borane/CF3SO3"
6438,lit_tr7400,,,2022-03-16 04:02:30,2022-03-16 04:02:30,,49.79709509899402,0.013056945283452227,278,219,215,449,,,1/0.824437883261413/0.29696485268323/0.140765567119421,,,,,,,,10.1007/978-1-4939-0302-3,43549       table p120_2 liquid 
6439,lit_tr7401,,,2022-03-16 04:02:30,2022-03-16 04:02:30,,39.64471864193706,0.011004850787393263,278,219,215,449,,,1/0.824437883261413/0.29696485268323/0.140765567119421,,,,,,,,10.1007/978-1-4939-0302-3,43549       table p120_2 liquid 
6440,lit_tr7402,,,2022-03-16 04:02:30,2022-03-16 04:02:30,,29.74193302891956,0.009240097793781148,278,219,215,449,,,1/0.824437883261413/0.29696485268323/0.140765567119421,,,,,,,,10.1007/978-1-4939-0302-3,43549       table p120_2 liquid 
6441,lit_tr7403,,,2022-03-16 04:02:30,2022-03-16 04:02:30,,19.153172737955458,0.0073285237840134835,278,219,215,449,,,1/0.824437883261413/0.29696485268323/0.140765567119421,,,,,,,,10.1007/978-1-4939-0302-3,43549       table p120_2 liquid 
6442,lit_tr7404,,,2022-03-16 04:02:30,2022-03-16 04:02:30,,9.520454545454982,0.005991806168980736,278,219,215,449,,,1/0.824437883261413/0.29696485268323/0.140765567119421,,,,,,,,10.1007/978-1-4939-0302-3,43549       table p120_2 liquid 
6443,lit_tr7405,,,2022-03-16 04:02:30,2022-03-16 04:02:30,,59.10963884821882,0.006257815638187095,278,219,208,442,,,1/0.824437883261413/0.206340472360958/0.11747913921827,,,,,,,,10.1007/978-1-4939-0302-3,43549       table p120_2 liquid 
6444,lit_tr7406,,,2022-03-16 04:02:30,2022-03-16 04:02:30,,48.899613048496974,0.005291480935646863,278,219,208,442,,,1/0.824437883261413/0.206340472360958/0.11747913921827,,,,,,,,10.1007/978-1-4939-0302-3,43549       table p120_2 liquid 
6445,lit_tr7407,,,2022-03-16 04:02:30,2022-03-16 04:02:30,,40.08039549478326,0.004545283492054411,278,219,208,442,,,1/0.824437883261413/0.206340472360958/0.11747913921827,,,,,,,,10.1007/978-1-4939-0302-3,43549       table p120_2 liquid 
6446,lit_tr7408,,,2022-03-16 04:02:30,2022-03-16 04:02:30,,31.2079335133501,0.0038635974425313712,278,219,208,442,,,1/0.824437883261413/0.206340472360958/0.11747913921827,,,,,,,,10.1007/978-1-4939-0302-3,43549       table p120_2 liquid 
6447,lit_tr7409,,,2022-03-16 04:02:30,2022-03-16 04:02:30,,26.83061229885277,0.0034699658706995383,278,219,208,442,,,1/0.824437883261413/0.206340472360958/0.11747913921827,,,,,,,,10.1007/978-1-4939-0302-3,43549       table p120_2 liquid 
741,lit_tr741,,,2022-03-16 04:02:13,2022-03-16 04:02:13,,20.693249318651,5.623413251903487e-07,194,430,,,,,0.019608/0.94118,,,,,,,,10.1016/j.jpowsour.2008.10.113,"43278 Noriyoshi Matsumi, Kazunori Sugai, and Hiroyuki Ohno 2003 Department of Biotechnology, Tokyo University of Agriculture & Technology Japan Macromolecules Ion Conductive Characteristics of Alkylborane Type and Boric Ester Type Polymer Electrolytes Derived from Mesitylborane  +  PEO3+borane/CF3SO3"
6448,lit_tr7410,,,2022-03-16 04:02:30,2022-03-16 04:02:30,,59.58178434468863,0.005994842503189437,266,219,208,442,,,1/0.824437883261413/0.206340472360958/0.11747913921827,,,,,,,,10.1007/978-1-4939-0302-3,43549       table p120_2 liquid 
6449,lit_tr7411,,,2022-03-16 04:02:30,2022-03-16 04:02:30,,48.69158847916282,0.004869675251658631,266,219,208,442,,,1/0.824437883261413/0.206340472360958/0.11747913921827,,,,,,,,10.1007/978-1-4939-0302-3,43549       table p120_2 liquid 
6450,lit_tr7412,,,2022-03-16 04:02:30,2022-03-16 04:02:30,,41.2818908548291,0.004150071275292438,266,219,208,442,,,1/0.824437883261413/0.206340472360958/0.11747913921827,,,,,,,,10.1007/978-1-4939-0302-3,43549       table p120_2 liquid 
6451,lit_tr7413,,,2022-03-16 04:02:30,2022-03-16 04:02:30,,31.53911381945926,0.0035938136638046614,266,219,208,442,,,1/0.824437883261413/0.206340472360958/0.11747913921827,,,,,,,,10.1007/978-1-4939-0302-3,43549       table p120_2 liquid 
6452,lit_tr7414,,,2022-03-16 04:02:30,2022-03-16 04:02:30,,27.808987961641378,0.003317671127842908,266,219,208,442,,,1/0.824437883261413/0.206340472360958/0.11747913921827,,,,,,,,10.1007/978-1-4939-0302-3,43549       table p120_2 liquid 
6453,lit_tr7415,,,2022-03-16 04:02:30,2022-03-16 04:02:30,,20.26555599761366,0.002224447817359471,266,219,208,442,,,1/0.824437883261413/0.206340472360958/0.11747913921827,,,,,,,,10.1007/978-1-4939-0302-3,43549       table p120_2 liquid 
6454,lit_tr7416,,,2022-03-16 04:02:30,2022-03-16 04:02:30,,25.0,0.0053,281,228,,,,,1/1.01701183431953,,,,,,,,10.1007/978-1-4939-0302-3,43549       table p120_2 liquid 
6455,lit_tr7417,,,2022-03-16 04:02:30,2022-03-16 04:02:30,,25.0,0.0032,278,228,,,,,1/1.01701183431953,,,,,,,,10.1007/978-1-4939-0302-3,43549       table p120_2 liquid 
6456,lit_tr7418,,,2022-03-16 04:02:30,2022-03-16 04:02:30,,25.0,0.0012,272,228,,,,,1/1.01701183431953,,,,,,,,10.1007/978-1-4939-0302-3,43549       table p120_2 liquid 
6457,lit_tr7419,,,2022-03-16 04:02:30,2022-03-16 04:02:30,,25.0,0.001,269,228,,,,,1/1.01701183431953,,,,,,,,10.1007/978-1-4939-0302-3,43549       table p120_2 liquid 
742,lit_tr742,,,2022-03-16 04:02:13,2022-03-16 04:02:13,,10.736059491162678,1.9843533102903338e-07,194,430,,,,,0.019608/0.94118,,,,,,,,10.1016/j.jpowsour.2008.10.113,"43278 Noriyoshi Matsumi, Kazunori Sugai, and Hiroyuki Ohno 2003 Department of Biotechnology, Tokyo University of Agriculture & Technology Japan Macromolecules Ion Conductive Characteristics of Alkylborane Type and Boric Ester Type Polymer Electrolytes Derived from Mesitylborane  +  PEO3+borane/CF3SO3"
6458,lit_tr7420,,,2022-03-16 04:02:30,2022-03-16 04:02:30,,25.0,0.0053,281,228,,,,,1/1.01701183431953,,,,,,,,10.1007/978-1-4939-0302-3,43549       table p120_2 liquid 
6459,lit_tr7421,,,2022-03-16 04:02:30,2022-03-16 04:02:30,,25.0,0.0023,281,231,,,,,1/0.800234931355994,,,,,,,,10.1007/978-1-4939-0302-3,43549       table p120_2 liquid 
6460,lit_tr7422,,,2022-03-16 04:02:30,2022-03-16 04:02:30,,25.0,0.0025,281,230,,,,,1/0.665601703940362,,,,,,,,10.1007/978-1-4939-0302-3,43549       table p120_2 liquid 
6461,lit_tr7423,,,2022-03-16 04:02:30,2022-03-16 04:02:30,,25.0,0.0015,281,232,,,,,1/0.665601703940362,,,,,,,,10.1007/978-1-4939-0302-3,43549       table p131 liquid 
6462,lit_tr7424,,,2022-03-16 04:02:30,2022-03-16 04:02:30,,25.0,0.0023,281,45,,,,,1/0.998585337438629,,,,,,,,10.1007/978-1-4939-0302-3,43549       table p131 liquid 
6463,lit_tr7425,,,2022-03-16 04:02:30,2022-03-16 04:02:30,,25.0,0.0031,281,444,,,,,1/1.04851460431056,,,,,,,,10.1007/978-1-4939-0302-3,43549       table p131 liquid 
6464,lit_tr7426,,,2022-03-16 04:02:30,2022-03-16 04:02:30,,25.0,0.0033427065026362,281,228,,,,,0.4673721340388/1.01701183431953,,,,,,,,10.1007/978-1-4939-0302-3,43549       table p131 liquid 
6465,lit_tr7427,,,2022-03-16 04:02:30,2022-03-16 04:02:30,,25.0,0.0038172231985940204,281,228,,,,,0.577601410934744/1.01701183431953,,,,,,,,10.1007/978-1-4939-0302-3,43549       table p131 liquid 
6466,lit_tr7428,,,2022-03-16 04:02:30,2022-03-16 04:02:30,,25.0,0.00515641476274165,281,228,,,,,0.970017636684303/1.01701183431953,,,,,,,,10.1007/978-1-4939-0302-3,43549       table p131 liquid 
6467,lit_tr7429,,,2022-03-16 04:02:30,2022-03-16 04:02:30,,25.0,0.00349033391915641,281,228,,,,,1.47707231040564/1.01701183431953,,,,,,,,10.1007/978-1-4939-0302-3,43549       table p131 liquid 
743,lit_tr743,,,2022-03-16 04:02:13,2022-03-16 04:02:13,,0.0977102525000646,5.940322179101908e-08,194,430,,,,,0.019608/0.94118,,,,,,,,10.1016/j.jpowsour.2008.10.113,"43278 Noriyoshi Matsumi, Kazunori Sugai, and Hiroyuki Ohno 2003 Department of Biotechnology, Tokyo University of Agriculture & Technology Japan Macromolecules Ion Conductive Characteristics of Alkylborane Type and Boric Ester Type Polymer Electrolytes Derived from Mesitylborane  +  PEO3+borane/CF3SO3"
6468,lit_tr7430,,,2022-03-16 04:02:30,2022-03-16 04:02:30,,25.0,0.0029209138840070297,281,228,,,,,2.01499118165784/1.01701183431953,,,,,,,,10.1007/978-1-4939-0302-3,43549       table p131 liquid 
6469,lit_tr7431,,,2022-03-16 04:02:30,2022-03-16 04:02:30,,25.0,0.0013391915641476199,281,230,,,,,0.251322751322751/0.665601703940362,,,,,,,,10.1007/978-1-4939-0302-3,43549       table p131 liquid 
6470,lit_tr7432,,,2022-03-16 04:02:30,2022-03-16 04:02:30,,25.0,0.00200351493848857,281,230,,,,,0.476190476190476/0.665601703940362,,,,,,,,10.1007/978-1-4939-0302-3,43549       table p131 liquid 
6471,lit_tr7433,,,2022-03-16 04:02:30,2022-03-16 04:02:30,,25.0,0.0022776801405975304,281,230,,,,,0.692239858906525/0.665601703940362,,,,,,,,10.1007/978-1-4939-0302-3,43549       table p131 liquid 
6472,lit_tr7434,,,2022-03-16 04:02:30,2022-03-16 04:02:30,,25.0,0.00205623901581722,281,230,,,,,0.978835978835979/0.665601703940362,,,,,,,,10.1007/978-1-4939-0302-3,43549       table p131 liquid 
6473,lit_tr7435,,,2022-03-16 04:02:30,2022-03-16 04:02:30,,25.0,0.00159226713532513,281,230,,,,,1.19047619047619/0.665601703940362,,,,,,,,10.1007/978-1-4939-0302-3,43549       table p131 liquid 
6474,lit_tr7436,,,2022-03-16 04:02:30,2022-03-16 04:02:30,,25.0,0.000643233743409489,281,230,,,,,1.49470899470899/0.665601703940362,,,,,,,,10.1007/978-1-4939-0302-3,43549       table p131 liquid 
6475,lit_tr7437,,,2022-03-16 04:02:30,2022-03-16 04:02:30,,25.0,0.000411247803163443,281,230,,,,,2.00176366843033/0.665601703940362,,,,,,,,10.1007/978-1-4939-0302-3,43549       table p140 liquid 
6476,lit_tr7438,,,2022-03-16 04:02:30,2022-03-16 04:02:30,,25.0,0.00282601054481546,281,444,,,,,0.476190476190476/1.04851460431056,,,,,,,,10.1007/978-1-4939-0302-3,43549       table p140 liquid 
6477,lit_tr7439,,,2022-03-16 04:02:30,2022-03-16 04:02:30,,25.0,0.00306854130052724,281,444,,,,,0.621693121693121/1.04851460431056,,,,,,,,10.1007/978-1-4939-0302-3,43549       table p140 liquid 
744,lit_tr744,,,2022-03-16 04:02:13,2022-03-16 04:02:13,,130.69623150889072,0.0005323411028602607,194,430,251,252,,,0.05/0.8/0.05/0.05,,,,,,,,10.1016/j.jpowsour.2008.10.113,"43278 Noriyoshi Matsumi, Kazunori Sugai, and Hiroyuki Ohno 2003 Department of Biotechnology, Tokyo University of Agriculture & Technology Japan Macromolecules Ion Conductive Characteristics of Alkylborane Type and Boric Ester Type Polymer Electrolytes Derived from Mesitylborane  +  PEO3+borane/CF3SO3"
6478,lit_tr7440,,,2022-03-16 04:02:30,2022-03-16 04:02:30,,25.0,0.00361687170474516,281,444,,,,,0.749559082892416/1.04851460431056,,,,,,,,10.1007/978-1-4939-0302-3,43549       table p140 liquid 
6479,lit_tr7441,,,2022-03-16 04:02:30,2022-03-16 04:02:30,,25.0,0.00307908611599296,281,444,,,,,0.974426807760141/1.04851460431056,,,,,,,,10.1007/978-1-4939-0302-3,43549       table p140 liquid 
6480,lit_tr7442,,,2022-03-16 04:02:30,2022-03-16 04:02:30,,25.0,0.0024463971880492,281,444,,,,,1.46384479717813/1.04851460431056,,,,,,,,10.1007/978-1-4939-0302-3,43549       table p141 liquid 
6481,lit_tr7443,,,2022-03-16 04:02:30,2022-03-16 04:02:30,,25.0,0.00206678383128295,281,444,,,,,2.05908289241622/1.04851460431056,,,,,,,,10.1007/978-1-4939-0302-3,43549       table p141 liquid 
6482,lit_tr7444,,,2022-03-16 04:02:30,2022-03-16 04:02:30,,25.0,0.00168717047451669,281,444,,,,,2.48677248677248/1.04851460431056,,,,,,,,10.1007/978-1-4939-0302-3,43549       table p141 liquid 
6483,lit_tr7445,,,2022-03-16 04:02:30,2022-03-16 04:02:30,,40.2076124567474,0.0069863013698630095,281,228,,,,,1/1.01701183431953,,,,,,,,10.1007/978-1-4939-0302-3,43549       table p141 liquid 
6484,lit_tr7446,,,2022-03-16 04:02:30,2022-03-16 04:02:30,,30.1384083044982,0.0057260273972602705,281,228,,,,,1/1.01701183431953,,,,,,,,10.1007/978-1-4939-0302-3,43549       table p141 liquid 
6485,lit_tr7447,,,2022-03-16 04:02:30,2022-03-16 04:02:30,,20.1730103806228,0.004342465753424649,281,228,,,,,1/1.01701183431953,,,,,,,,10.1007/978-1-4939-0302-3,43549       table p143 liquid 
6486,lit_tr7448,,,2022-03-16 04:02:30,2022-03-16 04:02:30,,9.48096885813148,0.00295890410958904,281,228,,,,,1/1.01701183431953,,,,,,,,10.1007/978-1-4939-0302-3,43549       table p143 liquid 
6487,lit_tr7449,,,2022-03-16 04:02:30,2022-03-16 04:02:30,,-0.0692041522491351,0.00120547945205479,281,228,,,,,1/1.01701183431953,,,,,,,,10.1007/978-1-4939-0302-3,43549       table p143 liquid 
745,lit_tr745,,,2022-03-16 04:02:13,2022-03-16 04:02:13,,120.4032823917965,0.00043939691154051494,194,430,251,252,,,0.05/0.8/0.05/0.05,,,,,,,,10.1016/j.jpowsour.2008.10.113,"43278 Noriyoshi Matsumi, Kazunori Sugai, and Hiroyuki Ohno 2003 Department of Biotechnology, Tokyo University of Agriculture & Technology Japan Macromolecules Ion Conductive Characteristics of Alkylborane Type and Boric Ester Type Polymer Electrolytes Derived from Mesitylborane  +  PEO3+borane/CF3SO3"
6488,lit_tr7450,,,2022-03-16 04:02:30,2022-03-16 04:02:30,,-10.0346020761245,0.00038356164383561496,281,228,,,,,1/1.01701183431953,,,,,,,,10.1007/978-1-4939-0302-3,43549       table p143 liquid 
6489,lit_tr7451,,,2022-03-16 04:02:30,2022-03-16 04:02:30,,-20.0,0.000164383561643835,281,228,,,,,1/1.01701183431953,,,,,,,,10.1007/978-1-4939-0302-3,43549       table p143 liquid 
6490,lit_tr7452,,,2022-03-16 04:02:30,2022-03-16 04:02:30,,40.0,0.00454794520547945,281,444,,,,,1/1.04851460431056,,,,,,,,10.1007/978-1-4939-0302-3,43549       table p143 liquid 
6491,lit_tr7453,,,2022-03-16 04:02:30,2022-03-16 04:02:30,,30.1384083044982,0.00357534246575342,281,444,,,,,1/1.04851460431056,,,,,,,,10.1007/978-1-4939-0302-3,43549       table p150 liquid 
6492,lit_tr7454,,,2022-03-16 04:02:30,2022-03-16 04:02:30,,19.8615916955017,0.00265753424657534,281,444,,,,,1/1.04851460431056,,,,,,,,10.1007/978-1-4939-0302-3,43549       table p150 liquid 
6493,lit_tr7455,,,2022-03-16 04:02:30,2022-03-16 04:02:30,,10.1038062283737,0.0017945205479452,281,444,,,,,1/1.04851460431056,,,,,,,,10.1007/978-1-4939-0302-3,43549       table p150 liquid 
6494,lit_tr7456,,,2022-03-16 04:02:30,2022-03-16 04:02:30,,0.034602076124564,0.0013698630136986301,281,444,,,,,1/1.04851460431056,,,,,,,,10.1007/978-1-4939-0302-3,43549       table p150 liquid 
6495,lit_tr7457,,,2022-03-16 04:02:30,2022-03-16 04:02:30,,-10.2422145328719,0.000999999999999999,281,444,,,,,1/1.04851460431056,,,,,,,,10.1007/978-1-4939-0302-3,43549       table p151 liquid 
6496,lit_tr7458,,,2022-03-16 04:02:30,2022-03-16 04:02:30,,-20.2076124567474,0.0006438356164383549,281,444,,,,,1/1.04851460431056,,,,,,,,10.1007/978-1-4939-0302-3,43549       table p151 liquid 
6497,lit_tr7459,,,2022-03-16 04:02:30,2022-03-16 04:02:30,,40.4152249134948,0.00227397260273972,281,230,,,,,1/0.665601703940362,,,,,,,,10.1007/978-1-4939-0302-3,43549       table p151 liquid 
746,lit_tr746,,,2022-03-16 04:02:13,2022-03-16 04:02:13,,110.62197190482152,0.0003831183909013838,194,430,251,252,,,0.05/0.8/0.05/0.05,,,,,,,,10.1016/j.jpowsour.2008.10.113,"43278 Noriyoshi Matsumi, Kazunori Sugai, and Hiroyuki Ohno 2003 Department of Biotechnology, Tokyo University of Agriculture & Technology Japan Macromolecules Ion Conductive Characteristics of Alkylborane Type and Boric Ester Type Polymer Electrolytes Derived from Mesitylborane  +  PEO3+borane/CF3SO3"
6498,lit_tr7460,,,2022-03-16 04:02:30,2022-03-16 04:02:30,,30.2422145328719,0.0018904109589041001,281,230,,,,,1/0.665601703940362,,,,,,,,10.1007/978-1-4939-0302-3,43549       table p151 liquid 
6499,lit_tr7461,,,2022-03-16 04:02:30,2022-03-16 04:02:30,,20.0692041522491,0.0014931506849315,281,230,,,,,1/0.665601703940362,,,,,,,,10.1007/978-1-4939-0302-3,43549       table p151 liquid 
6500,lit_tr7462,,,2022-03-16 04:02:30,2022-03-16 04:02:30,,10.1038062283737,0.0010821917808219099,281,230,,,,,1/0.665601703940362,,,,,,,,10.1007/978-1-4939-0302-3,43549       table p151 liquid 
6501,lit_tr7463,,,2022-03-16 04:02:30,2022-03-16 04:02:30,,0.449826989619371,0.0007397260273972591,281,230,,,,,1/0.665601703940362,,,,,,,,10.1007/978-1-4939-0302-3,43549       table p151table liquid 
6502,lit_tr7464,,,2022-03-16 04:02:30,2022-03-16 04:02:30,,-10.1384083044982,0.000506849315068493,281,230,,,,,1/0.665601703940362,,,,,,,,10.1007/978-1-4939-0302-3,43549       table p151table liquid 
6503,lit_tr7465,,,2022-03-16 04:02:30,2022-03-16 04:02:30,,-20.0,0.000260273972602739,281,230,,,,,1/0.665601703940362,,,,,,,,10.1007/978-1-4939-0302-3,43549       table p151table liquid 
6504,lit_tr7466,,,2022-03-16 04:02:30,2022-03-16 04:02:30,,25.0,0.0053,281,228,,,,,1/1.01701183431953,,,,,,,,10.1007/978-1-4939-0302-3,43549       table p151table liquid 
6505,lit_tr7467,,,2022-03-16 04:02:30,2022-03-16 04:02:30,,25.0,0.0015,281,202,,,,,1/0.796063106093501,,,,,,,,10.1007/978-1-4939-0302-3,43549       table p151table liquid
