Repository: KanHatakeyama/ion_predictor

# Ionic conductivity predictor 
- Database of Li conducting liquid and solid electrolytes (organic)
    - polymers, liquids, etc
- Predict thier ionic conductivity by machine learning
- Related paper
    - https://pubs.acs.org/doi/10.1021/jacs.9b11442
    - Database and models are slightly different from the original paper
        - mainly because of copyright and available module version issues

# Overview

## Chemical database

## Electrolyte database

## Predicted data
- Exported as a csv file
- Log10 (conductivity) is predicted

File: database/Composite-2022-03-16-1.csv (part 63 of 77)
id,title,subtitle,tags,created_at,updated_at,obtained_date,temperature,conductivity,component1,component2,component3,component4,component5,component6,mol_ratio,wt_ratio,melting_temp,inorg_name,inorg_contain_ratio,crystallinity,Tg,mp,reference,special_memo
764,lit_tr764,,,2022-03-16 04:02:13,2022-03-16 04:02:13,,70.58640092863823,0.0001245196811671039,194,430,251,252,,,0.027778/0.888889/0.027778/0.027778,,,,,,-46.4,45.4,10.1016/j.jpowsour.2008.10.113,"43278 Noriyoshi Matsumi, Kazunori Sugai, and Hiroyuki Ohno 2003 Department of Biotechnology, Tokyo University of Agriculture & Technology Japan Macromolecules Ion Conductive Characteristics of Alkylborane Type and Boric Ester Type Polymer Electrolytes Derived from Mesitylborane  square  PEO4+borane/ClO4"
6678,lit_tr7640,,,2022-03-16 04:02:31,2022-03-16 04:02:31,,79.7780859916782,0.0006715878085868432,274,325,80,,,,,0.71/0.29/1.5,,,,,,,10.1039/c7ta08233a,43549       liquid   
6679,lit_tr7641,,,2022-03-16 04:02:31,2022-03-16 04:02:31,,90.0416088765603,0.0009274483216258708,274,325,80,,,,,0.71/0.29/1.5,,,,,,,10.1039/c7ta08233a,43549       liquid   
6680,lit_tr7642,,,2022-03-16 04:02:31,2022-03-16 04:02:31,,100.02773925104,0.0013661991748364333,274,325,80,,,,,0.71/0.29/1.5,,,,,,,10.1039/c7ta08233a,43549       liquid   
6681,lit_tr7643,,,2022-03-16 04:02:31,2022-03-16 04:02:31,,110.01386962552,0.0015544930512711491,274,325,80,,,,,0.71/0.29/1.5,,,,,,,10.1039/c7ta08233a,43549       gel   
6682,lit_tr7644,,,2022-03-16 04:02:31,2022-03-16 04:02:31,,119.861303744798,0.002012511254591208,274,325,80,,,,,0.71/0.29/1.5,,,,,,,10.1039/c7ta08233a,43549       gel   
6683,lit_tr7645,,,2022-03-16 04:02:31,2022-03-16 04:02:31,,29.8474341192787,8.694654647198441e-07,274,325,80,,,,,0.71/0.29/2.3333,,,,,,,10.1039/c7ta08233a,43549       gel   
6684,lit_tr7646,,,2022-03-16 04:02:31,2022-03-16 04:02:31,,39.8335644937586,1.1625738786104168e-06,274,325,80,,,,,0.71/0.29/2.3333,,,,,,,10.1039/c7ta08233a,43549       gel   
6685,lit_tr7647,,,2022-03-16 04:02:31,2022-03-16 04:02:31,,49.9583911234396,2.0785334084218636e-06,274,325,80,,,,,0.71/0.29/2.3333,,,,,,,10.1039/c7ta08233a,43549       gel   
6686,lit_tr7648,,,2022-03-16 04:02:31,2022-03-16 04:02:31,,60.2219140083217,3.483822941813597e-06,274,325,80,,,,,0.71/0.29/2.3333,,,,,,,10.1039/c7ta08233a,43549       gel   
6687,lit_tr7649,,,2022-03-16 04:02:31,2022-03-16 04:02:31,,69.7919556171983,4.968916311492474e-06,274,325,80,,,,,0.71/0.29/2.3333,,,,,,,10.1039/c7ta08233a,43549       gel   
765,lit_tr765,,,2022-03-16 04:02:13,2022-03-16 04:02:13,,61.102974684348226,0.00010277914486944553,194,430,251,252,,,0.027778/0.888889/0.027778/0.027778,,,,,,-46.4,45.4,10.1016/j.jpowsour.2008.10.113,"43278 Noriyoshi Matsumi, Kazunori Sugai, and Hiroyuki Ohno 2003 Department of Biotechnology, Tokyo University of Agriculture & Technology Japan Macromolecules Ion Conductive Characteristics of Alkylborane Type and Boric Ester Type Polymer Electrolytes Derived from Mesitylborane  square  PEO4+borane/ClO4"
6688,lit_tr7650,,,2022-03-16 04:02:31,2022-03-16 04:02:31,,80.1941747572815,8.883786869041153e-06,274,325,80,,,,,0.71/0.29/2.3333,,,,,,,10.1039/c7ta08233a,43549       gel   
6689,lit_tr7651,,,2022-03-16 04:02:31,2022-03-16 04:02:31,,89.7642163661581,1.2670791317086978e-05,274,325,80,,,,,0.71/0.29/2.3333,,,,,,,10.1039/c7ta08233a,43549       gel   
6690,lit_tr7652,,,2022-03-16 04:02:31,2022-03-16 04:02:31,,99.750346740638,1.7498090332270236e-05,274,325,80,,,,,0.71/0.29/2.3333,,,,,,,10.1039/c7ta08233a,43549       gel   
6691,lit_tr7653,,,2022-03-16 04:02:31,2022-03-16 04:02:31,,110.152565880721,2.4164486464502857e-05,274,325,80,,,,,0.71/0.29/2.3333,,,,,,,10.1039/c7ta08233a,43549       gel   
6692,lit_tr7654,,,2022-03-16 04:02:31,2022-03-16 04:02:31,,120.138696255201,3.446538844187099e-05,274,325,80,,,,,0.71/0.29/2.3333,,,,,,,10.1039/c7ta08233a,43549       gel   
6693,lit_tr7655,,,2022-03-16 04:02:31,2022-03-16 04:02:31,,29.5700416088765,4.320301129925728e-05,274,325,80,,,,,0.71/0.29/1.5,,,,,,,10.1039/c7ta08233a,43549       gel   
6694,lit_tr7656,,,2022-03-16 04:02:31,2022-03-16 04:02:31,,39.8335644937586,7.478797526047157e-05,274,325,80,,,,,0.71/0.29/1.5,,,,,,,10.1039/c7ta08233a,43549       gel   
6695,lit_tr7657,,,2022-03-16 04:02:31,2022-03-16 04:02:31,,50.6518723994452,0.0001253518769188514,274,325,80,,,,,0.71/0.29/1.5,,,,,,,10.1039/c7ta08233a,43549       gel   
6696,lit_tr7658,,,2022-03-16 04:02:31,2022-03-16 04:02:31,,60.0832177531206,0.00018465247800601118,274,325,80,,,,,0.71/0.29/1.5,,,,,,,10.1039/c7ta08233a,43549       gel   
6697,lit_tr7659,,,2022-03-16 04:02:31,2022-03-16 04:02:31,,70.3467406380027,0.00026336663063707057,274,325,80,,,,,0.71/0.29/1.5,,,,,,,10.1039/c7ta08233a,43549       gel   
766,lit_tr766,,,2022-03-16 04:02:13,2022-03-16 04:02:13,,50.657562460859765,7.60242247218268e-05,194,430,251,252,,,0.027778/0.888889/0.027778/0.027778,,,,,,-46.4,45.4,10.1016/j.jpowsour.2008.10.113,"43278 Noriyoshi Matsumi, Kazunori Sugai, and Hiroyuki Ohno 2003 Department of Biotechnology, Tokyo University of Agriculture & Technology Japan Macromolecules Ion Conductive Characteristics of Alkylborane Type and Boric Ester Type Polymer Electrolytes Derived from Mesitylborane  square  PEO4+borane/ClO4"
6698,lit_tr7660,,,2022-03-16 04:02:31,2022-03-16 04:02:31,,80.0554785020804,0.00035215103727546715,274,325,80,,,,,0.71/0.29/1.5,,,,,,,10.1039/c7ta08233a,43549       gel   
6699,lit_tr7661,,,2022-03-16 04:02:31,2022-03-16 04:02:31,,90.1803051317614,0.0004708658524970129,274,325,80,,,,,0.71/0.29/1.5,,,,,,,10.1039/c7ta08233a,43549       gel   
6700,lit_tr7662,,,2022-03-16 04:02:31,2022-03-16 04:02:31,,99.8890429958391,0.0005533382015334646,274,325,80,,,,,0.71/0.29/1.5,,,,,,,10.1039/c7ta08233a,43549       gel   
6701,lit_tr7663,,,2022-03-16 04:02:31,2022-03-16 04:02:31,,110.01386962552,0.0006936198213312156,274,325,80,,,,,0.71/0.29/1.5,,,,,,,10.1039/c7ta08233a,43549       gel   
6702,lit_tr7664,,,2022-03-16 04:02:31,2022-03-16 04:02:31,,29.9861303744799,0.00027200659832028956,274,325,80,,,,,0.71/0.29/1,,,,,,,10.1039/c7ta08233a,43549       gel   
6703,lit_tr7665,,,2022-03-16 04:02:31,2022-03-16 04:02:31,,40.5270457697642,0.0003637036533920737,274,325,80,,,,,0.71/0.29/1,,,,,,,10.1039/c7ta08233a,43549       gel   
6704,lit_tr7666,,,2022-03-16 04:02:31,2022-03-16 04:02:31,,49.6809986130374,0.0005533382015334646,274,325,80,,,,,0.71/0.29/1,,,,,,,10.1039/c7ta08233a,43549       gel   
6705,lit_tr7667,,,2022-03-16 04:02:31,2022-03-16 04:02:31,,60.2219140083217,0.0008151076202447971,274,325,80,,,,,0.71/0.29/1,,,,,,,10.1039/c7ta08233a,43549       gel   
6706,lit_tr7668,,,2022-03-16 04:02:31,2022-03-16 04:02:31,,70.0693481276005,0.0010552721725608652,274,325,80,,,,,0.71/0.29/1,,,,,,,10.1039/c7ta08233a,43549       gel   
6707,lit_tr7669,,,2022-03-16 04:02:31,2022-03-16 04:02:31,,79.9167822468793,0.0014110185078357684,274,325,80,,,,,0.71/0.29/1,,,,,,,10.1039/c7ta08233a,43549       gel   
767,lit_tr767,,,2022-03-16 04:02:13,2022-03-16 04:02:13,,40.845205921196055,2.9935740123573076e-05,194,430,251,252,,,0.027778/0.888889/0.027778/0.027778,,,,,,-46.4,45.4,10.1016/j.jpowsour.2008.10.113,"43278 Noriyoshi Matsumi, Kazunori Sugai, and Hiroyuki Ohno 2003 Department of Biotechnology, Tokyo University of Agriculture & Technology Japan Macromolecules Ion Conductive Characteristics of Alkylborane Type and Boric Ester Type Polymer Electrolytes Derived from Mesitylborane  square  PEO4+borane/ClO4"
6708,lit_tr7670,,,2022-03-16 04:02:31,2022-03-16 04:02:31,,89.625520110957,0.0017125563081073322,274,325,80,,,,,0.71/0.29/1,,,,,,,10.1039/c7ta08233a,43549       gel   
6709,lit_tr7671,,,2022-03-16 04:02:31,2022-03-16 04:02:31,,99.750346740638,0.002146721475504683,274,325,80,,,,,0.71/0.29/1,,,,,,,10.1039/c7ta08233a,43549       gel   
6710,lit_tr7672,,,2022-03-16 04:02:31,2022-03-16 04:02:31,,110.01386962552,0.0027792347649241047,274,325,80,,,,,0.71/0.29/1,,,,,,,10.1039/c7ta08233a,43549       gel   
6711,lit_tr7673,,,2022-03-16 04:02:31,2022-03-16 04:02:31,,120.138696255201,0.0032660188847994137,274,325,80,,,,,0.71/0.29/1,,,,,,,10.1039/c7ta08233a,43549       gel   
6712,lit_tr7674,,,2022-03-16 04:02:31,2022-03-16 04:02:31,,68.95257978994636,0.04185484988731483,267,157,,,,,1/1.91473812423873,,,,,,,,10.5796/electrochemistry.76.2,43549       gel   
6713,lit_tr7675,,,2022-03-16 04:02:31,2022-03-16 04:02:31,,64.91932688432166,0.039280834398489006,267,157,,,,,1/1.91473812423873,,,,,,,,10.5796/electrochemistry.76.2,43549       gel   
6714,lit_tr7676,,,2022-03-16 04:02:31,2022-03-16 04:02:31,,58.83100138531648,0.03609335547552378,267,157,,,,,1/1.91473812423873,,,,,,,,10.5796/electrochemistry.76.2,43549       gel   
6715,lit_tr7677,,,2022-03-16 04:02:31,2022-03-16 04:02:31,,51.72653723249789,0.034597963485466635,267,157,,,,,1/1.91473812423873,,,,,,,,10.5796/electrochemistry.76.2,43549       gel   
6716,lit_tr7678,,,2022-03-16 04:02:31,2022-03-16 04:02:31,,48.48742690058572,0.034597963485466635,267,157,,,,,1/1.91473812423873,,,,,,,,10.5796/electrochemistry.76.2,43549       gel   
6717,lit_tr7679,,,2022-03-16 04:02:31,2022-03-16 04:02:31,,43.748082554075836,0.03179048036867066,267,157,,,,,1/1.91473812423873,,,,,,,,10.5796/electrochemistry.76.2,43549       gel   
768,lit_tr768,,,2022-03-16 04:02:13,2022-03-16 04:02:13,,30.435220014280617,1.2798026349770913e-05,194,430,251,252,,,0.027778/0.888889/0.027778/0.027778,,,,,,-46.4,45.4,10.1016/j.jpowsour.2008.10.113,"43278 Noriyoshi Matsumi, Kazunori Sugai, and Hiroyuki Ohno 2003 Department of Biotechnology, Tokyo University of Agriculture & Technology Japan Macromolecules Ion Conductive Characteristics of Alkylborane Type and Boric Ester Type Polymer Electrolytes Derived from Mesitylborane  square  PEO4+borane/ClO4"
6718,lit_tr7680,,,2022-03-16 04:02:31,2022-03-16 04:02:31,,38.01675941383792,0.03047336177226815,267,157,,,,,1/1.91473812423873,,,,,,,,10.5796/electrochemistry.76.2,43549       gel   
6719,lit_tr7681,,,2022-03-16 04:02:31,2022-03-16 04:02:31,,32.85145932141552,0.028599292090747575,267,157,,,,,1/1.91473812423873,,,,,,,,10.5796/electrochemistry.76.2,43549       gel   
6720,lit_tr7682,,,2022-03-16 04:02:31,2022-03-16 04:02:31,,27.504180482122933,0.026278576603235168,267,157,,,,,1/1.91473812423873,,,,,,,,10.5796/electrochemistry.76.2,43549       liquid   
6721,lit_tr7683,,,2022-03-16 04:02:31,2022-03-16 04:02:31,,24.04195677207923,0.025728441300872342,267,157,,,,,1/1.91473812423873,,,,,,,,10.5796/electrochemistry.76.2,43549       liquid   
6722,lit_tr7684,,,2022-03-16 04:02:31,2022-03-16 04:02:31,,19.658518065980388,0.024146177678135927,267,157,,,,,1/1.91473812423873,,,,,,,,10.5796/electrochemistry.76.2,43549       liquid   
6723,lit_tr7685,,,2022-03-16 04:02:31,2022-03-16 04:02:31,,13.798340745809924,0.021267587270342985,267,157,,,,,1/1.91473812423873,,,,,,,,10.5796/electrochemistry.76.2,43549       liquid   
6724,lit_tr7686,,,2022-03-16 04:02:31,2022-03-16 04:02:31,,8.168128458829983,0.020386445042558734,267,157,,,,,1/1.91473812423873,,,,,,,,10.5796/electrochemistry.76.2,43549       liquid   
6725,lit_tr7687,,,2022-03-16 04:02:31,2022-03-16 04:02:31,,3.642343866018166,0.019132706815258416,267,157,,,,,1/1.91473812423873,,,,,,,,10.5796/electrochemistry.76.2,43549       liquid   
6726,lit_tr7688,,,2022-03-16 04:02:31,2022-03-16 04:02:31,,-4.42753303964713,0.01721212968003644,267,157,,,,,1/1.91473812423873,,,,,,,,10.5796/electrochemistry.76.2,43549       liquid   
6727,lit_tr7689,,,2022-03-16 04:02:31,2022-03-16 04:02:31,,-6.922417076654483,0.014532077932367214,267,157,,,,,1/1.91473812423873,,,,,,,,10.5796/electrochemistry.76.2,43549       liquid   
769,lit_tr769,,,2022-03-16 04:02:13,2022-03-16 04:02:13,,20.80294695178145,4.393969115405152e-06,194,430,251,252,,,0.027778/0.888889/0.027778/0.027778,,,,,,-46.4,45.4,10.1016/j.jpowsour.2008.10.113,"43278 Noriyoshi Matsumi, Kazunori Sugai, and Hiroyuki Ohno 2003 Department of Biotechnology, Tokyo University of Agriculture & Technology Japan Macromolecules Ion Conductive Characteristics of Alkylborane Type and Boric Ester Type Polymer Electrolytes Derived from Mesitylborane  square  PEO4+borane/ClO4"
6728,lit_tr7690,,,2022-03-16 04:02:31,2022-03-16 04:02:31,,-11.245238095237482,0.013352859292396315,267,157,,,,,1/1.91473812423873,,,,,,,,10.5796/electrochemistry.76.2,43549       liquid   
6729,lit_tr7691,,,2022-03-16 04:02:31,2022-03-16 04:02:31,,-16.964905314599662,0.012269329418156397,267,157,,,,,1/1.91473812423873,,,,,,,,10.5796/electrochemistry.76.2,43549       liquid   
6730,lit_tr7692,,,2022-03-16 04:02:31,2022-03-16 04:02:31,,-22.683407988054825,0.011037711029156422,267,157,,,,,1/1.91473812423873,,,,,,,,10.5796/electrochemistry.76.2,43549       liquid   
6731,lit_tr7693,,,2022-03-16 04:02:31,2022-03-16 04:02:31,,-26.98373688458412,0.009721848555350058,267,157,,,,,1/1.91473812423873,,,,,,,,10.5796/electrochemistry.76.2,43549       liquid   
6732,lit_tr7694,,,2022-03-16 04:02:31,2022-03-16 04:02:31,,-32.04328063241064,0.007868016053598239,267,157,,,,,1/1.91473812423873,,,,,,,,10.5796/electrochemistry.76.2,43549       liquid   
6733,lit_tr7695,,,2022-03-16 04:02:31,2022-03-16 04:02:31,,-37.330783018204784,0.0065038420364269215,267,157,,,,,1/1.91473812423873,,,,,,,,10.5796/electrochemistry.76.2,43549       liquid   
6734,lit_tr7696,,,2022-03-16 04:02:31,2022-03-16 04:02:31,,-42.80327840714031,0.0053761915261280055,267,157,,,,,1/1.91473812423873,,,,,,,,10.5796/electrochemistry.76.2,43549       liquid   
6735,lit_tr7697,,,2022-03-16 04:02:31,2022-03-16 04:02:31,,-48.0275414346103,0.004170752272487542,267,157,,,,,1/1.91473812423873,,,,,,,,10.5796/electrochemistry.76.2,43549       liquid   
6736,lit_tr7698,,,2022-03-16 04:02:31,2022-03-16 04:02:31,,-54.14092630067236,0.0032355942741102103,267,157,,,,,1/1.91473812423873,,,,,,,,10.5796/electrochemistry.76.2,43549       liquid   
6737,lit_tr7699,,,2022-03-16 04:02:31,2022-03-16 04:02:31,,70.77619169656663,0.02314577191883025,267,157,,,,,1/1.91473812423873,,,,,,,,10.5796/electrochemistry.76.2,43549       liquid   
77,lit_tr77,,,2022-03-16 04:02:11,2022-03-16 04:02:11,,30.1085740296636,0.0003738836145584135,1,282,364,,,,0.336/0.0448/0.309,,,,,59.0,-72.0,63.0,not available,"43221 Masaru Heishi a,c, Hiroki Niwa a, Takahiro Uno a, Masataka Kubo b, Takahito Itoh 2013 Division of Chemistry for Materials, Graduate School of Engineering, Mie University, 1577 Kurimamachiya-cho, Tsu, Mie 514-8507, Japan Japan Electrochimica Acta Polymer electrolytes based on polyanionic lithium salts PEO/poly(lithium acrylate) 1/6   PEO600000/poly(lithium acrylate)"
770,lit_tr770,,,2022-03-16 04:02:13,2022-03-16 04:02:13,,10.531585575812642,1.2451968116710385e-06,194,430,251,252,,,0.027778/0.888889/0.027778/0.027778,,,,,,-46.4,45.4,10.1016/j.jpowsour.2008.10.113,"43278 Noriyoshi Matsumi, Kazunori Sugai, and Hiroyuki Ohno 2003 Department of Biotechnology, Tokyo University of Agriculture & Technology Japan Macromolecules Ion Conductive Characteristics of Alkylborane Type and Boric Ester Type Polymer Electrolytes Derived from Mesitylborane  square  PEO4+borane/ClO4"
6738,lit_tr7700,,,2022-03-16 04:02:31,2022-03-16 04:02:31,,65.36276359600538,0.021267587270342985,267,216,,,,,1/1.45430866073367,,,,,,,,10.5796/electrochemistry.76.2,43549       liquid   
6739,lit_tr7701,,,2022-03-16 04:02:31,2022-03-16 04:02:31,,60.117110360585116,0.021267587270342985,267,216,,,,,1/1.45430866073367,,,,,,,,10.5796/electrochemistry.76.2,43549       liquid   
6740,lit_tr7702,,,2022-03-16 04:02:31,2022-03-16 04:02:31,,55.44941234084246,0.020386445042558734,267,216,,,,,1/1.45430866073367,,,,,,,,10.5796/electrochemistry.76.2,43549       liquid   
6741,lit_tr7703,,,2022-03-16 04:02:31,2022-03-16 04:02:31,,50.0988679063496,0.019959660012421356,267,216,,,,,1/1.45430866073367,,,,,,,,10.5796/electrochemistry.76.2,43549       liquid   
6742,lit_tr7704,,,2022-03-16 04:02:31,2022-03-16 04:02:31,,45.31226862838196,0.017956071758192256,267,216,,,,,1/1.45430866073367,,,,,,,,10.5796/electrochemistry.76.2,43549       liquid   
6743,lit_tr7705,,,2022-03-16 04:02:31,2022-03-16 04:02:31,,41.0474152463014,0.018340015303407942,267,216,,,,,1/1.45430866073367,,,,,,,,10.5796/electrochemistry.76.2,43549       liquid   
6744,lit_tr7706,,,2022-03-16 04:02:31,2022-03-16 04:02:31,,36.15211118281616,0.01721212968003644,267,216,,,,,1/1.45430866073367,,,,,,,,10.5796/electrochemistry.76.2,43549       liquid   
6745,lit_tr7707,,,2022-03-16 04:02:31,2022-03-16 04:02:31,,29.620508076888655,0.01685179813282969,267,216,,,,,1/1.45430866073367,,,,,,,,10.5796/electrochemistry.76.2,43549       liquid   
6746,lit_tr7708,,,2022-03-16 04:02:31,2022-03-16 04:02:31,,25.417233247308445,0.016153607465492895,267,216,,,,,1/1.45430866073367,,,,,,,,10.5796/electrochemistry.76.2,43549       liquid   
6747,lit_tr7709,,,2022-03-16 04:02:31,2022-03-16 04:02:31,,20.324457662701548,0.01581543581101388,267,216,,,,,1/1.45430866073367,,,,,,,,10.5796/electrochemistry.76.2,43549       liquid   
771,lit_tr771,,,2022-03-16 04:02:13,2022-03-16 04:02:13,,0.3824777419784482,2.6101592190530047e-07,194,430,251,252,,,0.027778/0.888889/0.027778/0.027778,,,,,,-46.4,45.4,10.1016/j.jpowsour.2008.10.113,"43278 Noriyoshi Matsumi, Kazunori Sugai, and Hiroyuki Ohno 2003 Department of Biotechnology, Tokyo University of Agriculture & Technology Japan Macromolecules Ion Conductive Characteristics of Alkylborane Type and Boric Ester Type Polymer Electrolytes Derived from Mesitylborane  square  PEO4+borane/ClO4"
6748,lit_tr7710,,,2022-03-16 04:02:31,2022-03-16 04:02:31,,15.080240549828375,0.014227852585310554,267,216,,,,,1/1.45430866073367,,,,,,,,10.5796/electrochemistry.76.2,43549       liquid   
6749,lit_tr7711,,,2022-03-16 04:02:31,2022-03-16 04:02:31,,9.70979259758883,0.01253167687909685,267,216,,,,,1/1.45430866073367,,,,,,,,10.5796/electrochemistry.76.2,43549       liquid   
6750,lit_tr7712,,,2022-03-16 04:02:31,2022-03-16 04:02:31,,5.13467153284671,0.01253167687909685,267,216,,,,,1/1.45430866073367,,,,,,,,10.5796/electrochemistry.76.2,43549       liquid   
6751,lit_tr7713,,,2022-03-16 04:02:31,2022-03-16 04:02:31,,0.12523010507510435,0.011273723557991807,267,216,,,,,1/1.45430866073367,,,,,,,,10.5796/electrochemistry.76.2,43549       liquid   
6752,lit_tr7714,,,2022-03-16 04:02:31,2022-03-16 04:02:31,,-4.985984333785893,0.010580405122179991,267,216,,,,,1/1.45430866073367,,,,,,,,10.5796/electrochemistry.76.2,43549       liquid   
6753,lit_tr7715,,,2022-03-16 04:02:31,2022-03-16 04:02:31,,-10.1777472958143,0.009319060444721831,267,216,,,,,1/1.45430866073367,,,,,,,,10.5796/electrochemistry.76.2,43549       liquid   
6754,lit_tr7716,,,2022-03-16 04:02:31,2022-03-16 04:02:31,,-14.396336572573773,0.008383595610357125,267,216,,,,,1/1.45430866073367,,,,,,,,10.5796/electrochemistry.76.2,43549       liquid   
6755,lit_tr7717,,,2022-03-16 04:02:31,2022-03-16 04:02:31,,-19.98066706912141,0.007542034497459164,267,216,,,,,1/1.45430866073367,,,,,,,,10.5796/electrochemistry.76.2,43549       liquid   
6756,lit_tr7718,,,2022-03-16 04:02:31,2022-03-16 04:02:31,,-25.09085027726377,0.0065038420364269215,267,216,,,,,1/1.45430866073367,,,,,,,,10.5796/electrochemistry.76.2,43549       liquid   
6757,lit_tr7719,,,2022-03-16 04:02:31,2022-03-16 04:02:31,,-29.998818669372127,0.005608561091711182,267,216,,,,,1/1.45430866073367,,,,,,,,10.5796/electrochemistry.76.2,43549       liquid   
772,lit_tr772,,,2022-03-16 04:02:13,2022-03-16 04:02:13,,131.52627718868155,9.210559236348942e-05,194,430,251,252,,,0.019231/0.923077/0.019231/0.019231,,,,,,,,10.1016/j.jpowsour.2008.10.113,"43278 Noriyoshi Matsumi, Kazunori Sugai, and Hiroyuki Ohno 2003 Department of Biotechnology, Tokyo University of Agriculture & Technology Japan Macromolecules Ion Conductive Characteristics of Alkylborane Type and Boric Ester Type Polymer Electrolytes Derived from Mesitylborane  square  PEO4+borane/ClO4"
6758,lit_tr7720,,,2022-03-16 04:02:31,2022-03-16 04:02:31,,-35.375372076541055,0.004636136370801971,267,216,,,,,1/1.45430866073367,,,,,,,,10.5796/electrochemistry.76.2,43549       liquid   
6759,lit_tr7721,,,2022-03-16 04:02:31,2022-03-16 04:02:31,,-39.67748782185092,0.004083438636853914,267,216,,,,,1/1.45430866073367,,,,,,,,10.5796/electrochemistry.76.2,43549       liquid   
6760,lit_tr7722,,,2022-03-16 04:02:31,2022-03-16 04:02:31,,-44.43638625673154,0.0032355942741102103,267,216,,,,,1/1.45430866073367,,,,,,,,10.5796/electrochemistry.76.2,43549       liquid   
6761,lit_tr7723,,,2022-03-16 04:02:31,2022-03-16 04:02:31,,-49.97431982970767,0.002510115591308185,267,216,,,,,1/1.45430866073367,,,,,,,,10.5796/electrochemistry.76.2,43549       liquid   
6762,lit_tr7724,,,2022-03-16 04:02:31,2022-03-16 04:02:31,,-54.88183267191428,0.0019065360559986115,267,216,,,,,1/1.45430866073367,,,,,,,,10.5796/electrochemistry.76.2,43549       liquid   
6763,lit_tr7725,,,2022-03-16 04:02:31,2022-03-16 04:02:31,,-60.45822873082264,0.0013590368741975521,267,216,,,,,1/1.45430866073367,,,,,,,,10.5796/electrochemistry.76.2,43549       liquid   
6764,lit_tr7726,,,2022-03-16 04:02:31,2022-03-16 04:02:31,,-65.25558929235319,0.0009286257777035337,267,216,,,,,1/1.45430866073367,,,,,,,,10.5796/electrochemistry.76.2,43549       liquid   
6765,lit_tr7727,,,2022-03-16 04:02:31,2022-03-16 04:02:31,,-70.6389841250678,0.0006212435150323543,267,216,,,,,1/1.45430866073367,,,,,,,,10.5796/electrochemistry.76.2,43549       liquid   
6766,lit_tr7728,,,2022-03-16 04:02:31,2022-03-16 04:02:31,,-54.88183267191428,1.8469812254286533e-06,267,328,,,,,1/1.18033108041924,,,,,,,,10.5796/electrochemistry.76.2,43549       liquid   
6767,lit_tr7729,,,2022-03-16 04:02:31,2022-03-16 04:02:31,,-49.97431982970767,5.789405867477971e-06,267,328,,,,,1/1.18033108041924,,,,,,,,10.5796/electrochemistry.76.2,43549       liquid   
773,lit_tr773,,,2022-03-16 04:02:13,2022-03-16 04:02:13,,120.59992863282548,8.961506002067425e-05,194,430,251,252,,,0.019231/0.923077/0.019231/0.019231,,,,,,,,10.1016/j.jpowsour.2008.10.113,"43278 Noriyoshi Matsumi, Kazunori Sugai, and Hiroyuki Ohno 2003 Department of Biotechnology, Tokyo University of Agriculture & Technology Japan Macromolecules Ion Conductive Characteristics of Alkylborane Type and Boric Ester Type Polymer Electrolytes Derived from Mesitylborane  square  PEO4+borane/ClO4"
6768,lit_tr7730,,,2022-03-16 04:02:31,2022-03-16 04:02:31,,-44.23351528384245,1.5983627310057546e-05,267,328,,,,,1/1.18033108041924,,,,,,,,10.5796/electrochemistry.76.2,43549       liquid   
6769,lit_tr7731,,,2022-03-16 04:02:31,2022-03-16 04:02:31,,-39.67748782185092,3.496590044351275e-05,267,328,,,,,1/1.18033108041924,,,,,,,,10.5796/electrochemistry.76.2,43549       liquid   
6770,lit_tr7732,,,2022-03-16 04:02:31,2022-03-16 04:02:31,,-34.93642431127475,6.881328359605954e-05,267,328,,,,,1/1.18033108041924,,,,,,,,10.5796/electrochemistry.76.2,43549       liquid   
6771,lit_tr7733,,,2022-03-16 04:02:31,2022-03-16 04:02:31,,-30.2276916950255,0.00011194497254944999,267,328,,,,,1/1.18033108041924,,,,,,,,10.5796/electrochemistry.76.2,43549       liquid   
6772,lit_tr7734,,,2022-03-16 04:02:31,2022-03-16 04:02:31,,-24.37349102773237,0.0001940447918570325,267,328,,,,,1/1.18033108041924,,,,,,,,10.5796/electrochemistry.76.2,43549       liquid   
6773,lit_tr7735,,,2022-03-16 04:02:31,2022-03-16 04:02:31,,-19.98066706912141,0.00035089413578744886,267,328,,,,,1/1.18033108041924,,,,,,,,10.5796/electrochemistry.76.2,43549       liquid   
6774,lit_tr7736,,,2022-03-16 04:02:31,2022-03-16 04:02:31,,-14.396336572573773,0.0005027803016719963,267,328,,,,,1/1.18033108041924,,,,,,,,10.5796/electrochemistry.76.2,43549       liquid   
6775,lit_tr7737,,,2022-03-16 04:02:31,2022-03-16 04:02:31,,-10.1777472958143,0.000676106815606813,267,328,,,,,1/1.18033108041924,,,,,,,,10.5796/electrochemistry.76.2,43549       liquid   
6776,lit_tr7738,,,2022-03-16 04:02:31,2022-03-16 04:02:31,,-5.542119326792488,0.0008901516726655536,267,328,,,,,1/1.18033108041924,,,,,,,,10.5796/electrochemistry.76.2,43549       liquid   
6777,lit_tr7739,,,2022-03-16 04:02:31,2022-03-16 04:02:31,,-0.45228399577285927,0.001222614193825648,267,328,,,,,1/1.18033108041924,,,,,,,,10.5796/electrochemistry.76.2,43549       liquid   
774,lit_tr774,,,2022-03-16 04:02:13,2022-03-16 04:02:13,,110.80910989063312,8.48342061080893e-05,194,430,251,252,,,0.019231/0.923077/0.019231/0.019231,,,,,,,,10.1016/j.jpowsour.2008.10.113,"43278 Noriyoshi Matsumi, Kazunori Sugai, and Hiroyuki Ohno 2003 Department of Biotechnology, Tokyo University of Agriculture & Technology Japan Macromolecules Ion Conductive Characteristics of Alkylborane Type and Boric Ester Type Polymer Electrolytes Derived from Mesitylborane  square  PEO4+borane/ClO4"
6778,lit_tr7740,,,2022-03-16 04:02:31,2022-03-16 04:02:31,,5.435070165241257,0.001609674750404342,267,328,,,,,1/1.18033108041924,,,,,,,,10.5796/electrochemistry.76.2,43549       liquid   
6779,lit_tr7741,,,2022-03-16 04:02:31,2022-03-16 04:02:31,,9.70979259758883,0.0019889402919615624,267,328,,,,,1/1.18033108041924,,,,,,,,10.5796/electrochemistry.76.2,43549       liquid   
6780,lit_tr7742,,,2022-03-16 04:02:31,2022-03-16 04:02:31,,15.080240549828375,0.002563787836106847,267,328,,,,,1/1.18033108041924,,,,,,,,10.5796/electrochemistry.76.2,43549       liquid   
6781,lit_tr7743,,,2022-03-16 04:02:31,2022-03-16 04:02:31,,19.326680324296206,0.0029107992285521333,267,328,,,,,1/1.18033108041924,,,,,,,,10.5796/electrochemistry.76.2,43549       liquid   
6782,lit_tr7744,,,2022-03-16 04:02:31,2022-03-16 04:02:31,,24.72800763562134,0.00337544301875118,267,328,,,,,1/1.18033108041924,,,,,,,,10.5796/electrochemistry.76.2,43549       liquid   
6783,lit_tr7745,,,2022-03-16 04:02:31,2022-03-16 04:02:31,,28.20632803377356,0.003997952889924735,267,328,,,,,1/1.18033108041924,,,,,,,,10.5796/electrochemistry.76.2,43549       liquid   
6784,lit_tr7746,,,2022-03-16 04:02:31,2022-03-16 04:02:31,,35.78186003683294,0.004836519297866973,267,328,,,,,1/1.18033108041924,,,,,,,,10.5796/electrochemistry.76.2,43549       liquid   
6785,lit_tr7747,,,2022-03-16 04:02:31,2022-03-16 04:02:31,,41.0474152463014,0.005608561091711182,267,328,,,,,1/1.18033108041924,,,,,,,,10.5796/electrochemistry.76.2,43549       liquid   
6786,lit_tr7748,,,2022-03-16 04:02:31,2022-03-16 04:02:31,,44.91977626090278,0.005608561091711182,267,328,,,,,1/1.18033108041924,,,,,,,,10.5796/electrochemistry.76.2,43549       liquid   
6787,lit_tr7749,,,2022-03-16 04:02:31,2022-03-16 04:02:31,,49.69449576597401,0.0065038420364269215,267,328,,,,,1/1.18033108041924,,,,,,,,10.5796/electrochemistry.76.2,43549       liquid   
775,lit_tr775,,,2022-03-16 04:02:13,2022-03-16 04:02:13,,100.24974870196917,7.196859097351193e-05,194,430,251,252,,,0.019231/0.923077/0.019231/0.019231,,,,,,,,10.1016/j.jpowsour.2008.10.113,"43278 Noriyoshi Matsumi, Kazunori Sugai, and Hiroyuki Ohno 2003 Department of Biotechnology, Tokyo University of Agriculture & Technology Japan Macromolecules Ion Conductive Characteristics of Alkylborane Type and Boric Ester Type Polymer Electrolytes Derived from Mesitylborane  square  PEO4+borane/ClO4"
6788,lit_tr7750,,,2022-03-16 04:02:31,2022-03-16 04:02:31,,54.61475185619486,0.007384143927839224,267,328,,,,,1/1.18033108041924,,,,,,,,10.5796/electrochemistry.76.2,43549       liquid   
6789,lit_tr7751,,,2022-03-16 04:02:31,2022-03-16 04:02:31,,60.117110360585116,0.008383595610357125,267,328,,,,,1/1.18033108041924,,,,,,,,10.5796/electrochemistry.76.2,43549       liquid   
6790,lit_tr7752,,,2022-03-16 04:02:31,2022-03-16 04:02:31,,64.91932688432166,0.008932960339583691,267,328,,,,,1/1.18033108041924,,,,,,,,10.5796/electrochemistry.76.2,43549       liquid   
6791,lit_tr7753,,,2022-03-16 04:02:31,2022-03-16 04:02:31,,70.77619169656663,0.009721848555350058,267,328,,,,,1/1.18033108041924,,,,,,,,10.5796/electrochemistry.76.2,43549       liquid   
6792,lit_tr7754,,,2022-03-16 04:02:31,2022-03-16 04:02:31,,76.8395681201759,0.010358907038060205,267,328,,,,,1/1.18033108041924,,,,,,,,10.5796/electrochemistry.76.2,43549       liquid   
6793,lit_tr7755,,,2022-03-16 04:02:31,2022-03-16 04:02:31,,80.67830626450137,0.01176099605060027,267,328,,,,,1/1.18033108041924,,,,,,,,10.5796/electrochemistry.76.2,43549       liquid   
6794,lit_tr7756,,,2022-03-16 04:02:31,2022-03-16 04:02:31,,84.10694814183876,0.01253167687909685,267,328,,,,,1/1.18033108041924,,,,,,,,10.5796/electrochemistry.76.2,43549       liquid   
6795,lit_tr7757,,,2022-03-16 04:02:31,2022-03-16 04:02:31,,90.1418245804013,0.01363837520058207,267,328,,,,,1/1.18033108041924,,,,,,,,10.5796/electrochemistry.76.2,43549       liquid   
6796,lit_tr7758,,,2022-03-16 04:02:31,2022-03-16 04:02:31,,96.38408965745174,0.014842808341325295,267,328,,,,,1/1.18033108041924,,,,,,,,10.5796/electrochemistry.76.2,43549       liquid   
6797,lit_tr7759,,,2022-03-16 04:02:31,2022-03-16 04:02:31,,99.04880186376846,0.0154843436939157,267,328,,,,,1/1.18033108041924,,,,,,,,10.5796/electrochemistry.76.2,43549       liquid   
776,lit_tr776,,,2022-03-16 04:02:13,2022-03-16 04:02:13,,91.09604528962478,6.275076143012301e-05,194,430,251,252,,,0.019231/0.923077/0.019231/0.019231,,,,,,,,10.1016/j.jpowsour.2008.10.113,"43278 Noriyoshi Matsumi, Kazunori Sugai, and Hiroyuki Ohno 2003 Department of Biotechnology, Tokyo University of Agriculture & Technology Japan Macromolecules Ion Conductive Characteristics of Alkylborane Type and Boric Ester Type Polymer Electrolytes Derived from Mesitylborane  square  PEO4+borane/ClO4"
6798,lit_tr7760,,,2022-03-16 04:02:31,2022-03-16 04:02:31,,102.84462064328176,0.017956071758192256,281,328,,,,,1/1.18033108041924,,,,,,,,10.5796/electrochemistry.76.2,43549       liquid   
6799,lit_tr7761,,,2022-03-16 04:02:31,2022-03-16 04:02:31,,95.32885777045612,0.01721212968003644,281,328,,,,,1/1.18033108041924,,,,,,,,10.5796/electrochemistry.76.2,43549       liquid   
6800,lit_tr7762,,,2022-03-16 04:02:31,2022-03-16 04:02:31,,91.16751547399366,0.016153607465492895,281,328,,,,,1/1.18033108041924,,,,,,,,10.5796/electrochemistry.76.2,43549       liquid   
6801,lit_tr7763,,,2022-03-16 04:02:31,2022-03-16 04:02:31,,86.59694402745015,0.016153607465492895,281,328,,,,,1/1.18033108041924,,,,,,,,10.5796/electrochemistry.76.2,43549       liquid   
6802,lit_tr7764,,,2022-03-16 04:02:31,2022-03-16 04:02:31,,82.1396325320348,0.01516018290588869,281,328,,,,,1/1.18033108041924,,,,,,,,10.5796/electrochemistry.76.2,43549       liquid   
6803,lit_tr7765,,,2022-03-16 04:02:31,2022-03-16 04:02:31,,75.42142857142898,0.013929996118342333,281,328,,,,,1/1.18033108041924,,,,,,,,10.5796/electrochemistry.76.2,43549       liquid   
6804,lit_tr7766,,,2022-03-16 04:02:31,2022-03-16 04:02:31,,68.95257978994636,0.013073320586965888,281,328,,,,,1/1.18033108041924,,,,,,,,10.5796/electrochemistry.76.2,43549       liquid   
6805,lit_tr7767,,,2022-03-16 04:02:31,2022-03-16 04:02:31,,65.36276359600538,0.012012474134434212,281,328,,,,,1/1.18033108041924,,,,,,,,10.5796/electrochemistry.76.2,43549       liquid   
6806,lit_tr7768,,,2022-03-16 04:02:31,2022-03-16 04:02:31,,60.548030634573365,0.011037711029156422,281,328,,,,,1/1.18033108041924,,,,,,,,10.5796/electrochemistry.76.2,43549       liquid   
6807,lit_tr7769,,,2022-03-16 04:02:31,2022-03-16 04:02:31,,55.86833872707683,0.010358907038060205,281,328,,,,,1/1.18033108041924,,,,,,,,10.5796/electrochemistry.76.2,43549       liquid   
777,lit_tr777,,,2022-03-16 04:02:13,2022-03-16 04:02:13,,80.46466680481217,4.903159261837755e-05,194,430,251,252,,,0.019231/0.923077/0.019231/0.019231,,,,,,,,10.1016/j.jpowsour.2008.10.113,"43278 Noriyoshi Matsumi, Kazunori Sugai, and Hiroyuki Ohno 2003 Department of Biotechnology, Tokyo University of Agriculture & Technology Japan Macromolecules Ion Conductive Characteristics of Alkylborane Type and Boric Ester Type Polymer Electrolytes Derived from Mesitylborane  square  PEO4+borane/ClO4"
6808,lit_tr7770,,,2022-03-16 04:02:31,2022-03-16 04:02:31,,48.888779036284404,0.009721848555350058,281,328,,,,,1/1.18033108041924,,,,,,,,10.5796/electrochemistry.76.2,43549       liquid   
6809,lit_tr7771,,,2022-03-16 04:02:31,2022-03-16 04:02:31,,44.91977626090278,0.008745951092027962,281,328,,,,,1/1.18033108041924,,,,,,,,10.5796/electrochemistry.76.2,43549       liquid   
6810,lit_tr7772,,,2022-03-16 04:02:31,2022-03-16 04:02:31,,40.28423019432029,0.007868016053598239,281,328,,,,,1/1.18033108041924,,,,,,,,10.5796/electrochemistry.76.2,43549       liquid   
6811,lit_tr7773,,,2022-03-16 04:02:31,2022-03-16 04:02:31,,35.04401065588871,0.007229558757045466,281,328,,,,,1/1.18033108041924,,,,,,,,10.5796/electrochemistry.76.2,43549       liquid   
6812,lit_tr7774,,,2022-03-16 04:02:31,2022-03-16 04:02:31,,28.91176285225555,0.00623437988313765,281,328,,,,,1/1.18033108041924,,,,,,,,10.5796/electrochemistry.76.2,43549       liquid   
6813,lit_tr7775,,,2022-03-16 04:02:31,2022-03-16 04:02:31,,25.07222222222265,0.005608561091711182,281,328,,,,,1/1.18033108041924,,,,,,,,10.5796/electrochemistry.76.2,43549       liquid   
6814,lit_tr7776,,,2022-03-16 04:02:31,2022-03-16 04:02:31,,19.99110965487148,0.005045563168926643,281,328,,,,,1/1.18033108041924,,,,,,,,10.5796/electrochemistry.76.2,43549       liquid   
6815,lit_tr7777,,,2022-03-16 04:02:31,2022-03-16 04:02:31,,14.758693040418962,0.004351020384031364,281,328,,,,,1/1.18033108041924,,,,,,,,10.5796/electrochemistry.76.2,43549       liquid   
6816,lit_tr7778,,,2022-03-16 04:02:31,2022-03-16 04:02:31,,9.70979259758883,0.0037520843062367856,281,328,,,,,1/1.18033108041924,,,,,,,,10.5796/electrochemistry.76.2,43549       liquid   
6817,lit_tr7779,,,2022-03-16 04:02:31,2022-03-16 04:02:31,,4.5358136070193495,0.0032355942741102103,281,328,,,,,1/1.18033108041924,,,,,,,,10.5796/electrochemistry.76.2,43549       liquid   
778,lit_tr778,,,2022-03-16 04:02:13,2022-03-16 04:02:13,,70.13682025776728,3.937658060060217e-05,194,430,251,252,,,0.019231/0.923077/0.019231/0.019231,,,,,,,,10.1016/j.jpowsour.2008.10.113,"43278 Noriyoshi Matsumi, Kazunori Sugai, and Hiroyuki Ohno 2003 Department of Biotechnology, Tokyo University of Agriculture & Technology Japan Macromolecules Ion Conductive Characteristics of Alkylborane Type and Boric Ester Type Polymer Electrolytes Derived from Mesitylborane  square  PEO4+borane/ClO4"
6818,lit_tr7780,,,2022-03-16 04:02:31,2022-03-16 04:02:31,,0.12523010507510435,0.002674599785946856,281,328,,,,,1/1.18033108041924,,,,,,,,10.5796/electrochemistry.76.2,43549       liquid   
6819,lit_tr7781,,,2022-03-16 04:02:31,2022-03-16 04:02:31,,-5.542119326792488,0.0022108717623300213,281,328,,,,,1/1.18033108041924,,,,,,,,10.5796/electrochemistry.76.2,43549       liquid   
6820,lit_tr7782,,,2022-03-16 04:02:31,2022-03-16 04:02:31,,-10.1777472958143,0.001827545928609961,281,328,,,,,1/1.18033108041924,,,,,,,,10.5796/electrochemistry.76.2,43549       liquid   
6821,lit_tr7783,,,2022-03-16 04:02:31,2022-03-16 04:02:31,,-15.68702708924826,0.001388096316740756,281,328,,,,,1/1.18033108041924,,,,,,,,10.5796/electrochemistry.76.2,43549       liquid   
6822,lit_tr7784,,,2022-03-16 04:02:31,2022-03-16 04:02:31,,-20.723546008577102,0.0010768600484826036,281,328,,,,,1/1.18033108041924,,,,,,,,10.5796/electrochemistry.76.2,43549       liquid   
6823,lit_tr7785,,,2022-03-16 04:02:31,2022-03-16 04:02:31,,-24.852190645352294,0.0007840320995980483,281,328,,,,,1/1.18033108041924,,,,,,,,10.5796/electrochemistry.76.2,43549       liquid   
6824,lit_tr7786,,,2022-03-16 04:02:31,2022-03-16 04:02:31,,-29.769513964453807,0.0005471818706961996,281,328,,,,,1/1.18033108041924,,,,,,,,10.5796/electrochemistry.76.2,43549       liquid   
6825,lit_tr7787,,,2022-03-16 04:02:31,2022-03-16 04:02:31,,-35.59423989237382,0.0003738877140626122,281,328,,,,,1/1.18033108041924,,,,,,,,10.5796/electrochemistry.76.2,43549       liquid   
6826,lit_tr7788,,,2022-03-16 04:02:31,2022-03-16 04:02:31,,-39.67748782185092,0.0002448916437668011,281,328,,,,,1/1.18033108041924,,,,,,,,10.5796/electrochemistry.76.2,43549       liquid   
6827,lit_tr7789,,,2022-03-16 04:02:31,2022-03-16 04:02:31,,-44.63889797030345,0.00014127866085301538,281,328,,,,,1/1.18033108041924,,,,,,,,10.5796/electrochemistry.76.2,43549       liquid   
779,lit_tr779,,,2022-03-16 04:02:13,2022-03-16 04:02:13,,60.677843645720486,3.162277660168375e-05,194,430,251,252,,,0.019231/0.923077/0.019231/0.019231,,,,,,,,10.1016/j.jpowsour.2008.10.113,"43278 Noriyoshi Matsumi, Kazunori Sugai, and Hiroyuki Ohno 2003 Department of Biotechnology, Tokyo University of Agriculture & Technology Japan Macromolecules Ion Conductive Characteristics of Alkylborane Type and Boric Ester Type Polymer Electrolytes Derived from Mesitylborane  square  PEO4+borane/ClO4"
6828,lit_tr7790,,,2022-03-16 04:02:31,2022-03-16 04:02:31,,-49.39383086567918,7.649166050414333e-05,281,328,,,,,1/1.18033108041924,,,,,,,,10.5796/electrochemistry.76.2,43549       liquid   
6829,lit_tr7791,,,2022-03-16 04:02:31,2022-03-16 04:02:31,,-55.25040917061739,3.805381147915412e-05,281,328,,,,,1/1.18033108041924,,,,,,,,10.5796/electrochemistry.76.2,43549       liquid   
6830,lit_tr7792,,,2022-03-16 04:02:31,2022-03-16 04:02:31,,-59.57816220001234,1.7767124745892643e-05,281,328,,,,,1/1.18033108041924,,,,,,,,10.5796/electrochemistry.76.2,43549       liquid   
6831,lit_tr7793,,,2022-03-16 04:02:31,2022-03-16 04:02:31,,-59.75475766441889,1.5649014146801554e-05,272,328,,,,,1/1.18033108041924,,,,,,,,10.5796/electrochemistry.76.2,43549       liquid   
6832,lit_tr7794,,,2022-03-16 04:02:31,2022-03-16 04:02:31,,-54.512007168458325,3.647719539213968e-05,272,328,,,,,1/1.18033108041924,,,,,,,,10.5796/electrochemistry.76.2,43549       liquid   
6833,lit_tr7795,,,2022-03-16 04:02:31,2022-03-16 04:02:31,,-49.39383086567918,7.649166050414333e-05,272,328,,,,,1/1.18033108041924,,,,,,,,10.5796/electrochemistry.76.2,43549       liquid   
6834,lit_tr7796,,,2022-03-16 04:02:31,2022-03-16 04:02:31,,-44.8410513780195,0.00013832102810223168,272,328,,,,,1/1.18033108041924,,,,,,,,10.5796/electrochemistry.76.2,43549       liquid   
6835,lit_tr7797,,,2022-03-16 04:02:31,2022-03-16 04:02:31,,-39.88851074184794,0.0002250196892915416,272,328,,,,,1/1.18033108041924,,,,,,,,10.5796/electrochemistry.76.2,43549       liquid   
6836,lit_tr7798,,,2022-03-16 04:02:31,2022-03-16 04:02:31,,-35.15610058877732,0.00032931463083433744,272,328,,,,,1/1.18033108041924,,,,,,,,10.5796/electrochemistry.76.2,43549       liquid   
6837,lit_tr7799,,,2022-03-16 04:02:31,2022-03-16 04:02:31,,-30.684147575341342,0.00043357049907465924,272,328,,,,,1/1.18033108041924,,,,,,,,10.5796/electrochemistry.76.2,43549       liquid   
78,lit_tr78,,,2022-03-16 04:02:11,2022-03-16 04:02:11,,24.942979969940325,0.00020676327875090598,1,282,364,,,,0.336/0.0448/0.309,,,,,59.0,-72.0,63.0,not available,"43221 Masaru Heishi a,c, Hiroki Niwa a, Takahiro Uno a, Masataka Kubo b, Takahito Itoh 2013 Division of Chemistry for Materials, Graduate School of Engineering, Mie University, 1577 Kurimamachiya-cho, Tsu, Mie 514-8507, Japan Japan Electrochimica Acta Polymer electrolytes based on polyanionic lithium salts PEO/poly(lithium acrylate) 1/6   PEO600000/poly(lithium acrylate)"
780,lit_tr780,,,2022-03-16 04:02:13,2022-03-16 04:02:13,,50.790778442648275,2.4709104152023987e-05,194,430,251,252,,,0.019231/0.923077/0.019231/0.019231,,,,,,,,10.1016/j.jpowsour.2008.10.113,"43278 Noriyoshi Matsumi, Kazunori Sugai, and Hiroyuki Ohno 2003 Department of Biotechnology, Tokyo University of Agriculture & Technology Japan Macromolecules Ion Conductive Characteristics of Alkylborane Type and Boric Ester Type Polymer Electrolytes Derived from Mesitylborane  square  PEO4+borane/ClO4"
6838,lit_tr7800,,,2022-03-16 04:02:31,2022-03-16 04:02:31,,-25.804084340901966,0.0006212435150323543,272,328,,,,,1/1.18033108041924,,,,,,,,10.5796/electrochemistry.76.2,43549       liquid   
6839,lit_tr7801,,,2022-03-16 04:02:31,2022-03-16 04:02:31,,-21.462078019504872,0.0009091852337687678,272,328,,,,,1/1.18033108041924,,,,,,,,10.5796/electrochemistry.76.2,43549       liquid   
6840,lit_tr7802,,,2022-03-16 04:02:31,2022-03-16 04:02:31,,-15.943621588469455,0.0011474251086840642,272,328,,,,,1/1.18033108041924,,,,,,,,10.5796/electrochemistry.76.2,43549       liquid   
6841,lit_tr7803,,,2022-03-16 04:02:31,2022-03-16 04:02:31,,120.02942107113614,0.01721212968003644,272,328,,,,,1/1.18033108041924,,,,,,,,10.5796/electrochemistry.76.2,43549       liquid
