Repository: KanHatakeyama/ion_predictor

# Ionic conductivity predictor 
- Database of Li conducting liquid and solid electrolytes (organic)
    - polymers, liquids, etc
- Predict thier ionic conductivity by machine learning
- Related paper
    - https://pubs.acs.org/doi/10.1021/jacs.9b11442
    - Database and models are slightly different from the original paper
        - mainly because of copyright and available module version issues

# Overview

## Chemical database

## Electrolyte database

## Predicted data
- Exported as a csv file
- Log10 (conductivity) is predicted

File: database/Composite-2022-03-16-1.csv (part 65 of 77)
id,title,subtitle,tags,created_at,updated_at,obtained_date,temperature,conductivity,component1,component2,component3,component4,component5,component6,mol_ratio,wt_ratio,melting_temp,inorg_name,inorg_contain_ratio,crystallinity,Tg,mp,reference,special_memo
7009,lit_tr7971,,,2022-03-16 04:02:32,2022-03-16 04:02:32,,20.0,0.0019558101472995,280,443,173,,,,0.400179051029543/0.800358102059086/0.599820948970457,,,,,,,,10.1038/srep35587,43549       liquid   
7010,lit_tr7972,,,2022-03-16 04:02:32,2022-03-16 04:02:32,,20.0,0.00238134206219312,280,443,173,,,,0.0102059086839749/0.0204118173679498/0.989794091316025,,,,,,,,10.1038/srep35587,43549       liquid   
7011,lit_tr7973,,,2022-03-16 04:02:32,2022-03-16 04:02:32,,20.0,0.00204582651391162,280,443,173,,,,0.0225604297224708/0.0451208594449416/0.977439570277529,,,,,,,,10.1038/srep35587,43549       liquid   
7012,lit_tr7974,,,2022-03-16 04:02:32,2022-03-16 04:02:32,,20.0,0.00247954173486088,280,443,173,,,,0.0392121754700089/0.0784243509400178/0.960787824529991,,,,,,,,10.1038/srep35587,43549       liquid   
7013,lit_tr7975,,,2022-03-16 04:02:32,2022-03-16 04:02:32,,20.0,0.0019558101472995,280,443,173,,,,0.0494180841539839/0.0988361683079678/0.950581915846016,,,,,,,,10.1038/srep35587,43549       liquid   
7014,lit_tr7976,,,2022-03-16 04:02:32,2022-03-16 04:02:32,,20.0,0.00200490998363338,280,443,173,,,,0.074664279319606/0.149328558639212/0.925335720680394,,,,,,,,10.1038/srep35587,43549       liquid   
7015,lit_tr7977,,,2022-03-16 04:02:32,2022-03-16 04:02:32,,20.0,0.0010474631751227399,280,443,173,,,,0.0988361683079677/0.197672336615935/0.901163831692032,,,,,,,,10.1038/srep35587,43549       liquid   
7016,lit_tr7978,,,2022-03-16 04:02:32,2022-03-16 04:02:32,,20.0,0.0015302782324058898,280,443,173,,,,0.124082363473589/0.248164726947178/0.875917636526411,,,,,,,,10.1038/srep35587,43549       liquid   
7017,lit_tr7979,,,2022-03-16 04:02:32,2022-03-16 04:02:32,,20.0,0.000949263502454992,280,443,173,,,,0.150940017905102/0.301880035810204/0.849059982094898,,,,,,,,10.1038/srep35587,43549       liquid   
798,lit_tr798,,,2022-03-16 04:02:13,2022-03-16 04:02:13,,80.13823020261083,1.0262094273108293e-05,432,,,,,,1,,,,,,-51.1,,10.1149/1.1710894,"43278 Noriyoshi Matsumi, Kazunori Sugai, and Hiroyuki Ohno 2003 Department of Biotechnology, Tokyo University of Agriculture & Technology Japan Macromolecules Ion Conductive Characteristics of Alkylborane Type and Boric Ester Type Polymer Electrolytes Derived from Mesitylborane  square  PEO4+borane/ClO4"
7018,lit_tr7980,,,2022-03-16 04:02:32,2022-03-16 04:02:32,,20.0,0.000752864157119476,280,443,173,,,,0.200895255147717/0.401790510295434/0.799104744852283,,,,,,,,10.1038/srep35587,43549       liquid   
7019,lit_tr7981,,,2022-03-16 04:02:32,2022-03-16 04:02:32,,20.0,0.0005973813420621929,280,443,173,,,,0.299731423455684/0.599462846911368/0.700268576544316,,,,,,,,10.1038/srep35587,43549       liquid   
7020,lit_tr7982,,,2022-03-16 04:02:32,2022-03-16 04:02:32,,20.0,0.00044189852700491,280,443,173,,,,0.400179051029543/0.800358102059086/0.599820948970457,,,,,,,,10.1038/srep35587,43549       liquid   
7021,lit_tr7983,,,2022-03-16 04:02:32,2022-03-16 04:02:32,,20.0,0.000425531914893617,280,443,173,,,,0.501163831692032/1.00232766338406/0.498836168307968,,,,,,,,10.1038/srep35587,43549       liquid   
7022,lit_tr7984,,,2022-03-16 04:02:32,2022-03-16 04:02:32,,69.97275512360079,0.006204448026530202,280,173,,,,,0.15/0.85,,,,,,,,10.1038/srep35587,43549       liquid   
7023,lit_tr7985,,,2022-03-16 04:02:32,2022-03-16 04:02:32,,60.210702849166694,0.004300304125836493,280,173,,,,,0.15/0.85,,,,,,,,10.1038/srep35587,43549       liquid   
7024,lit_tr7986,,,2022-03-16 04:02:32,2022-03-16 04:02:32,,49.481913541004644,0.0029353621609262436,280,173,,,,,0.15/0.85,,,,,,,,10.1038/srep35587,43549       liquid   
7025,lit_tr7987,,,2022-03-16 04:02:32,2022-03-16 04:02:32,,40.07326801419572,0.0019139197092617295,280,173,,,,,0.15/0.85,,,,,,,,10.1038/srep35587,43549       liquid   
7026,lit_tr7988,,,2022-03-16 04:02:32,2022-03-16 04:02:32,,30.0726744837379,0.0011386355602385247,280,173,,,,,0.15/0.85,,,,,,,,10.1038/srep35587,43549       liquid   
7027,lit_tr7989,,,2022-03-16 04:02:32,2022-03-16 04:02:32,,19.737029288703354,0.0006087111780055514,280,173,,,,,0.15/0.85,,,,,,,,10.1038/srep35587,43549       liquid   
799,lit_tr799,,,2022-03-16 04:02:13,2022-03-16 04:02:13,,70.20659917649357,6.884636262130776e-06,432,,,,,,1,,,,,,-51.1,,10.1149/1.1710894,"43278 Noriyoshi Matsumi, Kazunori Sugai, and Hiroyuki Ohno 2003 Department of Biotechnology, Tokyo University of Agriculture & Technology Japan Macromolecules Ion Conductive Characteristics of Alkylborane Type and Boric Ester Type Polymer Electrolytes Derived from Mesitylborane  square  PEO4+borane/ClO4"
7028,lit_tr7990,,,2022-03-16 04:02:32,2022-03-16 04:02:32,,9.90504235367979,0.0003204824940922942,280,173,,,,,0.15/0.85,,,,,,,,10.1038/srep35587,43549       liquid   
7029,lit_tr7991,,,2022-03-16 04:02:32,2022-03-16 04:02:32,,-0.03439675759284455,0.00013624744228764811,280,173,,,,,0.15/0.85,,,,,,,,10.1038/srep35587,43549       liquid   
7030,lit_tr7992,,,2022-03-16 04:02:32,2022-03-16 04:02:32,,-10.068840110156657,4.971843078137542e-05,280,173,,,,,0.15/0.85,,,,,,,,10.1038/srep35587,43549       liquid   
7031,lit_tr7993,,,2022-03-16 04:02:32,2022-03-16 04:02:32,,69.97275512360079,0.01726424519172728,280,451,173,,,,0.15/0.84/0.85,,,,,,,,10.1038/srep35587,43549       liquid   
7032,lit_tr7994,,,2022-03-16 04:02:32,2022-03-16 04:02:32,,60.08757540936597,0.013521087043653623,280,451,173,,,,0.15/0.84/0.85,,,,,,,,10.1038/srep35587,43549       liquid   
7033,lit_tr7995,,,2022-03-16 04:02:32,2022-03-16 04:02:32,,50.175635103926425,0.009961887323111955,280,451,173,,,,0.15/0.84/0.85,,,,,,,,10.1038/srep35587,43549       liquid   
7034,lit_tr7996,,,2022-03-16 04:02:32,2022-03-16 04:02:32,,39.74738353050009,0.00768373077137806,280,451,173,,,,0.15/0.84/0.85,,,,,,,,10.1038/srep35587,43549       liquid   
7035,lit_tr7997,,,2022-03-16 04:02:32,2022-03-16 04:02:32,,29.665588290136327,0.005165366729190281,280,451,173,,,,0.15/0.84/0.85,,,,,,,,10.1038/srep35587,43549       liquid   
7036,lit_tr7998,,,2022-03-16 04:02:32,2022-03-16 04:02:32,,19.452068393932052,0.00358011667790822,280,451,173,,,,0.15/0.84/0.85,,,,,,,,10.1038/srep35587,43549       liquid   
7037,lit_tr7999,,,2022-03-16 04:02:32,2022-03-16 04:02:32,,9.90504235367979,0.0025583514155913204,280,451,173,,,,0.15/0.84/0.85,,,,,,,,10.1038/srep35587,43549       liquid   
8,lit_tr8,,,2022-03-16 04:02:10,2022-03-16 04:02:10,,79.90161932420978,0.0007771703429721338,1,364,,,,,0.734/0.133,,,,,68.0,-68.0,67.0,not available,"43221 Masaru Heishi a,c, Hiroki Niwa a, Takahiro Uno a, Masataka Kubo b, Takahito Itoh 2013 Division of Chemistry for Materials, Graduate School of Engineering, Mie University, 1577 Kurimamachiya-cho, Tsu, Mie 514-8507, Japan Japan Electrochimica Acta Polymer electrolytes based on polyanionic lithium salts PEO/ poly(lithium vinylsulfonate)  = 1/6(li/eo)   PEO600000/poly(lithium vinylsulfonate) mn7140"
80,lit_tr80,,,2022-03-16 04:02:11,2022-03-16 04:02:11,,95.11417209426685,0.004597263701403707,1,282,364,,,,0.307/0.088/0.303,,,,,51.0,-74.0,63.0,not available,"43221 Masaru Heishi a,c, Hiroki Niwa a, Takahiro Uno a, Masataka Kubo b, Takahito Itoh 2013 Division of Chemistry for Materials, Graduate School of Engineering, Mie University, 1577 Kurimamachiya-cho, Tsu, Mie 514-8507, Japan Japan Electrochimica Acta Polymer electrolytes based on polyanionic lithium salts PEO/poly(lithium acrylate) 1/8   PEO600000/poly(lithium acrylate)"
800,lit_tr800,,,2022-03-16 04:02:13,2022-03-16 04:02:13,,60.070260591572605,4.226715339670378e-06,432,,,,,,1,,,,,,-51.1,,10.1149/1.1710894,"43278 Noriyoshi Matsumi, Kazunori Sugai, and Hiroyuki Ohno 2003 Department of Biotechnology, Tokyo University of Agriculture & Technology Japan Macromolecules Ion Conductive Characteristics of Alkylborane Type and Boric Ester Type Polymer Electrolytes Derived from Mesitylborane  square  PEO4+borane/ClO4"
7038,lit_tr8000,,,2022-03-16 04:02:32,2022-03-16 04:02:32,,-0.11704774714115729,0.0014762306867176405,280,451,173,,,,0.15/0.84/0.85,,,,,,,,10.1038/srep35587,43549       liquid   
7039,lit_tr8001,,,2022-03-16 04:02:32,2022-03-16 04:02:32,,-10.145530219602051,0.0007424150482743595,280,451,173,,,,0.15/0.84/0.85,,,,,,,,10.1038/srep35587,43549       liquid   
7040,lit_tr8002,,,2022-03-16 04:02:32,2022-03-16 04:02:32,,69.84231224127745,0.010917988190975631,280,451,173,,,,0.15/0.3/0.85,,,,,,,,10.1038/srep35587,43549       liquid   
7041,lit_tr8003,,,2022-03-16 04:02:32,2022-03-16 04:02:32,,59.964538890712674,0.008167819579768441,280,451,173,,,,0.15/0.3/0.85,,,,,,,,10.1038/srep35587,43549       liquid   
7042,lit_tr8004,,,2022-03-16 04:02:32,2022-03-16 04:02:32,,49.8284018137706,0.005926559561665222,280,451,173,,,,0.15/0.3/0.85,,,,,,,,10.1038/srep35587,43549       liquid   
7043,lit_tr8005,,,2022-03-16 04:02:32,2022-03-16 04:02:32,,39.96456445455601,0.004235119524940116,280,451,173,,,,0.15/0.3/0.85,,,,,,,,10.1038/srep35587,43549       liquid   
7044,lit_tr8006,,,2022-03-16 04:02:32,2022-03-16 04:02:32,,29.767257330448956,0.0028908675379072045,280,451,173,,,,0.15/0.3/0.85,,,,,,,,10.1038/srep35587,43549       liquid   
7045,lit_tr8007,,,2022-03-16 04:02:32,2022-03-16 04:02:32,,19.737029288703354,0.001746315544186827,280,451,173,,,,0.15/0.3/0.85,,,,,,,,10.1038/srep35587,43549       liquid   
7046,lit_tr8008,,,2022-03-16 04:02:32,2022-03-16 04:02:32,,9.81626707555074,0.0010389239257980257,280,451,173,,,,0.15/0.3/0.85,,,,,,,,10.1038/srep35587,43549       liquid   
7047,lit_tr8009,,,2022-03-16 04:02:32,2022-03-16 04:02:32,,-0.11704774714115729,0.0005305298012853474,280,451,173,,,,0.15/0.3/0.85,,,,,,,,10.1038/srep35587,43549       liquid   
801,lit_tr801,,,2022-03-16 04:02:13,2022-03-16 04:02:13,,49.87631727709487,2.877855607427771e-06,432,,,,,,1,,,,,,-51.1,,10.1149/1.1710894,"43278 Noriyoshi Matsumi, Kazunori Sugai, and Hiroyuki Ohno 2003 Department of Biotechnology, Tokyo University of Agriculture & Technology Japan Macromolecules Ion Conductive Characteristics of Alkylborane Type and Boric Ester Type Polymer Electrolytes Derived from Mesitylborane  square  PEO4+borane/ClO4"
7048,lit_tr8010,,,2022-03-16 04:02:32,2022-03-16 04:02:32,,-10.222175630605136,0.0002471922359362367,280,451,173,,,,0.15/0.3/0.85,,,,,,,,10.1038/srep35587,43549       liquid   
7049,lit_tr8011,,,2022-03-16 04:02:32,2022-03-16 04:02:32,,70.12799275995616,0.011993539462092539,280,443,173,,,,0.15/0.675/0.85,,,,,,,,10.1038/srep35587,43549       liquid   
7050,lit_tr8012,,,2022-03-16 04:02:32,2022-03-16 04:02:32,,59.90074482257529,0.009555714328759844,280,443,173,,,,0.15/0.675/0.85,,,,,,,,10.1038/srep35587,43549       liquid   
7051,lit_tr8013,,,2022-03-16 04:02:32,2022-03-16 04:02:32,,49.92330827067752,0.00606589288248149,280,443,173,,,,0.15/0.675/0.85,,,,,,,,10.1038/srep35587,43549       liquid   
7052,lit_tr8014,,,2022-03-16 04:02:32,2022-03-16 04:02:32,,39.563213554696574,0.004906699638938931,280,443,173,,,,0.15/0.675/0.85,,,,,,,,10.1038/srep35587,43549       liquid   
7053,lit_tr8015,,,2022-03-16 04:02:32,2022-03-16 04:02:32,,29.94710128954108,0.003735669280194396,280,443,173,,,,0.15/0.675/0.85,,,,,,,,10.1038/srep35587,43549       liquid   
7054,lit_tr8016,,,2022-03-16 04:02:32,2022-03-16 04:02:32,,20.152047781570445,0.0023713737056617105,280,443,173,,,,0.15/0.675/0.85,,,,,,,,10.1038/srep35587,43549       liquid   
7055,lit_tr8017,,,2022-03-16 04:02:32,2022-03-16 04:02:32,,10.004859967051402,0.0015993641920196994,280,443,173,,,,0.15/0.675/0.85,,,,,,,,10.1038/srep35587,43549       liquid   
7056,lit_tr8018,,,2022-03-16 04:02:32,2022-03-16 04:02:32,,-0.03449697090036352,0.0008594300333406653,280,443,173,,,,0.15/0.675/0.85,,,,,,,,10.1038/srep35587,43549       liquid   
7057,lit_tr8019,,,2022-03-16 04:02:32,2022-03-16 04:02:32,,-9.91653584761167,0.00047602699186112714,280,443,173,,,,0.15/0.675/0.85,,,,,,,,10.1038/srep35587,43549       liquid   
802,lit_tr802,,,2022-03-16 04:02:13,2022-03-16 04:02:13,,40.227555084723235,1.7931309224343256e-06,432,,,,,,1,,,,,,-51.1,,10.1149/1.1710894,"43278 Noriyoshi Matsumi, Kazunori Sugai, and Hiroyuki Ohno 2003 Department of Biotechnology, Tokyo University of Agriculture & Technology Japan Macromolecules Ion Conductive Characteristics of Alkylborane Type and Boric Ester Type Polymer Electrolytes Derived from Mesitylborane  square  PEO4+borane/ClO4"
7058,lit_tr8020,,,2022-03-16 04:02:32,2022-03-16 04:02:32,,69.35840702453652,0.014826977604563637,280,443,173,,,,0.15/0.3/0.85,,,,,,,,10.1038/srep35587,43549       liquid   
7059,lit_tr8021,,,2022-03-16 04:02:32,2022-03-16 04:02:32,,59.90074482257529,0.011635618505359319,280,443,173,,,,0.15/0.3/0.85,,,,,,,,10.1038/srep35587,43549       liquid   
7060,lit_tr8022,,,2022-03-16 04:02:32,2022-03-16 04:02:32,,49.92330827067752,0.00872548293917032,280,443,173,,,,0.15/0.3/0.85,,,,,,,,10.1038/srep35587,43549       liquid   
7061,lit_tr8023,,,2022-03-16 04:02:32,2022-03-16 04:02:32,,39.88357996585137,0.00606589288248149,280,443,173,,,,0.15/0.3/0.85,,,,,,,,10.1038/srep35587,43549       liquid   
7062,lit_tr8024,,,2022-03-16 04:02:32,2022-03-16 04:02:32,,29.94710128954108,0.004091118934862658,280,443,173,,,,0.15/0.3/0.85,,,,,,,,10.1038/srep35587,43549       liquid   
7063,lit_tr8025,,,2022-03-16 04:02:32,2022-03-16 04:02:32,,20.058231154707755,0.0025970103724929296,280,443,173,,,,0.15/0.3/0.85,,,,,,,,10.1038/srep35587,43549       liquid   
7064,lit_tr8026,,,2022-03-16 04:02:32,2022-03-16 04:02:32,,10.004859967051402,0.0015516346653372825,280,443,173,,,,0.15/0.3/0.85,,,,,,,,10.1038/srep35587,43549       liquid   
7065,lit_tr8027,,,2022-03-16 04:02:32,2022-03-16 04:02:32,,-0.11584590945159334,0.0007386199822079374,280,443,173,,,,0.15/0.3/0.85,,,,,,,,10.1038/srep35587,43549       liquid   
7066,lit_tr8028,,,2022-03-16 04:02:32,2022-03-16 04:02:32,,-10.067631302017901,0.0003067906398943869,280,443,173,,,,0.15/0.3/0.85,,,,,,,,10.1038/srep35587,43549       liquid   
7067,lit_tr8029,,,2022-03-16 04:02:32,2022-03-16 04:02:32,,69.87108020456617,0.00784759970351473,280,443,173,,,,0.15/0.15/0.85,,,,,,,,10.1038/srep35587,43549       liquid   
803,lit_tr803,,,2022-03-16 04:02:13,2022-03-16 04:02:13,,30.630272083838463,1.1008648369093011e-06,432,,,,,,1,,,,,,-51.1,,10.1149/1.1710894,"43278 Noriyoshi Matsumi, Kazunori Sugai, and Hiroyuki Ohno 2003 Department of Biotechnology, Tokyo University of Agriculture & Technology Japan Macromolecules Ion Conductive Characteristics of Alkylborane Type and Boric Ester Type Polymer Electrolytes Derived from Mesitylborane  square  PEO4+borane/ClO4"
7068,lit_tr8030,,,2022-03-16 04:02:32,2022-03-16 04:02:32,,60.14293418979594,0.005709248511907641,280,443,173,,,,0.15/0.15/0.85,,,,,,,,10.1038/srep35587,43549       liquid   
7069,lit_tr8031,,,2022-03-16 04:02:32,2022-03-16 04:02:32,,49.80948326482746,0.004029611320200428,280,443,173,,,,0.15/0.15/0.85,,,,,,,,10.1038/srep35587,43549       liquid   
7070,lit_tr8032,,,2022-03-16 04:02:32,2022-03-16 04:02:32,,39.88357996585137,0.00267689649429562,280,443,173,,,,0.15/0.15/0.85,,,,,,,,10.1038/srep35587,43549       liquid   
7071,lit_tr8033,,,2022-03-16 04:02:32,2022-03-16 04:02:32,,30.14767287967436,0.0017252105499420487,280,443,173,,,,0.15/0.15/0.85,,,,,,,,10.1038/srep35587,43549       liquid   
7072,lit_tr8034,,,2022-03-16 04:02:32,2022-03-16 04:02:32,,20.71621072878827,0.000927054493188337,280,443,173,,,,0.15/0.15/0.85,,,,,,,,10.1038/srep35587,43549       liquid   
7073,lit_tr8035,,,2022-03-16 04:02:32,2022-03-16 04:02:32,,9.742706511675863,0.00048329302385717544,280,443,173,,,,0.15/0.15/0.85,,,,,,,,10.1038/srep35587,43549       liquid   
7074,lit_tr8036,,,2022-03-16 04:02:32,2022-03-16 04:02:32,,0.12834641756990095,0.00022660169698035393,280,443,173,,,,0.15/0.15/0.85,,,,,,,,10.1038/srep35587,43549       liquid   
7075,lit_tr8037,,,2022-03-16 04:02:32,2022-03-16 04:02:32,,-10.21855339898599,8.465089982494092e-05,280,443,173,,,,0.15/0.15/0.85,,,,,,,,10.1038/srep35587,43549       liquid   
7076,lit_tr8038,,,2022-03-16 04:02:32,2022-03-16 04:02:32,,30.0,4.38e-05,266,244,,,,,0.001/1.31141828319201,,,,,,,,not available,43549       liquid   
7077,lit_tr8039,,,2022-03-16 04:02:32,2022-03-16 04:02:32,,30.0,8.58e-05,266,244,,,,,0.002/1.31141828319201,,,,,,,,not available,43549       liquid   
804,lit_tr804,,,2022-03-16 04:02:13,2022-03-16 04:02:13,,24.98590525240934,8.190737354513881e-07,432,,,,,,1,,,,,,-51.1,,10.1149/1.1710894,"43278 Noriyoshi Matsumi, Kazunori Sugai, and Hiroyuki Ohno 2003 Department of Biotechnology, Tokyo University of Agriculture & Technology Japan Macromolecules Ion Conductive Characteristics of Alkylborane Type and Boric Ester Type Polymer Electrolytes Derived from Mesitylborane  square  PEO4+borane/ClO4"
7078,lit_tr8040,,,2022-03-16 04:02:32,2022-03-16 04:02:32,,30.0,0.000125,266,244,,,,,0.003/1.31141828319201,,,,,,,,not available,43549       liquid   
7079,lit_tr8041,,,2022-03-16 04:02:32,2022-03-16 04:02:32,,30.0,0.000168,266,244,,,,,0.004/1.31141828319201,,,,,,,,not available,43549       liquid   
7080,lit_tr8042,,,2022-03-16 04:02:32,2022-03-16 04:02:32,,30.0,0.000202,266,244,,,,,0.005/1.31141828319201,,,,,,,,not available,43549       liquid   
7081,lit_tr8043,,,2022-03-16 04:02:32,2022-03-16 04:02:32,,30.0,0.000242,266,244,,,,,0.006/1.31141828319201,,,,,,,,not available,43549       liquid   
7082,lit_tr8044,,,2022-03-16 04:02:32,2022-03-16 04:02:32,,30.0,0.000316,266,244,,,,,0.008/1.31141828319201,,,,,,,,not available,43549       liquid   
7083,lit_tr8045,,,2022-03-16 04:02:32,2022-03-16 04:02:32,,30.0,0.000381,266,244,,,,,0.01/1.31141828319201,,,,,,,,not available,43549       liquid   
7084,lit_tr8046,,,2022-03-16 04:02:32,2022-03-16 04:02:32,,30.0,0.000726,266,244,,,,,0.02/1.31141828319201,,,,,,,,not available,43549 Kikuko Hayamizu 2014  Japan  Applications of Diffusion Measurements to Organic Electrolytes by PGSE-NMR (Version 2) liquid   
7085,lit_tr8047,,,2022-03-16 04:02:32,2022-03-16 04:02:32,,30.0,0.001,266,244,,,,,0.03/1.31141828319201,,,,,,,,not available,43549 Kikuko Hayamizu 2014  Japan  Applications of Diffusion Measurements to Organic Electrolytes by PGSE-NMR (Version 2) liquid   
7086,lit_tr8048,,,2022-03-16 04:02:32,2022-03-16 04:02:32,,30.0,0.00126,266,244,,,,,0.04/1.31141828319201,,,,,,,,not available,43549 Kikuko Hayamizu 2014  Japan  Applications of Diffusion Measurements to Organic Electrolytes by PGSE-NMR (Version 2) liquid   
7087,lit_tr8049,,,2022-03-16 04:02:32,2022-03-16 04:02:32,,30.0,0.00152,266,244,,,,,0.05/1.31141828319201,,,,,,,,not available,43549 Kikuko Hayamizu 2014  Japan  Applications of Diffusion Measurements to Organic Electrolytes by PGSE-NMR (Version 2) liquid   
805,lit_tr805,,,2022-03-16 04:02:13,2022-03-16 04:02:13,,80.7493694221036,4.846107011755986e-05,381,,,,,,1,,,,,,-27.6,,10.1149/1.1710894,"43278 Noriyoshi Matsumi, Kazunori Sugai, and Hiroyuki Ohno 2003 Department of Biotechnology, Tokyo University of Agriculture & Technology Japan Macromolecules Ion Conductive Characteristics of Alkylborane Type and Boric Ester Type Polymer Electrolytes Derived from Mesitylborane  square  PEO4+borane/ClO4"
7088,lit_tr8050,,,2022-03-16 04:02:32,2022-03-16 04:02:32,,30.0,0.00176,266,244,,,,,0.06/1.31141828319201,,,,,,,,not available,43549 Kikuko Hayamizu 2014  Japan  Applications of Diffusion Measurements to Organic Electrolytes by PGSE-NMR (Version 2) liquid   
7089,lit_tr8051,,,2022-03-16 04:02:32,2022-03-16 04:02:32,,30.0,0.00226,266,244,,,,,0.08/1.31141828319201,,,,,,,,not available,43549 Kikuko Hayamizu 2014  Japan  Applications of Diffusion Measurements to Organic Electrolytes by PGSE-NMR (Version 2) liquid   
7090,lit_tr8052,,,2022-03-16 04:02:32,2022-03-16 04:02:32,,30.0,0.00272,266,244,,,,,0.1/1.31141828319201,,,,,,,,not available,43549 Kikuko Hayamizu 2014  Japan  Applications of Diffusion Measurements to Organic Electrolytes by PGSE-NMR (Version 2) liquid   
7091,lit_tr8053,,,2022-03-16 04:02:32,2022-03-16 04:02:32,,30.0,0.00425,266,244,,,,,0.2/1.31141828319201,,,,,,,,not available,43549 Kikuko Hayamizu 2014  Japan  Applications of Diffusion Measurements to Organic Electrolytes by PGSE-NMR (Version 2) liquid   
7092,lit_tr8054,,,2022-03-16 04:02:32,2022-03-16 04:02:32,,30.0,0.00546,266,244,,,,,0.3/1.31141828319201,,,,,,,,not available,43549 Kikuko Hayamizu 2014  Japan  Applications of Diffusion Measurements to Organic Electrolytes by PGSE-NMR (Version 2) liquid   
7093,lit_tr8055,,,2022-03-16 04:02:32,2022-03-16 04:02:32,,30.0,0.00639,266,244,,,,,0.4/1.31141828319201,,,,,,,,not available,43549 Kikuko Hayamizu 2014  Japan  Applications of Diffusion Measurements to Organic Electrolytes by PGSE-NMR (Version 2) liquid   
7094,lit_tr8056,,,2022-03-16 04:02:32,2022-03-16 04:02:32,,30.0,0.00688,266,244,,,,,0.5/1.31141828319201,,,,,,,,not available,43549 Kikuko Hayamizu 2014  Japan  Applications of Diffusion Measurements to Organic Electrolytes by PGSE-NMR (Version 2) liquid   
7095,lit_tr8057,,,2022-03-16 04:02:32,2022-03-16 04:02:32,,30.0,3.288e-05,281,244,,,,,0.001/1.31141828319201,,,,,,,,not available,43549 Kikuko Hayamizu 2014  Japan  Applications of Diffusion Measurements to Organic Electrolytes by PGSE-NMR (Version 2) liquid   
7096,lit_tr8058,,,2022-03-16 04:02:32,2022-03-16 04:02:32,,30.0,6.548e-05,281,244,,,,,0.002/1.31141828319201,,,,,,,,not available,43549 Kikuko Hayamizu 2014  Japan  Applications of Diffusion Measurements to Organic Electrolytes by PGSE-NMR (Version 2) liquid   
7097,lit_tr8059,,,2022-03-16 04:02:32,2022-03-16 04:02:32,,30.0,9.645e-05,281,244,,,,,0.003/1.31141828319201,,,,,,,,not available,43549 Kikuko Hayamizu 2014  Japan  Applications of Diffusion Measurements to Organic Electrolytes by PGSE-NMR (Version 2) liquid   
806,lit_tr806,,,2022-03-16 04:02:13,2022-03-16 04:02:13,,70.71157233454846,3.156436087335714e-05,381,,,,,,1,,,,,,-27.6,,10.1149/1.1710894,"43278 Noriyoshi Matsumi, Kazunori Sugai, and Hiroyuki Ohno 2003 Department of Biotechnology, Tokyo University of Agriculture & Technology Japan Macromolecules Ion Conductive Characteristics of Alkylborane Type and Boric Ester Type Polymer Electrolytes Derived from Mesitylborane  square  PEO4+borane/ClO4"
7098,lit_tr8060,,,2022-03-16 04:02:32,2022-03-16 04:02:32,,30.0,0.0001278,281,244,,,,,0.004/1.31141828319201,,,,,,,,not available,43549 Kikuko Hayamizu 2014  Japan  Applications of Diffusion Measurements to Organic Electrolytes by PGSE-NMR (Version 2) liquid   
7099,lit_tr8061,,,2022-03-16 04:02:32,2022-03-16 04:02:32,,30.0,0.0001575,281,244,,,,,0.005/1.31141828319201,,,,,,,,not available,43549 Kikuko Hayamizu 2014  Japan  Applications of Diffusion Measurements to Organic Electrolytes by PGSE-NMR (Version 2) liquid   
7100,lit_tr8062,,,2022-03-16 04:02:32,2022-03-16 04:02:32,,30.0,0.0001871,281,244,,,,,0.006/1.31141828319201,,,,,,,,not available,43549 Kikuko Hayamizu 2014  Japan  Applications of Diffusion Measurements to Organic Electrolytes by PGSE-NMR (Version 2) liquid   
7101,lit_tr8063,,,2022-03-16 04:02:32,2022-03-16 04:02:32,,30.0,0.0002457,281,244,,,,,0.008/1.31141828319201,,,,,,,,not available,43549 Kikuko Hayamizu 2014  Japan  Applications of Diffusion Measurements to Organic Electrolytes by PGSE-NMR (Version 2) liquid   
7102,lit_tr8064,,,2022-03-16 04:02:32,2022-03-16 04:02:32,,30.0,0.000303,281,244,,,,,0.01/1.31141828319201,,,,,,,,not available,43549 Kikuko Hayamizu 2014  Japan  Applications of Diffusion Measurements to Organic Electrolytes by PGSE-NMR (Version 2) liquid   
7103,lit_tr8065,,,2022-03-16 04:02:32,2022-03-16 04:02:32,,30.0,0.0005775,281,244,,,,,0.02/1.31141828319201,,,,,,,,not available,43549 Kikuko Hayamizu 2014  Japan  Applications of Diffusion Measurements to Organic Electrolytes by PGSE-NMR (Version 2) liquid   
7104,lit_tr8066,,,2022-03-16 04:02:32,2022-03-16 04:02:32,,30.0,0.0008415,281,244,,,,,0.03/1.31141828319201,,,,,,,,not available,43549 Kikuko Hayamizu 2014  Japan  Applications of Diffusion Measurements to Organic Electrolytes by PGSE-NMR (Version 2) liquid   
7105,lit_tr8067,,,2022-03-16 04:02:32,2022-03-16 04:02:32,,30.0,0.00108,281,244,,,,,0.04/1.31141828319201,,,,,,,,not available,43549 Kikuko Hayamizu 2014  Japan  Applications of Diffusion Measurements to Organic Electrolytes by PGSE-NMR (Version 2) liquid   
7106,lit_tr8068,,,2022-03-16 04:02:32,2022-03-16 04:02:32,,30.0,0.00131,281,244,,,,,0.05/1.31141828319201,,,,,,,,not available,43549 Kikuko Hayamizu 2014  Japan  Applications of Diffusion Measurements to Organic Electrolytes by PGSE-NMR (Version 2) liquid   
7107,lit_tr8069,,,2022-03-16 04:02:32,2022-03-16 04:02:32,,30.0,0.00157,281,244,,,,,0.06/1.31141828319201,,,,,,,,not available,43549 Kikuko Hayamizu 2014  Japan  Applications of Diffusion Measurements to Organic Electrolytes by PGSE-NMR (Version 2) liquid   
807,lit_tr807,,,2022-03-16 04:02:13,2022-03-16 04:02:13,,60.138117245427054,1.881386398654322e-05,381,,,,,,1,,,,,,-27.6,,10.1149/1.1710894,"43278 Noriyoshi Matsumi, Kazunori Sugai, and Hiroyuki Ohno 2003 Department of Biotechnology, Tokyo University of Agriculture & Technology Japan Macromolecules Ion Conductive Characteristics of Alkylborane Type and Boric Ester Type Polymer Electrolytes Derived from Mesitylborane  square  PEO4+borane/ClO4"
7108,lit_tr8070,,,2022-03-16 04:02:32,2022-03-16 04:02:32,,30.0,0.002,281,244,,,,,0.08/1.31141828319201,,,,,,,,not available,43549 Kikuko Hayamizu 2014  Japan  Applications of Diffusion Measurements to Organic Electrolytes by PGSE-NMR (Version 2) liquid   
7109,lit_tr8071,,,2022-03-16 04:02:32,2022-03-16 04:02:32,,30.0,0.00241,281,244,,,,,0.1/1.31141828319201,,,,,,,,not available,43549 Kikuko Hayamizu 2014  Japan  Applications of Diffusion Measurements to Organic Electrolytes by PGSE-NMR (Version 2) liquid   
7110,lit_tr8072,,,2022-03-16 04:02:32,2022-03-16 04:02:32,,30.0,0.00422,281,244,,,,,0.2/1.31141828319201,,,,,,,,not available,43549 Kikuko Hayamizu 2014  Japan  Applications of Diffusion Measurements to Organic Electrolytes by PGSE-NMR (Version 2) liquid   
7111,lit_tr8073,,,2022-03-16 04:02:32,2022-03-16 04:02:32,,30.0,0.00576,281,244,,,,,0.3/1.31141828319201,,,,,,,,not available,43549 Kikuko Hayamizu 2014  Japan  Applications of Diffusion Measurements to Organic Electrolytes by PGSE-NMR (Version 2) liquid   
7112,lit_tr8074,,,2022-03-16 04:02:32,2022-03-16 04:02:32,,30.0,0.00704,281,244,,,,,0.4/1.31141828319201,,,,,,,,not available,43549 Kikuko Hayamizu 2014  Japan  Applications of Diffusion Measurements to Organic Electrolytes by PGSE-NMR (Version 2) liquid   
7113,lit_tr8075,,,2022-03-16 04:02:32,2022-03-16 04:02:32,,30.0,0.00793,281,244,,,,,0.5/1.31141828319201,,,,,,,,not available,43549 Kikuko Hayamizu 2014  Japan  Applications of Diffusion Measurements to Organic Electrolytes by PGSE-NMR (Version 2) liquid   
7114,lit_tr8076,,,2022-03-16 04:02:32,2022-03-16 04:02:32,,30.0,2.925e-05,266,328,,,,,0.001/1.18033108041924,,,,,,,,not available,43549 Kikuko Hayamizu 2014  Japan  Applications of Diffusion Measurements to Organic Electrolytes by PGSE-NMR (Version 2) liquid   
7115,lit_tr8077,,,2022-03-16 04:02:32,2022-03-16 04:02:32,,30.0,5.747e-05,266,328,,,,,0.002/1.18033108041924,,,,,,,,not available,43549 Kikuko Hayamizu 2014  Japan  Applications of Diffusion Measurements to Organic Electrolytes by PGSE-NMR (Version 2) liquid   
7116,lit_tr8078,,,2022-03-16 04:02:32,2022-03-16 04:02:32,,30.0,8.369e-05,266,328,,,,,0.003/1.18033108041924,,,,,,,,not available,43549 Kikuko Hayamizu 2014  Japan  Applications of Diffusion Measurements to Organic Electrolytes by PGSE-NMR (Version 2) liquid   
7117,lit_tr8079,,,2022-03-16 04:02:32,2022-03-16 04:02:32,,30.0,0.0001109,266,328,,,,,0.004/1.18033108041924,,,,,,,,not available,43549 Kikuko Hayamizu 2014  Japan  Applications of Diffusion Measurements to Organic Electrolytes by PGSE-NMR (Version 2) liquid   
808,lit_tr808,,,2022-03-16 04:02:13,2022-03-16 04:02:13,,50.067696815336035,1.0111486351884115e-05,381,,,,,,1,,,,,,-27.6,,10.1149/1.1710894,"43278 Noriyoshi Matsumi, Kazunori Sugai, and Hiroyuki Ohno 2003 Department of Biotechnology, Tokyo University of Agriculture & Technology Japan Macromolecules Ion Conductive Characteristics of Alkylborane Type and Boric Ester Type Polymer Electrolytes Derived from Mesitylborane  square  PEO4+borane/ClO4"
7118,lit_tr8080,,,2022-03-16 04:02:32,2022-03-16 04:02:32,,30.0,0.0001342,266,328,,,,,0.005/1.18033108041924,,,,,,,,not available,43549 Kikuko Hayamizu 2014  Japan  Applications of Diffusion Measurements to Organic Electrolytes by PGSE-NMR (Version 2) liquid   
7119,lit_tr8081,,,2022-03-16 04:02:32,2022-03-16 04:02:32,,30.0,0.0001604,266,328,,,,,0.006/1.18033108041924,,,,,,,,not available,43549 Kikuko Hayamizu 2014  Japan  Applications of Diffusion Measurements to Organic Electrolytes by PGSE-NMR (Version 2) liquid   
7120,lit_tr8082,,,2022-03-16 04:02:32,2022-03-16 04:02:32,,30.0,0.0002097,266,328,,,,,0.008/1.18033108041924,,,,,,,,not available,43549 Kikuko Hayamizu 2014  Japan  Applications of Diffusion Measurements to Organic Electrolytes by PGSE-NMR (Version 2) liquid   
7121,lit_tr8083,,,2022-03-16 04:02:32,2022-03-16 04:02:32,,30.0,0.0002585,266,328,,,,,0.01/1.18033108041924,,,,,,,,not available,43549 Kikuko Hayamizu 2014  Japan  Applications of Diffusion Measurements to Organic Electrolytes by PGSE-NMR (Version 2) liquid   
7122,lit_tr8084,,,2022-03-16 04:02:32,2022-03-16 04:02:32,,30.0,0.0004943,266,328,,,,,0.02/1.18033108041924,,,,,,,,not available,43549 Kikuko Hayamizu 2014  Japan  Applications of Diffusion Measurements to Organic Electrolytes by PGSE-NMR (Version 2) liquid   
7123,lit_tr8085,,,2022-03-16 04:02:32,2022-03-16 04:02:32,,30.0,0.0006853,266,328,,,,,0.03/1.18033108041924,,,,,,,,not available,43549 Kikuko Hayamizu 2014  Japan  Applications of Diffusion Measurements to Organic Electrolytes by PGSE-NMR (Version 2) liquid   
7124,lit_tr8086,,,2022-03-16 04:02:32,2022-03-16 04:02:32,,30.0,0.0008802,266,328,,,,,0.04/1.18033108041924,,,,,,,,not available,43549 Kikuko Hayamizu 2014  Japan  Applications of Diffusion Measurements to Organic Electrolytes by PGSE-NMR (Version 2) liquid   
7125,lit_tr8087,,,2022-03-16 04:02:32,2022-03-16 04:02:32,,30.0,0.0010500000000000002,266,328,,,,,0.05/1.18033108041924,,,,,,,,not available,43549 Kikuko Hayamizu 2014  Japan  Applications of Diffusion Measurements to Organic Electrolytes by PGSE-NMR (Version 2) liquid   
7126,lit_tr8088,,,2022-03-16 04:02:32,2022-03-16 04:02:32,,30.0,0.0012,266,328,,,,,0.06/1.18033108041924,,,,,,,,not available,43549 Kikuko Hayamizu 2014  Japan  Applications of Diffusion Measurements to Organic Electrolytes by PGSE-NMR (Version 2) liquid   
7127,lit_tr8089,,,2022-03-16 04:02:32,2022-03-16 04:02:32,,30.0,0.00153,266,328,,,,,0.08/1.18033108041924,,,,,,,,not available,43549 Kikuko Hayamizu 2014  Japan  Applications of Diffusion Measurements to Organic Electrolytes by PGSE-NMR (Version 2) liquid   
809,lit_tr809,,,2022-03-16 04:02:13,2022-03-16 04:02:13,,40.287570131656366,4.618766423346202e-06,381,,,,,,1,,,,,,-27.6,,10.1149/1.1710894,"43278 Noriyoshi Matsumi, Kazunori Sugai, and Hiroyuki Ohno 2003 Department of Biotechnology, Tokyo University of Agriculture & Technology Japan Macromolecules Ion Conductive Characteristics of Alkylborane Type and Boric Ester Type Polymer Electrolytes Derived from Mesitylborane  square  PEO4+borane/ClO4"
7128,lit_tr8090,,,2022-03-16 04:02:32,2022-03-16 04:02:32,,30.0,0.00175,266,328,,,,,0.1/1.18033108041924,,,,,,,,not available,43549 Kikuko Hayamizu 2014  Japan  Applications of Diffusion Measurements to Organic Electrolytes by PGSE-NMR (Version 2) liquid   
7129,lit_tr8091,,,2022-03-16 04:02:32,2022-03-16 04:02:32,,30.0,0.00273,266,328,,,,,0.2/1.18033108041924,,,,,,,,not available,43549 Kikuko Hayamizu 2014  Japan  Applications of Diffusion Measurements to Organic Electrolytes by PGSE-NMR (Version 2) liquid   
7130,lit_tr8092,,,2022-03-16 04:02:32,2022-03-16 04:02:32,,30.0,0.00333,266,328,,,,,0.3/1.18033108041924,,,,,,,,not available,43549 Kikuko Hayamizu 2014  Japan  Applications of Diffusion Measurements to Organic Electrolytes by PGSE-NMR (Version 2) liquid   
7131,lit_tr8093,,,2022-03-16 04:02:32,2022-03-16 04:02:32,,30.0,0.00367,266,328,,,,,0.4/1.18033108041924,,,,,,,,not available,43549 Kikuko Hayamizu 2014  Japan  Applications of Diffusion Measurements to Organic Electrolytes by PGSE-NMR (Version 2) liquid   
7132,lit_tr8094,,,2022-03-16 04:02:32,2022-03-16 04:02:32,,30.0,0.00394,266,328,,,,,0.5/1.18033108041924,,,,,,,,not available,43549 Kikuko Hayamizu 2014  Japan  Applications of Diffusion Measurements to Organic Electrolytes by PGSE-NMR (Version 2) liquid   
7133,lit_tr8095,,,2022-03-16 04:02:32,2022-03-16 04:02:32,,30.0,2.347e-05,281,328,,,,,0.001/1.18033108041924,,,,,,,,not available,43549 Kikuko Hayamizu 2014  Japan  Applications of Diffusion Measurements to Organic Electrolytes by PGSE-NMR (Version 2) liquid   
7134,lit_tr8096,,,2022-03-16 04:02:32,2022-03-16 04:02:32,,30.0,4.515e-05,281,328,,,,,0.002/1.18033108041924,,,,,,,,not available,43549 Kikuko Hayamizu 2014  Japan  Applications of Diffusion Measurements to Organic Electrolytes by PGSE-NMR (Version 2) liquid   
7135,lit_tr8097,,,2022-03-16 04:02:32,2022-03-16 04:02:32,,30.0,6.745e-05,281,328,,,,,0.003/1.18033108041924,,,,,,,,not available,43549 Kikuko Hayamizu 2014  Japan  Applications of Diffusion Measurements to Organic Electrolytes by PGSE-NMR (Version 2) liquid   
7136,lit_tr8098,,,2022-03-16 04:02:32,2022-03-16 04:02:32,,30.0,9.04e-05,281,328,,,,,0.004/1.18033108041924,,,,,,,,not available,43549 Kikuko Hayamizu 2014  Japan  Applications of Diffusion Measurements to Organic Electrolytes by PGSE-NMR (Version 2) liquid   
7137,lit_tr8099,,,2022-03-16 04:02:32,2022-03-16 04:02:32,,30.0,0.0001104,281,328,,,,,0.005/1.18033108041924,,,,,,,,not available,43549 Kikuko Hayamizu 2014  Japan  Applications of Diffusion Measurements to Organic Electrolytes by PGSE-NMR (Version 2) liquid   
81,lit_tr81,,,2022-03-16 04:02:11,2022-03-16 04:02:11,,90.28059584082763,0.004505691065587071,1,282,364,,,,0.307/0.088/0.303,,,,,51.0,-74.0,63.0,not available,"43221 Masaru Heishi a,c, Hiroki Niwa a, Takahiro Uno a, Masataka Kubo b, Takahito Itoh 2013 Division of Chemistry for Materials, Graduate School of Engineering, Mie University, 1577 Kurimamachiya-cho, Tsu, Mie 514-8507, Japan Japan Electrochimica Acta Polymer electrolytes based on polyanionic lithium salts PEO/poly(lithium acrylate) 1/8   PEO600000/poly(lithium acrylate)"
810,lit_tr810,,,2022-03-16 04:02:13,2022-03-16 04:02:13,,30.573897968208655,1.9886346394765144e-06,381,,,,,,1,,,,,,-27.6,,10.1149/1.1710894,"43278 Noriyoshi Matsumi, Kazunori Sugai, and Hiroyuki Ohno 2003 Department of Biotechnology, Tokyo University of Agriculture & Technology Japan Macromolecules Ion Conductive Characteristics of Alkylborane Type and Boric Ester Type Polymer Electrolytes Derived from Mesitylborane  square  PEO4+borane/ClO4"
7138,lit_tr8100,,,2022-03-16 04:02:32,2022-03-16 04:02:32,,30.0,0.0001296,281,328,,,,,0.006/1.18033108041924,,,,,,,,not available,43549 Kikuko Hayamizu 2014  Japan  Applications of Diffusion Measurements to Organic Electrolytes by PGSE-NMR (Version 2) liquid   
7139,lit_tr8101,,,2022-03-16 04:02:32,2022-03-16 04:02:32,,30.0,0.0001723,281,328,,,,,0.008/1.18033108041924,,,,,,,,not available,43549 Kikuko Hayamizu 2014  Japan  Applications of Diffusion Measurements to Organic Electrolytes by PGSE-NMR (Version 2) liquid   
7140,lit_tr8102,,,2022-03-16 04:02:32,2022-03-16 04:02:32,,30.0,0.0002046,281,328,,,,,0.01/1.18033108041924,,,,,,,,not available,43549 Kikuko Hayamizu 2014  Japan  Applications of Diffusion Measurements to Organic Electrolytes by PGSE-NMR (Version 2) liquid   
7141,lit_tr8103,,,2022-03-16 04:02:32,2022-03-16 04:02:32,,30.0,0.0003958,281,328,,,,,0.02/1.18033108041924,,,,,,,,not available,43549 Kikuko Hayamizu 2014  Japan  Applications of Diffusion Measurements to Organic Electrolytes by PGSE-NMR (Version 2) liquid   
7142,lit_tr8104,,,2022-03-16 04:02:32,2022-03-16 04:02:32,,30.0,0.0005924,281,328,,,,,0.03/1.18033108041924,,,,,,,,not available,43549 Kikuko Hayamizu 2014  Japan  Applications of Diffusion Measurements to Organic Electrolytes by PGSE-NMR (Version 2) liquid   
7143,lit_tr8105,,,2022-03-16 04:02:32,2022-03-16 04:02:32,,30.0,0.0007604,281,328,,,,,0.04/1.18033108041924,,,,,,,,not available,43549 Kikuko Hayamizu 2014  Japan  Applications of Diffusion Measurements to Organic Electrolytes by PGSE-NMR (Version 2) liquid   
7144,lit_tr8106,,,2022-03-16 04:02:32,2022-03-16 04:02:32,,30.0,0.0009273,281,328,,,,,0.05/1.18033108041924,,,,,,,,not available,43549 Kikuko Hayamizu 2014  Japan  Applications of Diffusion Measurements to Organic Electrolytes by PGSE-NMR (Version 2) liquid   
7145,lit_tr8107,,,2022-03-16 04:02:32,2022-03-16 04:02:32,,30.0,0.00111,281,328,,,,,0.06/1.18033108041924,,,,,,,,not available,43549 Kikuko Hayamizu 2014  Japan  Applications of Diffusion Measurements to Organic Electrolytes by PGSE-NMR (Version 2) liquid   
7146,lit_tr8108,,,2022-03-16 04:02:32,2022-03-16 04:02:32,,30.0,0.0014,281,328,,,,,0.08/1.18033108041924,,,,,,,,not available,43549 Kikuko Hayamizu 2014  Japan  Applications of Diffusion Measurements to Organic Electrolytes by PGSE-NMR (Version 2) liquid   
7147,lit_tr8109,,,2022-03-16 04:02:32,2022-03-16 04:02:32,,30.0,0.00167,281,328,,,,,0.1/1.18033108041924,,,,,,,,not available,43549 Kikuko Hayamizu 2014  Japan  Applications of Diffusion Measurements to Organic Electrolytes by PGSE-NMR (Version 2) liquid   
811,lit_tr811,,,2022-03-16 04:02:13,2022-03-16 04:02:13,,25.148920575526006,1.1679278107477075e-06,381,,,,,,1,,,,,,-27.6,,10.1149/1.1710894,"43278 Noriyoshi Matsumi, Kazunori Sugai, and Hiroyuki Ohno 2003 Department of Biotechnology, Tokyo University of Agriculture & Technology Japan Macromolecules Ion Conductive Characteristics of Alkylborane Type and Boric Ester Type Polymer Electrolytes Derived from Mesitylborane  square  PEO4+borane/ClO4"
7148,lit_tr8110,,,2022-03-16 04:02:32,2022-03-16 04:02:32,,30.0,0.00286,281,328,,,,,0.2/1.18033108041924,,,,,,,,not available,43549 Kikuko Hayamizu 2014  Japan  Applications of Diffusion Measurements to Organic Electrolytes by PGSE-NMR (Version 2) liquid   
7149,lit_tr8111,,,2022-03-16 04:02:32,2022-03-16 04:02:32,,30.0,0.00391,281,328,,,,,0.3/1.18033108041924,,,,,,,,not available,43549 Kikuko Hayamizu 2014  Japan  Applications of Diffusion Measurements to Organic Electrolytes by PGSE-NMR (Version 2) liquid   
7150,lit_tr8112,,,2022-03-16 04:02:32,2022-03-16 04:02:32,,30.0,0.00459,281,328,,,,,0.4/1.18033108041924,,,,,,,,not available,43549 Kikuko Hayamizu 2014  Japan  Applications of Diffusion Measurements to Organic Electrolytes by PGSE-NMR (Version 2) liquid   
7151,lit_tr8113,,,2022-03-16 04:02:32,2022-03-16 04:02:32,,30.0,0.00509,281,328,,,,,0.5/1.18033108041924,,,,,,,,not available,43549 Kikuko Hayamizu 2014  Japan  Applications of Diffusion Measurements to Organic Electrolytes by PGSE-NMR (Version 2) liquid   
7152,lit_tr8114,,,2022-03-16 04:02:32,2022-03-16 04:02:32,,30.0,0.00232,267,244,,,,,0.1/1.31141828319201,,,,,,,,not available,43549 Kikuko Hayamizu 2014  Japan  Applications of Diffusion Measurements to Organic Electrolytes by PGSE-NMR (Version 2) liquid   
7153,lit_tr8115,,,2022-03-16 04:02:32,2022-03-16 04:02:32,,30.0,0.00452,267,244,,,,,0.25/1.31141828319201,,,,,,,,not available,43549 Kikuko Hayamizu 2014  Japan  Applications of Diffusion Measurements to Organic Electrolytes by PGSE-NMR (Version 2) liquid   
7154,lit_tr8116,,,2022-03-16 04:02:32,2022-03-16 04:02:32,,30.0,0.00663,267,244,,,,,0.5/1.31141828319201,,,,,,,,not available,43549 Kikuko Hayamizu 2014  Japan  Applications of Diffusion Measurements to Organic Electrolytes by PGSE-NMR (Version 2) liquid   
7155,lit_tr8117,,,2022-03-16 04:02:32,2022-03-16 04:02:32,,30.0,0.00811,267,244,,,,,0.75/1.31141828319201,,,,,,,,not available,43549 Kikuko Hayamizu 2014  Japan  Applications of Diffusion Measurements to Organic Electrolytes by PGSE-NMR (Version 2) liquid
