Repository: KanHatakeyama/ion_predictor

# Ionic conductivity predictor 
- Database of Li conducting liquid and solid electrolytes (organic)
    - polymers, liquids, etc
- Predict thier ionic conductivity by machine learning
- Related paper
    - https://pubs.acs.org/doi/10.1021/jacs.9b11442
    - Database and models are slightly different from the original paper
        - mainly because of copyright and available module version issues

# Overview

## Chemical database

## Electrolyte database

## Predicted data
- Exported as a csv file
- Log10 (conductivity) is predicted

File: database/Composite-2022-03-16-1.csv (part 66 of 77)
id,title,subtitle,tags,created_at,updated_at,obtained_date,temperature,conductivity,component1,component2,component3,component4,component5,component6,mol_ratio,wt_ratio,melting_temp,inorg_name,inorg_contain_ratio,crystallinity,Tg,mp,reference,special_memo
7156,lit_tr8118,,,2022-03-16 04:02:32,2022-03-16 04:02:32,,30.0,0.00241,281,244,,,,,0.1/1.31141828319201,,,,,,,,not available,43549 Kikuko Hayamizu 2014  Japan  Applications of Diffusion Measurements to Organic Electrolytes by PGSE-NMR (Version 2) liquid   
7157,lit_tr8119,,,2022-03-16 04:02:32,2022-03-16 04:02:32,,30.0,0.00503,281,244,,,,,0.25/1.31141828319201,,,,,,,,not available,43549 Kikuko Hayamizu 2014  Japan  Applications of Diffusion Measurements to Organic Electrolytes by PGSE-NMR (Version 2) liquid   
812,lit_tr812,,,2022-03-16 04:02:13,2022-03-16 04:02:13,,80.7493694221036,7.777696640156418e-05,382,,,,,,1,,,,,,-50.0,,10.1149/1.1710894,"43278 Noriyoshi Matsumi, Kazunori Sugai, and Hiroyuki Ohno 2003 Department of Biotechnology, Tokyo University of Agriculture & Technology Japan Macromolecules Ion Conductive Characteristics of Alkylborane Type and Boric Ester Type Polymer Electrolytes Derived from Mesitylborane  square  PEO4+borane/ClO4"
7158,lit_tr8120,,,2022-03-16 04:02:32,2022-03-16 04:02:32,,30.0,0.00794,281,244,,,,,0.5/1.31141828319201,,,,,,,,not available,43549 Kikuko Hayamizu 2014  Japan  Applications of Diffusion Measurements to Organic Electrolytes by PGSE-NMR (Version 2) liquid   
7159,lit_tr8121,,,2022-03-16 04:02:32,2022-03-16 04:02:32,,30.0,0.00928,281,244,,,,,0.75/1.31141828319201,,,,,,,,not available,43549 Kikuko Hayamizu 2014  Japan  Applications of Diffusion Measurements to Organic Electrolytes by PGSE-NMR (Version 2) liquid   
7160,lit_tr8122,,,2022-03-16 04:02:32,2022-03-16 04:02:32,,30.0,0.00211,297,244,,,,,0.1/1.31141828319201,,,,,,,,not available,43549 Kikuko Hayamizu 2014  Japan  Applications of Diffusion Measurements to Organic Electrolytes by PGSE-NMR (Version 2) liquid   
7161,lit_tr8123,,,2022-03-16 04:02:32,2022-03-16 04:02:32,,30.0,0.00453,297,244,,,,,0.25/1.31141828319201,,,,,,,,not available,43549 Kikuko Hayamizu 2014  Japan  Applications of Diffusion Measurements to Organic Electrolytes by PGSE-NMR (Version 2) liquid   
7162,lit_tr8124,,,2022-03-16 04:02:32,2022-03-16 04:02:32,,30.0,0.00667,297,244,,,,,0.5/1.31141828319201,,,,,,,,not available,43549 Kikuko Hayamizu 2014  Japan  Applications of Diffusion Measurements to Organic Electrolytes by PGSE-NMR (Version 2) liquid   
7163,lit_tr8125,,,2022-03-16 04:02:32,2022-03-16 04:02:32,,30.0,0.00792,297,244,,,,,0.75/1.31141828319201,,,,,,,,not available,43549 Kikuko Hayamizu 2014  Japan  Applications of Diffusion Measurements to Organic Electrolytes by PGSE-NMR (Version 2) liquid   
7164,lit_tr8126,,,2022-03-16 04:02:32,2022-03-16 04:02:32,,30.0,0.00302,278,244,,,,,0.1/1.31141828319201,,,,,,,,not available,43549 Kikuko Hayamizu 2014  Japan  Applications of Diffusion Measurements to Organic Electrolytes by PGSE-NMR (Version 2) liquid   
7165,lit_tr8127,,,2022-03-16 04:02:32,2022-03-16 04:02:32,,30.0,0.00615,278,244,,,,,0.25/1.31141828319201,,,,,,,,not available,43549 Kikuko Hayamizu 2014  Japan  Applications of Diffusion Measurements to Organic Electrolytes by PGSE-NMR (Version 2) liquid   
7166,lit_tr8128,,,2022-03-16 04:02:32,2022-03-16 04:02:32,,30.0,0.00973,278,244,,,,,0.5/1.31141828319201,,,,,,,,not available,43549 Kikuko Hayamizu 2014  Japan  Applications of Diffusion Measurements to Organic Electrolytes by PGSE-NMR (Version 2) liquid   
7167,lit_tr8129,,,2022-03-16 04:02:32,2022-03-16 04:02:32,,30.0,0.01127,278,244,,,,,0.75/1.31141828319201,,,,,,,,not available,43549 Kikuko Hayamizu 2014  Japan  Applications of Diffusion Measurements to Organic Electrolytes by PGSE-NMR (Version 2) liquid   
813,lit_tr813,,,2022-03-16 04:02:13,2022-03-16 04:02:13,,70.6393423928701,5.618223344890057e-05,382,,,,,,1,,,,,,-50.0,,10.1149/1.1710894,"43278 Noriyoshi Matsumi, Kazunori Sugai, and Hiroyuki Ohno 2003 Department of Biotechnology, Tokyo University of Agriculture & Technology Japan Macromolecules Ion Conductive Characteristics of Alkylborane Type and Boric Ester Type Polymer Electrolytes Derived from Mesitylborane  square  PEO4+borane/ClO4"
7168,lit_tr8130,,,2022-03-16 04:02:32,2022-03-16 04:02:32,,30.0,0.00272,266,244,,,,,0.1/1.31141828319201,,,,,,,,not available,43549 Kikuko Hayamizu 2014  Japan  Applications of Diffusion Measurements to Organic Electrolytes by PGSE-NMR (Version 2) liquid   
7169,lit_tr8131,,,2022-03-16 04:02:32,2022-03-16 04:02:32,,30.0,0.00497,266,244,,,,,0.25/1.31141828319201,,,,,,,,not available,43549 Kikuko Hayamizu 2014  Japan  Applications of Diffusion Measurements to Organic Electrolytes by PGSE-NMR (Version 2) liquid   
7170,lit_tr8132,,,2022-03-16 04:02:32,2022-03-16 04:02:32,,30.0,0.00708,266,244,,,,,0.5/1.31141828319201,,,,,,,,not available,43549 Kikuko Hayamizu 2014  Japan  Applications of Diffusion Measurements to Organic Electrolytes by PGSE-NMR (Version 2) liquid   
7171,lit_tr8133,,,2022-03-16 04:02:32,2022-03-16 04:02:32,,30.0,0.0079,266,244,,,,,0.75/1.31141828319201,,,,,,,,not available,43549 Kikuko Hayamizu 2014  Japan  Applications of Diffusion Measurements to Organic Electrolytes by PGSE-NMR (Version 2) liquid   
7172,lit_tr8134,,,2022-03-16 04:02:32,2022-03-16 04:02:32,,30.0,0.00196,269,244,,,,,0.1/1.31141828319201,,,,,,,,not available,43549 Kikuko Hayamizu 2014  Japan  Applications of Diffusion Measurements to Organic Electrolytes by PGSE-NMR (Version 2) liquid   
7173,lit_tr8135,,,2022-03-16 04:02:32,2022-03-16 04:02:32,,30.0,0.00324,269,244,,,,,0.25/1.31141828319201,,,,,,,,not available,43549 Kikuko Hayamizu 2014  Japan  Applications of Diffusion Measurements to Organic Electrolytes by PGSE-NMR (Version 2) liquid   
7174,lit_tr8136,,,2022-03-16 04:02:32,2022-03-16 04:02:32,,30.0,0.00421,269,244,,,,,0.5/1.31141828319201,,,,,,,,not available,43549 Kikuko Hayamizu 2014  Japan  Applications of Diffusion Measurements to Organic Electrolytes by PGSE-NMR (Version 2) liquid   
7175,lit_tr8137,,,2022-03-16 04:02:32,2022-03-16 04:02:32,,30.0,0.00458,269,244,,,,,0.75/1.31141828319201,,,,,,,,not available,43549 Kikuko Hayamizu 2014  Japan  Applications of Diffusion Measurements to Organic Electrolytes by PGSE-NMR (Version 2) liquid   
7176,lit_tr8138,,,2022-03-16 04:02:32,2022-03-16 04:02:32,,90.30011268182756,3.387296248059869e-05,81,328,,,,,,70/30,,,,,,,10.1039/c8sm00907d,43549 Kikuko Hayamizu 2014  Japan  Applications of Diffusion Measurements to Organic Electrolytes by PGSE-NMR (Version 2) liquid   
7177,lit_tr8139,,,2022-03-16 04:02:32,2022-03-16 04:02:32,,84.32390480796465,3.0217672599310803e-05,81,328,,,,,,70/30,,,,,,,10.1039/c8sm00907d,43549 Kikuko Hayamizu 2014  Japan  Applications of Diffusion Measurements to Organic Electrolytes by PGSE-NMR (Version 2) liquid   
814,lit_tr814,,,2022-03-16 04:02:13,2022-03-16 04:02:13,,60.409820451419876,3.940088710408614e-05,382,,,,,,1,,,,,,-50.0,,10.1149/1.1710894,"43278 Noriyoshi Matsumi, Kazunori Sugai, and Hiroyuki Ohno 2003 Department of Biotechnology, Tokyo University of Agriculture & Technology Japan Macromolecules Ion Conductive Characteristics of Alkylborane Type and Boric Ester Type Polymer Electrolytes Derived from Mesitylborane  square  PEO4+borane/ClO4"
7178,lit_tr8140,,,2022-03-16 04:02:32,2022-03-16 04:02:32,,71.86536426932264,2.5081151497369275e-05,81,328,,,,,,70/30,,,,,,,10.1039/c8sm00907d,43549 Kikuko Hayamizu 2014  Japan  Applications of Diffusion Measurements to Organic Electrolytes by PGSE-NMR (Version 2) liquid   
7179,lit_tr8141,,,2022-03-16 04:02:32,2022-03-16 04:02:32,,60.145757712397256,2.3618174636823106e-05,81,328,,,,,,70/30,,,,,,,10.1039/c8sm00907d,43549 Kikuko Hayamizu 2014  Japan  Applications of Diffusion Measurements to Organic Electrolytes by PGSE-NMR (Version 2) liquid   
7180,lit_tr8142,,,2022-03-16 04:02:32,2022-03-16 04:02:32,,49.3837260463265,1.9840518517870638e-05,81,328,,,,,,70/30,,,,,,,10.1039/c8sm00907d,43549 Kikuko Hayamizu 2014  Japan  Applications of Diffusion Measurements to Organic Electrolytes by PGSE-NMR (Version 2) liquid   
7181,lit_tr8143,,,2022-03-16 04:02:32,2022-03-16 04:02:32,,39.20693911328715,1.5414456690372614e-05,81,328,,,,,,70/30,,,,,,,10.1039/c8sm00907d,43549 Kikuko Hayamizu 2014  Japan  Applications of Diffusion Measurements to Organic Electrolytes by PGSE-NMR (Version 2) liquid   
7182,lit_tr8144,,,2022-03-16 04:02:32,2022-03-16 04:02:32,,29.570043684516747,1.2193651214153025e-05,81,328,,,,,,70/30,,,,,,,10.1039/c8sm00907d,43549 Kikuko Hayamizu 2014  Japan  Applications of Diffusion Measurements to Organic Electrolytes by PGSE-NMR (Version 2) liquid   
7183,lit_tr8145,,,2022-03-16 04:02:32,2022-03-16 04:02:32,,90.89678842602166,0.0003019498005984942,82,328,,,,,,70/30,,,,,,,10.1039/c8sm00907d,43549 Kikuko Hayamizu 2014  Japan  Applications of Diffusion Measurements to Organic Electrolytes by PGSE-NMR (Version 2) liquid   
7184,lit_tr8146,,,2022-03-16 04:02:32,2022-03-16 04:02:32,,83.97847767443858,0.0003001405216065524,82,328,,,,,,70/30,,,,,,,10.1039/c8sm00907d,43549          
7185,lit_tr8147,,,2022-03-16 04:02:32,2022-03-16 04:02:32,,71.329397258146,0.0002677518395649005,82,328,,,,,,70/30,,,,,,,10.1039/c8sm00907d,43549          
7186,lit_tr8148,,,2022-03-16 04:02:32,2022-03-16 04:02:32,,59.84545744640917,0.00021826725203471283,82,328,,,,,,70/30,,,,,,,10.1039/c8sm00907d,43549          
7187,lit_tr8149,,,2022-03-16 04:02:32,2022-03-16 04:02:32,,49.10249772933696,0.00017474886176453168,82,328,,,,,,70/30,,,,,,,10.1039/c8sm00907d,43549          
815,lit_tr815,,,2022-03-16 04:02:13,2022-03-16 04:02:13,,50.32322256316303,2.418956173988478e-05,382,,,,,,1,,,,,,-50.0,,10.1149/1.1710894,"43278 Noriyoshi Matsumi, Kazunori Sugai, and Hiroyuki Ohno 2003 Department of Biotechnology, Tokyo University of Agriculture & Technology Japan Macromolecules Ion Conductive Characteristics of Alkylborane Type and Boric Ester Type Polymer Electrolytes Derived from Mesitylborane  square  PEO4+borane/ClO4"
7188,lit_tr8150,,,2022-03-16 04:02:32,2022-03-16 04:02:32,,39.47115391393271,0.00013333962118369444,82,328,,,,,,70/30,,,,,,,10.1039/c8sm00907d,43549          
7189,lit_tr8151,,,2022-03-16 04:02:32,2022-03-16 04:02:32,,29.98386418782718,9.638579871696611e-05,82,328,,,,,,70/30,,,,,,,10.1039/c8sm00907d,43549          
7190,lit_tr8152,,,2022-03-16 04:02:32,2022-03-16 04:02:32,,90.30011268182756,0.0002912554508852354,83,328,,,,,,70/30,,,,,,,10.1039/c8sm00907d,43549          
7191,lit_tr8153,,,2022-03-16 04:02:32,2022-03-16 04:02:32,,83.97847767443858,0.0002598255721700057,83,328,,,,,,70/30,,,,,,,10.1039/c8sm00907d,43549          
7192,lit_tr8154,,,2022-03-16 04:02:32,2022-03-16 04:02:32,,71.54358411378462,0.00021695939770610413,83,328,,,,,,70/30,,,,,,,10.1039/c8sm00907d,43549          
7193,lit_tr8155,,,2022-03-16 04:02:32,2022-03-16 04:02:32,,60.24597819958677,0.00017266095044693916,83,328,,,,,,70/30,,,,,,,10.1039/c8sm00907d,43549          
7194,lit_tr8156,,,2022-03-16 04:02:32,2022-03-16 04:02:32,,49.3837260463265,0.00012631885756485698,83,328,,,,,,70/30,,,,,,,10.1039/c8sm00907d,43549          
7195,lit_tr8157,,,2022-03-16 04:02:32,2022-03-16 04:02:32,,39.38303266269696,9.07636408498133e-05,83,328,,,,,,70/30,,,,,,,10.1039/c8sm00907d,43549          
7196,lit_tr8158,,,2022-03-16 04:02:32,2022-03-16 04:02:32,,29.98386418782718,6.178237516487933e-05,83,328,,,,,,70/30,,,,,,,10.1039/c8sm00907d,43549          
7197,lit_tr8159,,,2022-03-16 04:02:32,2022-03-16 04:02:32,,90.77729659869556,0.00016754966208334428,84,328,,,,,,60/40,,,,,,,10.1039/c8sm00907d,43549          
816,lit_tr816,,,2022-03-16 04:02:13,2022-03-16 04:02:13,,40.347608169998466,1.6469977277355653e-05,382,,,,,,1,,,,,,-50.0,,10.1149/1.1710894,"43278 Noriyoshi Matsumi, Kazunori Sugai, and Hiroyuki Ohno 2003 Department of Biotechnology, Tokyo University of Agriculture & Technology Japan Macromolecules Ion Conductive Characteristics of Alkylborane Type and Boric Ester Type Polymer Electrolytes Derived from Mesitylborane  square  PEO4+borane/ClO4"
7198,lit_tr8160,,,2022-03-16 04:02:32,2022-03-16 04:02:32,,84.32390480796465,0.00016554776729450183,84,328,,,,,,60/40,,,,,,,10.1039/c8sm00907d,43549          
7199,lit_tr8161,,,2022-03-16 04:02:32,2022-03-16 04:02:32,,71.86536426932264,0.00013658395169834807,84,328,,,,,,60/40,,,,,,,10.1039/c8sm00907d,43549          
7200,lit_tr8162,,,2022-03-16 04:02:32,2022-03-16 04:02:32,,60.24597819958677,0.00010869644350682441,84,328,,,,,,60/40,,,,,,,10.1039/c8sm00907d,43549          
7201,lit_tr8163,,,2022-03-16 04:02:32,2022-03-16 04:02:32,,49.571484446062016,8.244229662334109e-05,84,328,,,,,,60/40,,,,,,,10.1039/c8sm00907d,43549          
7202,lit_tr8164,,,2022-03-16 04:02:32,2022-03-16 04:02:32,,39.47115391393271,6.031483492663902e-05,84,328,,,,,,60/40,,,,,,,10.1039/c8sm00907d,43549          
7203,lit_tr8165,,,2022-03-16 04:02:32,2022-03-16 04:02:32,,29.98386418782718,4.230847837439715e-05,84,328,,,,,,60/40,,,,,,,10.1039/c8sm00907d,43549          
7204,lit_tr8166,,,2022-03-16 04:02:32,2022-03-16 04:02:32,,90.30011268182756,0.00043305354558394584,85,328,,,,,,60/40,,,,,,,10.1039/c8sm00907d,43549          
7205,lit_tr8167,,,2022-03-16 04:02:32,2022-03-16 04:02:32,,84.09354585363923,0.0003909936078697698,85,328,,,,,,60/40,,,,,,,10.1039/c8sm00907d,43549          
7206,lit_tr8168,,,2022-03-16 04:02:32,2022-03-16 04:02:32,,71.65077745383985,0.0003384752493125532,85,328,,,,,,60/40,,,,,,,10.1039/c8sm00907d,43549          
7207,lit_tr8169,,,2022-03-16 04:02:32,2022-03-16 04:02:32,,60.145757712397256,0.00028433714946609023,85,328,,,,,,60/40,,,,,,,10.1039/c8sm00907d,43549          
817,lit_tr817,,,2022-03-16 04:02:13,2022-03-16 04:02:13,,30.630272083838463,8.983612277470803e-06,382,,,,,,1,,,,,,-50.0,,10.1149/1.1710894,"43278 Noriyoshi Matsumi, Kazunori Sugai, and Hiroyuki Ohno 2003 Department of Biotechnology, Tokyo University of Agriculture & Technology Japan Macromolecules Ion Conductive Characteristics of Alkylborane Type and Boric Ester Type Polymer Electrolytes Derived from Mesitylborane  square  PEO4+borane/ClO4"
7208,lit_tr8170,,,2022-03-16 04:02:32,2022-03-16 04:02:32,,48.91528448495012,0.00022764566266069341,85,328,,,,,,60/40,,,,,,,10.1039/c8sm00907d,43549          
7209,lit_tr8171,,,2022-03-16 04:02:32,2022-03-16 04:02:32,,39.38303266269696,0.00017900073423567938,85,328,,,,,,60/40,,,,,,,10.1039/c8sm00907d,43549          
7210,lit_tr8172,,,2022-03-16 04:02:32,2022-03-16 04:02:32,,29.570043684516747,0.0001278463747692555,85,328,,,,,,60/40,,,,,,,10.1039/c8sm00907d,43549          
7211,lit_tr8173,,,2022-03-16 04:02:32,2022-03-16 04:02:32,,90.53854811595477,0.0003509034207834439,86,328,,,,,,60/40,,,,,,,10.1039/c8sm00907d,43549          
7212,lit_tr8174,,,2022-03-16 04:02:32,2022-03-16 04:02:32,,84.20868820756692,0.00031492384591242615,86,328,,,,,,60/40,,,,,,,10.1039/c8sm00907d,43549          
7213,lit_tr8175,,,2022-03-16 04:02:32,2022-03-16 04:02:32,,71.75803748493246,0.0002809398698135216,86,328,,,,,,60/40,,,,,,,10.1039/c8sm00907d,43549          
7214,lit_tr8176,,,2022-03-16 04:02:32,2022-03-16 04:02:32,,60.346258976576905,0.00019588741054174747,86,328,,,,,,60/40,,,,,,,10.1039/c8sm00907d,43549          
7215,lit_tr8177,,,2022-03-16 04:02:32,2022-03-16 04:02:32,,49.3837260463265,0.00016754966208334428,86,328,,,,,,60/40,,,,,,,10.1039/c8sm00907d,43549          
7216,lit_tr8178,,,2022-03-16 04:02:32,2022-03-16 04:02:32,,39.64754557957468,0.00013174647029651971,86,328,,,,,,60/40,,,,,,,10.1039/c8sm00907d,43549          
7217,lit_tr8179,,,2022-03-16 04:02:32,2022-03-16 04:02:32,,29.901009600601412,9.696682256475145e-05,86,328,,,,,,60/40,,,,,,,10.1039/c8sm00907d,43549          
818,lit_tr818,,,2022-03-16 04:02:13,2022-03-16 04:02:13,,24.823068002221703,5.938489596796953e-06,382,,,,,,1,,,,,,-50.0,,10.1149/1.1710894,"43278 Noriyoshi Matsumi, Kazunori Sugai, and Hiroyuki Ohno 2003 Department of Biotechnology, Tokyo University of Agriculture & Technology Japan Macromolecules Ion Conductive Characteristics of Alkylborane Type and Boric Ester Type Polymer Electrolytes Derived from Mesitylborane  square  PEO4+borane/ClO4"
7218,lit_tr8180,,,2022-03-16 04:02:32,2022-03-16 04:02:32,,90.89678842602166,0.00019008854843954642,87,328,,,,,,50/50,,,,,,,10.1039/c8sm00907d,43549          
7219,lit_tr8181,,,2022-03-16 04:02:32,2022-03-16 04:02:32,,84.32390480796465,0.0001665457068460383,87,328,,,,,,50/50,,,,,,,10.1039/c8sm00907d,43549          
7220,lit_tr8182,,,2022-03-16 04:02:32,2022-03-16 04:02:32,,71.65077745383985,0.00013658395169834807,87,328,,,,,,50/50,,,,,,,10.1039/c8sm00907d,43549          
7221,lit_tr8183,,,2022-03-16 04:02:32,2022-03-16 04:02:32,,60.04559746065206,0.00010675420528159972,87,328,,,,,,50/50,,,,,,,10.1039/c8sm00907d,43549          
7222,lit_tr8184,,,2022-03-16 04:02:32,2022-03-16 04:02:32,,49.47757792892753,8.096917961315186e-05,87,328,,,,,,50/50,,,,,,,10.1039/c8sm00907d,43549          
7223,lit_tr8185,,,2022-03-16 04:02:33,2022-03-16 04:02:33,,39.64754557957468,6.178237516487933e-05,87,328,,,,,,50/50,,,,,,,10.1039/c8sm00907d,43549          
7224,lit_tr8186,,,2022-03-16 04:02:33,2022-03-16 04:02:33,,29.98386418782718,4.3337899983669094e-05,87,328,,,,,,50/50,,,,,,,10.1039/c8sm00907d,43549          
7225,lit_tr8187,,,2022-03-16 04:02:33,2022-03-16 04:02:33,,90.53854811595477,0.00033443112395099985,88,328,,,,,,50/50,,,,,,,10.1039/c8sm00907d,43549          
7226,lit_tr8188,,,2022-03-16 04:02:33,2022-03-16 04:02:33,,84.09354585363923,0.00033043531807506023,88,328,,,,,,50/50,,,,,,,10.1039/c8sm00907d,43549          
7227,lit_tr8189,,,2022-03-16 04:02:33,2022-03-16 04:02:33,,71.65077745383985,0.000313036826621996,88,328,,,,,,50/50,,,,,,,10.1039/c8sm00907d,43549          
819,lit_tr819,,,2022-03-16 04:02:13,2022-03-16 04:02:13,,80.67286141501546,7.893525203876928e-05,383,,,,,,1,,,,,,-36.5,,10.1149/1.1710894,"43278 Noriyoshi Matsumi, Kazunori Sugai, and Hiroyuki Ohno 2003 Department of Biotechnology, Tokyo University of Agriculture & Technology Japan Macromolecules Ion Conductive Characteristics of Alkylborane Type and Boric Ester Type Polymer Electrolytes Derived from Mesitylborane  square  PEO4+borane/ClO4"
7228,lit_tr8190,,,2022-03-16 04:02:33,2022-03-16 04:02:33,,60.145757712397256,0.0002598255721700057,88,328,,,,,,50/50,,,,,,,10.1039/c8sm00907d,43549          
7229,lit_tr8191,,,2022-03-16 04:02:33,2022-03-16 04:02:33,,49.196185994112966,0.00020927520759221854,88,328,,,,,,50/50,,,,,,,10.1039/c8sm00907d,43549          
7230,lit_tr8192,,,2022-03-16 04:02:33,2022-03-16 04:02:33,,39.20693911328715,0.0001665457068460383,88,328,,,,,,50/50,,,,,,,10.1039/c8sm00907d,43549          
7231,lit_tr8193,,,2022-03-16 04:02:33,2022-03-16 04:02:33,,29.65271737275134,0.00010675420528159972,88,328,,,,,,50/50,,,,,,,10.1039/c8sm00907d,43549          
7232,lit_tr8194,,,2022-03-16 04:02:33,2022-03-16 04:02:33,,73.15851520712152,7.488386548725662e-05,88,328,,,,,,50/50,,,,,,,10.1039/c8sm00907d,43549          
7233,lit_tr8195,,,2022-03-16 04:02:33,2022-03-16 04:02:33,,90.65788318772934,0.00021436715202647336,88,328,,,,,,50/50,,,,,,,10.1039/c8sm00907d,43549          
7234,lit_tr8196,,,2022-03-16 04:02:33,2022-03-16 04:02:33,,84.09354585363923,0.00021053674080541353,88,328,,,,,,50/50,,,,,,,10.1039/c8sm00907d,43549          
7235,lit_tr8197,,,2022-03-16 04:02:33,2022-03-16 04:02:33,,71.65077745383985,0.00017900073423567938,88,328,,,,,,50/50,,,,,,,10.1039/c8sm00907d,43549          
7236,lit_tr8198,,,2022-03-16 04:02:33,2022-03-16 04:02:33,,60.44660009778573,0.0001616154482600331,88,328,,,,,,50/50,,,,,,,10.1039/c8sm00907d,43549          
7237,lit_tr8199,,,2022-03-16 04:02:33,2022-03-16 04:02:33,,49.196185994112966,0.0001382356000752063,88,328,,,,,,50/50,,,,,,,10.1039/c8sm00907d,43549          
82,lit_tr82,,,2022-03-16 04:02:11,2022-03-16 04:02:11,,85.73266905347566,0.004597263701403707,1,282,364,,,,0.307/0.088/0.303,,,,,51.0,-74.0,63.0,not available,"43221 Masaru Heishi a,c, Hiroki Niwa a, Takahiro Uno a, Masataka Kubo b, Takahito Itoh 2013 Division of Chemistry for Materials, Graduate School of Engineering, Mie University, 1577 Kurimamachiya-cho, Tsu, Mie 514-8507, Japan Japan Electrochimica Acta Polymer electrolytes based on polyanionic lithium salts PEO/poly(lithium acrylate) 1/8   PEO600000/poly(lithium acrylate)"
820,lit_tr820,,,2022-03-16 04:02:13,2022-03-16 04:02:13,,70.71157233454846,6.708802393456748e-05,383,,,,,,1,,,,,,-36.5,,10.1149/1.1710894,"43278 Noriyoshi Matsumi, Kazunori Sugai, and Hiroyuki Ohno 2003 Department of Biotechnology, Tokyo University of Agriculture & Technology Japan Macromolecules Ion Conductive Characteristics of Alkylborane Type and Boric Ester Type Polymer Electrolytes Derived from Mesitylborane  square  PEO4+borane/ClO4"
7238,lit_tr8200,,,2022-03-16 04:02:33,2022-03-16 04:02:33,,39.38303266269696,0.00011895071237872383,88,328,,,,,,50/50,,,,,,,10.1039/c8sm00907d,43549          
7239,lit_tr8201,,,2022-03-16 04:02:33,2022-03-16 04:02:33,,29.818200293746656,9.580825635596718e-05,88,328,,,,,,50/50,,,,,,,10.1039/c8sm00907d,43549          
7240,lit_tr8202,,,2022-03-16 04:02:33,2022-03-16 04:02:33,,99.61785714285747,0.012404156913634763,281,350,,,,,0.095/0.905,,,,,,,,10.1016/j.jpowsour.2016.06.087,43549          
7241,lit_tr8203,,,2022-03-16 04:02:33,2022-03-16 04:02:33,,89.10596529284265,0.010553385749880817,281,350,,,,,0.095/0.905,,,,,,,,10.1016/j.jpowsour.2016.06.087,43549          
7242,lit_tr8204,,,2022-03-16 04:02:33,2022-03-16 04:02:33,,80.28915343915338,0.008978760230238969,281,350,,,,,0.095/0.905,,,,,,,,10.1016/j.jpowsour.2016.06.087,43549          
7243,lit_tr8205,,,2022-03-16 04:02:33,2022-03-16 04:02:33,,70.47139917695512,0.007639077845044318,281,350,,,,,0.095/0.905,,,,,,,,10.1016/j.jpowsour.2016.06.087,43549          
7244,lit_tr8206,,,2022-03-16 04:02:33,2022-03-16 04:02:33,,60.18333333333334,0.006076111446650654,281,350,,,,,0.095/0.905,,,,,,,,10.1016/j.jpowsour.2016.06.087,43549          
7245,lit_tr8207,,,2022-03-16 04:02:33,2022-03-16 04:02:33,,49.86740812379139,0.005169520863226551,281,350,,,,,0.095/0.905,,,,,,,,10.1016/j.jpowsour.2016.06.087,43549          
7246,lit_tr8208,,,2022-03-16 04:02:33,2022-03-16 04:02:33,,39.87717900656088,0.004056833039356898,281,350,,,,,0.095/0.905,,,,,,,,10.1016/j.jpowsour.2016.06.087,43549          
7247,lit_tr8209,,,2022-03-16 04:02:33,2022-03-16 04:02:33,,30.210581289736865,0.003099046339199438,281,350,,,,,0.095/0.905,,,,,,,,10.1016/j.jpowsour.2016.06.087,43549          
821,lit_tr821,,,2022-03-16 04:02:13,2022-03-16 04:02:13,,60.54583824561416,4.7749958668226806e-05,383,,,,,,1,,,,,,-36.5,,10.1149/1.1710894,"43278 Noriyoshi Matsumi, Kazunori Sugai, and Hiroyuki Ohno 2003 Department of Biotechnology, Tokyo University of Agriculture & Technology Japan Macromolecules Ion Conductive Characteristics of Alkylborane Type and Boric Ester Type Polymer Electrolytes Derived from Mesitylborane  square  PEO4+borane/ClO4"
7248,lit_tr8210,,,2022-03-16 04:02:33,2022-03-16 04:02:33,,25.330786416443686,0.002708622850933693,281,350,,,,,0.095/0.905,,,,,,,,10.1016/j.jpowsour.2016.06.087,43549        liquid  
7249,lit_tr8211,,,2022-03-16 04:02:33,2022-03-16 04:02:33,,20.08968393327507,0.002304480828150774,281,350,,,,,0.095/0.905,,,,,,,,10.1016/j.jpowsour.2016.06.087,43549        liquid  
7250,lit_tr8212,,,2022-03-16 04:02:33,2022-03-16 04:02:33,,9.90084745762772,0.0016907141034735922,281,350,,,,,0.095/0.905,,,,,,,,10.1016/j.jpowsour.2016.06.087,43549        liquid  
7251,lit_tr8213,,,2022-03-16 04:02:33,2022-03-16 04:02:33,,-0.2741830065355657,0.0010988430672824621,281,350,,,,,0.095/0.905,,,,,,,,10.1016/j.jpowsour.2016.06.087,43549        liquid  
7252,lit_tr8214,,,2022-03-16 04:02:33,2022-03-16 04:02:33,,-9.74305993690831,0.0007141692874235948,281,350,,,,,0.095/0.905,,,,,,,,10.1016/j.jpowsour.2016.06.087,43549        liquid  
7253,lit_tr8215,,,2022-03-16 04:02:33,2022-03-16 04:02:33,,-19.543318147303836,0.0004056833039356897,281,350,,,,,0.095/0.905,,,,,,,,10.1016/j.jpowsour.2016.06.087,43549        liquid  
7254,lit_tr8216,,,2022-03-16 04:02:33,2022-03-16 04:02:33,,-29.70976676384811,0.00020141581465607397,281,350,,,,,0.095/0.905,,,,,,,,10.1016/j.jpowsour.2016.06.087,43549        liquid  
7255,lit_tr8217,,,2022-03-16 04:02:33,2022-03-16 04:02:33,,-39.74678546470989,8.740181831657918e-05,281,350,,,,,0.095/0.905,,,,,,,,10.1016/j.jpowsour.2016.06.087,43549        liquid  
7256,lit_tr8218,,,2022-03-16 04:02:33,2022-03-16 04:02:33,,99.61785714285747,0.009475632026540058,281,347,,,,,0.095/0.905,,,,,,,,10.1016/j.jpowsour.2016.06.087,43549        liquid  
7257,lit_tr8219,,,2022-03-16 04:02:33,2022-03-16 04:02:33,,88.71348862405273,0.008171103315457272,281,347,,,,,0.095/0.905,,,,,,,,10.1016/j.jpowsour.2016.06.087,43549        liquid  
822,lit_tr822,,,2022-03-16 04:02:13,2022-03-16 04:02:13,,50.38716714091822,3.2511649180168566e-05,383,,,,,,1,,,,,,-36.5,,10.1149/1.1710894,"43278 Noriyoshi Matsumi, Kazunori Sugai, and Hiroyuki Ohno 2003 Department of Biotechnology, Tokyo University of Agriculture & Technology Japan Macromolecules Ion Conductive Characteristics of Alkylborane Type and Boric Ester Type Polymer Electrolytes Derived from Mesitylborane  square  PEO4+borane/ClO4"
7258,lit_tr8220,,,2022-03-16 04:02:33,2022-03-16 04:02:33,,78.4289473684222,0.0069519279617756904,281,347,,,,,0.095/0.905,,,,,,,,10.1016/j.jpowsour.2016.06.087,43549        liquid  
7259,lit_tr8221,,,2022-03-16 04:02:33,2022-03-16 04:02:33,,69.76581108829674,0.005914660544591834,281,347,,,,,0.095/0.905,,,,,,,,10.1016/j.jpowsour.2016.06.087,43549        liquid  
7260,lit_tr8222,,,2022-03-16 04:02:33,2022-03-16 04:02:33,,58.52825223435946,0.004704512425064695,281,347,,,,,0.095/0.905,,,,,,,,10.1016/j.jpowsour.2016.06.087,43549        liquid  
7261,lit_tr8223,,,2022-03-16 04:02:33,2022-03-16 04:02:33,,50.180106485963734,0.003792690190732313,281,347,,,,,0.095/0.905,,,,,,,,10.1016/j.jpowsour.2016.06.087,43549        liquid  
7262,lit_tr8224,,,2022-03-16 04:02:33,2022-03-16 04:02:33,,39.5840823970039,0.0029365422743449932,281,347,,,,,0.095/0.905,,,,,,,,10.1016/j.jpowsour.2016.06.087,43549        liquid  
7263,lit_tr8225,,,2022-03-16 04:02:33,2022-03-16 04:02:33,,29.935299455535414,0.002154434690031917,281,347,,,,,0.095/0.905,,,,,,,,10.1016/j.jpowsour.2016.06.087,43549        liquid  
7264,lit_tr8226,,,2022-03-16 04:02:33,2022-03-16 04:02:33,,24.003024911032412,0.0019344152513505362,281,347,,,,,0.095/0.905,,,,,,,,10.1016/j.jpowsour.2016.06.087,43549        liquid  
7265,lit_tr8227,,,2022-03-16 04:02:33,2022-03-16 04:02:33,,19.832456140350985,0.0016681005372000863,281,347,,,,,0.095/0.905,,,,,,,,10.1016/j.jpowsour.2016.06.087,43549        liquid  
7266,lit_tr8228,,,2022-03-16 04:02:33,2022-03-16 04:02:33,,9.661176968671043,0.0011441409564019714,281,347,,,,,0.095/0.905,,,,,,,,10.1016/j.jpowsour.2016.06.087,43549        liquid  
7267,lit_tr8229,,,2022-03-16 04:02:33,2022-03-16 04:02:33,,-0.2741830065355657,0.0007336637748600157,281,347,,,,,0.095/0.905,,,,,,,,10.1016/j.jpowsour.2016.06.087,43549        liquid  
823,lit_tr823,,,2022-03-16 04:02:13,2022-03-16 04:02:13,,40.347608169998466,2.117595473689265e-05,383,,,,,,1,,,,,,-36.5,,10.1149/1.1710894,"43278 Noriyoshi Matsumi, Kazunori Sugai, and Hiroyuki Ohno 2003 Department of Biotechnology, Tokyo University of Agriculture & Technology Japan Macromolecules Ion Conductive Characteristics of Alkylborane Type and Boric Ester Type Polymer Electrolytes Derived from Mesitylborane  square  PEO4+borane/ClO4"
7268,lit_tr8230,,,2022-03-16 04:02:33,2022-03-16 04:02:33,,-9.535161799526122,0.00044578228604197676,281,347,,,,,0.095/0.905,,,,,,,,10.1016/j.jpowsour.2016.06.087,43549        liquid  
7269,lit_tr8231,,,2022-03-16 04:02:33,2022-03-16 04:02:33,,-19.73573596358065,0.00023044808281507732,281,347,,,,,0.095/0.905,,,,,,,,10.1016/j.jpowsour.2016.06.087,43549        liquid  
7270,lit_tr8232,,,2022-03-16 04:02:33,2022-03-16 04:02:33,,-29.70976676384811,0.00011137395078578748,281,347,,,,,0.095/0.905,,,,,,,,10.1016/j.jpowsour.2016.06.087,43549        liquid  
7271,lit_tr8233,,,2022-03-16 04:02:33,2022-03-16 04:02:33,,-40.07254012561023,4.457822860419768e-05,281,347,,,,,0.095/0.905,,,,,,,,10.1016/j.jpowsour.2016.06.087,43549        liquid  
7272,lit_tr8234,,,2022-03-16 04:02:33,2022-03-16 04:02:33,,110.34716184410956,0.022687925592896074,94,272,93,,,,,32/8/50,,,,,,,10.1149/2.0311614jes ,43549        liquid  
7273,lit_tr8235,,,2022-03-16 04:02:33,2022-03-16 04:02:33,,100.03962613674679,0.01955076160136251,94,272,93,,,,,32/8/50,,,,,,,10.1149/2.0311614jes ,43549        liquid  
7274,lit_tr8236,,,2022-03-16 04:02:33,2022-03-16 04:02:33,,90.27167410128607,0.016304915015309385,94,272,93,,,,,32/8/50,,,,,,,10.1149/2.0311614jes ,43549        liquid  
7275,lit_tr8237,,,2022-03-16 04:02:33,2022-03-16 04:02:33,,80.52722165475024,0.01334950698387439,94,272,93,,,,,32/8/50,,,,,,,10.1149/2.0311614jes ,43549        liquid  
7276,lit_tr8238,,,2022-03-16 04:02:33,2022-03-16 04:02:33,,69.20570386849641,0.010766146272558747,94,272,93,,,,,32/8/50,,,,,,,10.1149/2.0311614jes ,43549        liquid  
7277,lit_tr8239,,,2022-03-16 04:02:33,2022-03-16 04:02:33,,60.12317572038825,0.008212207097728163,94,272,93,,,,,32/8/50,,,,,,,10.1149/2.0311614jes ,43549        liquid  
824,lit_tr824,,,2022-03-16 04:02:13,2022-03-16 04:02:13,,30.517544771983694,1.1722520475895983e-05,383,,,,,,1,,,,,,-36.5,,10.1149/1.1710894,"43278 Noriyoshi Matsumi, Kazunori Sugai, and Hiroyuki Ohno 2003 Department of Biotechnology, Tokyo University of Agriculture & Technology Japan Macromolecules Ion Conductive Characteristics of Alkylborane Type and Boric Ester Type Polymer Electrolytes Derived from Mesitylborane  square  PEO4+borane/ClO4"
7278,lit_tr8240,,,2022-03-16 04:02:33,2022-03-16 04:02:33,,49.524587920089346,0.0056461124898421625,94,272,93,,,,,32/8/50,,,,,,,10.1149/2.0311614jes ,43549        liquid  
7279,lit_tr8241,,,2022-03-16 04:02:33,2022-03-16 04:02:33,,26.66599740231635,0.003439513680534085,94,272,93,,,,,32/8/50,,,,,,,10.1149/2.0311614jes ,43549        liquid  
7280,lit_tr8242,,,2022-03-16 04:02:33,2022-03-16 04:02:33,,75.28667196608399,0.002733893605522678,281,93,,,,,1/0.331439393939394,,,,,,,,10.1016/j.jtice.2018.06.038,43549        liquid  
7281,lit_tr8243,,,2022-03-16 04:02:33,2022-03-16 04:02:33,,50.42283464567004,0.001610262027560946,281,93,,,,,1/0.331439393939394,,,,,,,,10.1016/j.jtice.2018.06.038,43549        liquid  
7282,lit_tr8244,,,2022-03-16 04:02:33,2022-03-16 04:02:33,,25.306650022696658,0.000573615251044878,281,93,,,,,1/0.331439393939394,,,,,,,,10.1016/j.jtice.2018.06.038,43549        liquid  
7283,lit_tr8245,,,2022-03-16 04:02:33,2022-03-16 04:02:33,,75.6563660477459,0.0037558880906801598,281,347,,,,,1/0.45,,,,,,,,10.1016/j.jtice.2018.06.038,43549        liquid  
7284,lit_tr8246,,,2022-03-16 04:02:33,2022-03-16 04:02:33,,50.1841529382848,0.0023950266199875047,281,347,,,,,1/0.45,,,,,,,,10.1016/j.jtice.2018.06.038,43549        liquid  
7285,lit_tr8247,,,2022-03-16 04:02:33,2022-03-16 04:02:33,,25.035941043083938,0.0012035378976219212,281,347,,,,,1/0.45,,,,,,,,10.1016/j.jtice.2018.06.038,43549        liquid  
7286,lit_tr8248,,,2022-03-16 04:02:33,2022-03-16 04:02:33,,50.071379559407944,0.0016057571419421913,280,328,,,,,,58/942,,,,,,,10.1016/j.jpowsour.2015.12.006,43550        liquid  
7287,lit_tr8249,,,2022-03-16 04:02:33,2022-03-16 04:02:33,,40.335113835376774,0.0012963929509800232,280,328,,,,,,58/942,,,,,,,10.1016/j.jpowsour.2015.12.006,43550        liquid  
825,lit_tr825,,,2022-03-16 04:02:13,2022-03-16 04:02:13,,25.09456233057847,8.983612277470803e-06,383,,,,,,1,,,,,,-36.5,,10.1149/1.1710894,"43278 Noriyoshi Matsumi, Kazunori Sugai, and Hiroyuki Ohno 2003 Department of Biotechnology, Tokyo University of Agriculture & Technology Japan Macromolecules Ion Conductive Characteristics of Alkylborane Type and Boric Ester Type Polymer Electrolytes Derived from Mesitylborane  square  PEO4+borane/ClO4"
7288,lit_tr8250,,,2022-03-16 04:02:33,2022-03-16 04:02:33,,30.137021348695782,0.0009980203913669398,280,328,,,,,,58/942,,,,,,,10.1016/j.jpowsour.2015.12.006,43550        liquid  
7289,lit_tr8251,,,2022-03-16 04:02:33,2022-03-16 04:02:33,,20.00427448411415,0.0008153793803043426,280,328,,,,,,58/942,,,,,,,10.1016/j.jpowsour.2015.12.006,43550        liquid  
7290,lit_tr8252,,,2022-03-16 04:02:33,2022-03-16 04:02:33,,9.988247390066817,0.0006057200435789867,280,328,,,,,,58/942,,,,,,,10.1016/j.jpowsour.2015.12.006,43550        liquid  
7291,lit_tr8253,,,2022-03-16 04:02:33,2022-03-16 04:02:33,,-0.11766320927364404,0.0004446524136103863,280,328,,,,,,58/942,,,,,,,10.1016/j.jpowsour.2015.12.006,43550        liquid  
7292,lit_tr8254,,,2022-03-16 04:02:33,2022-03-16 04:02:33,,-9.992105263157896,0.0003225565400859189,280,328,,,,,,58/942,,,,,,,10.1016/j.jpowsour.2015.12.006,43550        liquid  
7293,lit_tr8255,,,2022-03-16 04:02:33,2022-03-16 04:02:33,,-19.89589700056547,0.00021530121050607716,280,328,,,,,,58/942,,,,,,,10.1016/j.jpowsour.2015.12.006,43550        liquid  
7294,lit_tr8256,,,2022-03-16 04:02:33,2022-03-16 04:02:33,,50.188150289018154,0.0010220365732786963,280,328,,,,,,38/962,,,,,,,10.1016/j.jpowsour.2015.12.006,43550        liquid  
7295,lit_tr8257,,,2022-03-16 04:02:33,2022-03-16 04:02:33,,40.22535014005672,0.0008449874489225931,280,328,,,,,,38/962,,,,,,,10.1016/j.jpowsour.2015.12.006,43550        liquid  
7296,lit_tr8258,,,2022-03-16 04:02:33,2022-03-16 04:02:33,,30.342709393015184,0.0006277149591323359,280,328,,,,,,38/962,,,,,,,10.1016/j.jpowsour.2015.12.006,43550        liquid  
7297,lit_tr8259,,,2022-03-16 04:02:33,2022-03-16 04:02:33,,20.10032765399808,0.000494871285239868,280,328,,,,,,38/962,,,,,,,10.1016/j.jpowsour.2015.12.006,43550        liquid  
826,lit_tr826,,,2022-03-16 04:02:13,2022-03-16 04:02:13,,79.79968878661197,1.3562913750804164e-06,384,,,,,,1,,,,,,,,10.1149/1.1710894,"43278 Noriyoshi Matsumi, Kazunori Sugai, and Hiroyuki Ohno 2003 Department of Biotechnology, Tokyo University of Agriculture & Technology Japan Macromolecules Ion Conductive Characteristics of Alkylborane Type and Boric Ester Type Polymer Electrolytes Derived from Mesitylborane  square  PEO4+borane/ClO4"
7298,lit_tr8260,,,2022-03-16 04:02:33,2022-03-16 04:02:33,,10.257219759341524,0.00040914389542678664,280,328,,,,,,38/962,,,,,,,10.1016/j.jpowsour.2015.12.006,43550        liquid  
7299,lit_tr8261,,,2022-03-16 04:02:33,2022-03-16 04:02:33,,0.13244274809181888,0.00030394030576967417,280,328,,,,,,38/962,,,,,,,10.1016/j.jpowsour.2015.12.006,43550        liquid  
7300,lit_tr8262,,,2022-03-16 04:02:33,2022-03-16 04:02:33,,-9.837260959105492,0.00021787629566682816,280,328,,,,,,38/962,,,,,,,10.1016/j.jpowsour.2015.12.006,43550        liquid  
7301,lit_tr8263,,,2022-03-16 04:02:33,2022-03-16 04:02:33,,-19.89589700056547,0.0001454288608910332,280,328,,,,,,38/962,,,,,,,10.1016/j.jpowsour.2015.12.006,43550        liquid  
7302,lit_tr8264,,,2022-03-16 04:02:33,2022-03-16 04:02:33,,50.188150289018154,0.0007239767389558939,280,328,,,,,,19/981,,,,,,,10.1016/j.jpowsour.2015.12.006,43550        liquid  
7303,lit_tr8265,,,2022-03-16 04:02:33,2022-03-16 04:02:33,,40.444954449895704,0.0006057200435789867,280,328,,,,,,19/981,,,,,,,10.1016/j.jpowsour.2015.12.006,43550        liquid  
7304,lit_tr8266,,,2022-03-16 04:02:33,2022-03-16 04:02:33,,29.931611920081536,0.000494871285239868,280,328,,,,,,19/981,,,,,,,10.1016/j.jpowsour.2015.12.006,43550        liquid  
7305,lit_tr8267,,,2022-03-16 04:02:33,2022-03-16 04:02:33,,19.8123567921441,0.00040430821391999037,280,328,,,,,,19/981,,,,,,,10.1016/j.jpowsour.2015.12.006,43550        liquid  
7306,lit_tr8268,,,2022-03-16 04:02:33,2022-03-16 04:02:33,,10.167505539728324,0.0003225565400859189,280,328,,,,,,19/981,,,,,,,10.1016/j.jpowsour.2015.12.006,43550        liquid  
7307,lit_tr8269,,,2022-03-16 04:02:33,2022-03-16 04:02:33,,0.049023199023679354,0.0002483182310819857,280,328,,,,,,19/981,,,,,,,10.1016/j.jpowsour.2015.12.006,43550        liquid  
827,lit_tr827,,,2022-03-16 04:02:13,2022-03-16 04:02:13,,70.46108448125204,1.0580592784309663e-06,384,,,,,,1,,,,,,,,10.1149/1.1710894,"43278 Noriyoshi Matsumi, Kazunori Sugai, and Hiroyuki Ohno 2003 Department of Biotechnology, Tokyo University of Agriculture & Technology Japan Macromolecules Ion Conductive Characteristics of Alkylborane Type and Boric Ester Type Polymer Electrolytes Derived from Mesitylborane  square  PEO4+borane/ClO4"
7308,lit_tr8270,,,2022-03-16 04:02:33,2022-03-16 04:02:33,,-10.069459141681023,0.00017800421762976525,280,328,,,,,,19/981,,,,,,,10.1016/j.jpowsour.2015.12.006,43550        liquid  
7309,lit_tr8271,,,2022-03-16 04:02:33,2022-03-16 04:02:33,,-19.824214548542074,0.00013067093592319617,280,328,,,,,,19/981,,,,,,,10.1016/j.jpowsour.2015.12.006,43550        liquid  
7310,lit_tr8272,,,2022-03-16 04:02:33,2022-03-16 04:02:33,,49.83809094189826,0.0005914866167775279,280,328,,,,,,10/990,,,,,,,10.1016/j.jpowsour.2015.12.006,43550        liquid  
7311,lit_tr8273,,,2022-03-16 04:02:33,2022-03-16 04:02:33,,39.89651976215555,0.0005007901358589961,280,328,,,,,,10/990,,,,,,,10.1016/j.jpowsour.2015.12.006,43550        liquid  
7312,lit_tr8274,,,2022-03-16 04:02:33,2022-03-16 04:02:33,,30.03428184281927,0.0003995296854488376,280,328,,,,,,10/990,,,,,,,10.1016/j.jpowsour.2015.12.006,43550        liquid  
7313,lit_tr8275,,,2022-03-16 04:02:33,2022-03-16 04:02:33,,20.10032765399808,0.00033031848223714097,280,328,,,,,,10/990,,,,,,,10.1016/j.jpowsour.2015.12.006,43550        liquid  
7314,lit_tr8276,,,2022-03-16 04:02:33,2022-03-16 04:02:33,,9.898703352309383,0.0002542937160132128,280,328,,,,,,10/990,,,,,,,10.1016/j.jpowsour.2015.12.006,43550        liquid  
7315,lit_tr8277,,,2022-03-16 04:02:33,2022-03-16 04:02:33,,-0.03434543790046973,0.0002028751788333571,280,328,,,,,,10/990,,,,,,,10.1016/j.jpowsour.2015.12.006,43550        liquid  
7316,lit_tr8278,,,2022-03-16 04:02:33,2022-03-16 04:02:33,,-9.68223432440368,0.00015433632626926303,280,328,,,,,,10/990,,,,,,,10.1016/j.jpowsour.2015.12.006,43550        liquid  
7317,lit_tr8279,,,2022-03-16 04:02:33,2022-03-16 04:02:33,,-19.89589700056547,0.00010932672383377123,280,328,,,,,,10/990,,,,,,,10.1016/j.jpowsour.2015.12.006,43550        liquid  
828,lit_tr828,,,2022-03-16 04:02:13,2022-03-16 04:02:13,,59.47749778303779,7.80112074640474e-07,384,,,,,,1,,,,,,,,10.1149/1.1710894,"43278 Noriyoshi Matsumi, Kazunori Sugai, and Hiroyuki Ohno 2003 Department of Biotechnology, Tokyo University of Agriculture & Technology Japan Macromolecules Ion Conductive Characteristics of Alkylborane Type and Boric Ester Type Polymer Electrolytes Derived from Mesitylborane  square  PEO4+borane/ClO4"
7318,lit_tr8280,,,2022-03-16 04:02:33,2022-03-16 04:02:33,,50.071379559407944,0.0003225565400859189,280,328,,,,,,4/996,,,,,,,10.1016/j.jpowsour.2015.12.006,43550        liquid  
7319,lit_tr8281,,,2022-03-16 04:02:33,2022-03-16 04:02:33,,40.335113835376774,0.0002730968528280182,280,328,,,,,,4/996,,,,,,,10.1016/j.jpowsour.2015.12.006,43550        liquid  
7320,lit_tr8282,,,2022-03-16 04:02:33,2022-03-16 04:02:33,,30.342709393015184,0.00022048217983502367,280,328,,,,,,4/996,,,,,,,10.1016/j.jpowsour.2015.12.006,43550        liquid  
7321,lit_tr8283,,,2022-03-16 04:02:33,2022-03-16 04:02:33,,20.10032765399808,0.00019116631109467838,280,328,,,,,,4/996,,,,,,,10.1016/j.jpowsour.2015.12.006,43550        liquid  
7322,lit_tr8284,,,2022-03-16 04:02:33,2022-03-16 04:02:33,,9.898703352309383,0.00015251222152980786,280,328,,,,,,4/996,,,,,,,10.1016/j.jpowsour.2015.12.006,43550        liquid  
7323,lit_tr8285,,,2022-03-16 04:02:33,2022-03-16 04:02:33,,-0.11766320927364404,0.00012023597332707815,280,328,,,,,,4/996,,,,,,,10.1016/j.jpowsour.2015.12.006,43550        liquid  
7324,lit_tr8286,,,2022-03-16 04:02:33,2022-03-16 04:02:33,,-9.992105263157896,9.479036589263995e-05,280,328,,,,,,4/996,,,,,,,10.1016/j.jpowsour.2015.12.006,43550        liquid  
7325,lit_tr8287,,,2022-03-16 04:02:33,2022-03-16 04:02:33,,-20.039140271492812,7.384659322036263e-05,280,328,,,,,,4/996,,,,,,,10.1016/j.jpowsour.2015.12.006,43550        liquid  
7326,lit_tr8288,,,2022-03-16 04:02:33,2022-03-16 04:02:33,,49.954693140794916,0.0002730968528280182,280,328,,,,,,2/998,,,,,,,10.1016/j.jpowsour.2015.12.006,43550        liquid
