Repository: KanHatakeyama/ion_predictor

# Ionic conductivity predictor 
- Database of Li conducting liquid and solid electrolytes (organic)
    - polymers, liquids, etc
- Predict thier ionic conductivity by machine learning
- Related paper
    - https://pubs.acs.org/doi/10.1021/jacs.9b11442
    - Database and models are slightly different from the original paper
        - mainly because of copyright and available module version issues

# Overview

## Chemical database

## Electrolyte database

## Predicted data
- Exported as a csv file
- Log10 (conductivity) is predicted

File: database/Composite-2022-03-16-1.csv (part 67 of 77)
id,title,subtitle,tags,created_at,updated_at,obtained_date,temperature,conductivity,component1,component2,component3,component4,component5,component6,mol_ratio,wt_ratio,melting_temp,inorg_name,inorg_contain_ratio,crystallinity,Tg,mp,reference,special_memo
7327,lit_tr8289,,,2022-03-16 04:02:33,2022-03-16 04:02:33,,40.0060531840453,0.00022848833214564505,280,328,,,,,,2/998,,,,,,,10.1016/j.jpowsour.2015.12.006,43550        liquid  
829,lit_tr829,,,2022-03-16 04:02:13,2022-03-16 04:02:13,,49.687248703485636,5.436182147533394e-07,384,,,,,,1,,,,,,,,10.1149/1.1710894,"43278 Noriyoshi Matsumi, Kazunori Sugai, and Hiroyuki Ohno 2003 Department of Biotechnology, Tokyo University of Agriculture & Technology Japan Macromolecules Ion Conductive Characteristics of Alkylborane Type and Boric Ester Type Polymer Electrolytes Derived from Mesitylborane  square  PEO4+borane/ClO4"
7328,lit_tr8290,,,2022-03-16 04:02:33,2022-03-16 04:02:33,,30.03428184281927,0.00019116631109467838,280,328,,,,,,2/998,,,,,,,10.1016/j.jpowsour.2015.12.006,43550        liquid  
7329,lit_tr8291,,,2022-03-16 04:02:33,2022-03-16 04:02:33,,19.908284217420317,0.00016185354019730103,280,328,,,,,,2/998,,,,,,,10.1016/j.jpowsour.2015.12.006,43550        liquid  
7330,lit_tr8292,,,2022-03-16 04:02:33,2022-03-16 04:02:33,,10.257219759341524,0.0001322338104989857,280,328,,,,,,2/998,,,,,,,10.1016/j.jpowsour.2015.12.006,43550        liquid  
7331,lit_tr8293,,,2022-03-16 04:02:33,2022-03-16 04:02:33,,0.049023199023679354,0.00010675772527143728,280,328,,,,,,2/998,,,,,,,10.1016/j.jpowsour.2015.12.006,43550        liquid  
7332,lit_tr8294,,,2022-03-16 04:02:33,2022-03-16 04:02:33,,-9.914705882352507,8.416452714044973e-05,280,328,,,,,,2/998,,,,,,,10.1016/j.jpowsour.2015.12.006,43550        liquid  
7333,lit_tr8295,,,2022-03-16 04:02:33,2022-03-16 04:02:33,,-19.967538896746703,5.891471106992195e-05,280,328,,,,,,2/998,,,,,,,10.1016/j.jpowsour.2015.12.006,43550        liquid  
7334,lit_tr8296,,,2022-03-16 04:02:33,2022-03-16 04:02:33,,49.954693140794916,0.00018228767887828854,280,328,,,,,,0.96/999.04,,,,,,,10.1016/j.jpowsour.2015.12.006,43550        liquid  
7335,lit_tr8297,,,2022-03-16 04:02:33,2022-03-16 04:02:33,,39.89651976215555,0.00015070967592799336,280,328,,,,,,0.96/999.04,,,,,,,10.1016/j.jpowsour.2015.12.006,43550        liquid  
7336,lit_tr8298,,,2022-03-16 04:02:33,2022-03-16 04:02:33,,29.82901150981786,0.0001276003834109279,280,328,,,,,,0.96/999.04,,,,,,,10.1016/j.jpowsour.2015.12.006,43550        liquid  
7337,lit_tr8299,,,2022-03-16 04:02:33,2022-03-16 04:02:33,,19.620690219169887,9.82323951191464e-05,280,328,,,,,,0.96/999.04,,,,,,,10.1016/j.jpowsour.2015.12.006,43550        liquid  
83,lit_tr83,,,2022-03-16 04:02:11,2022-03-16 04:02:11,,80.04988499811748,0.004738128748586634,1,282,364,,,,0.307/0.088/0.303,,,,,51.0,-74.0,63.0,not available,"43221 Masaru Heishi a,c, Hiroki Niwa a, Takahiro Uno a, Masataka Kubo b, Takahito Itoh 2013 Division of Chemistry for Materials, Graduate School of Engineering, Mie University, 1577 Kurimamachiya-cho, Tsu, Mie 514-8507, Japan Japan Electrochimica Acta Polymer electrolytes based on polyanionic lithium salts PEO/poly(lithium acrylate) 1/8   PEO600000/poly(lithium acrylate)"
830,lit_tr830,,,2022-03-16 04:02:13,2022-03-16 04:02:13,,39.73142200851731,3.703624940430695e-07,384,,,,,,1,,,,,,,,10.1149/1.1710894,"43278 Noriyoshi Matsumi, Kazunori Sugai, and Hiroyuki Ohno 2003 Department of Biotechnology, Tokyo University of Agriculture & Technology Japan Macromolecules Ion Conductive Characteristics of Alkylborane Type and Boric Ester Type Polymer Electrolytes Derived from Mesitylborane  square  PEO4+borane/ClO4"
7338,lit_tr8300,,,2022-03-16 04:02:33,2022-03-16 04:02:33,,10.077848101265829,7.744341745813655e-05,280,328,,,,,,0.96/999.04,,,,,,,10.1016/j.jpowsour.2015.12.006,43550        liquid  
7339,lit_tr8301,,,2022-03-16 04:02:33,2022-03-16 04:02:33,,0.13244274809181888,6.327101758830615e-05,280,328,,,,,,0.96/999.04,,,,,,,10.1016/j.jpowsour.2015.12.006,43550        liquid  
7340,lit_tr8302,,,2022-03-16 04:02:33,2022-03-16 04:02:33,,-9.914705882352507,4.929139216293331e-05,280,328,,,,,,0.96/999.04,,,,,,,10.1016/j.jpowsour.2015.12.006,43550        liquid  
7341,lit_tr8303,,,2022-03-16 04:02:33,2022-03-16 04:02:33,,-20.25370161062392,3.7946684653202186e-05,280,328,,,,,,0.96/999.04,,,,,,,10.1016/j.jpowsour.2015.12.006,43550        liquid  
7342,lit_tr8304,,,2022-03-16 04:02:33,2022-03-16 04:02:33,,50.305005421034025,9.592409507148931e-05,280,328,,,,,,0.038406/99.961594,,,,,,,10.1016/j.jpowsour.2015.12.006,43550        liquid  
7343,lit_tr8305,,,2022-03-16 04:02:33,2022-03-16 04:02:33,,40.11566328316428,7.562362426269897e-05,280,328,,,,,,0.038406/99.961594,,,,,,,10.1016/j.jpowsour.2015.12.006,43550        liquid  
7344,lit_tr8306,,,2022-03-16 04:02:33,2022-03-16 04:02:33,,29.931611920081536,6.0332424005019894e-05,280,328,,,,,,0.038406/99.961594,,,,,,,10.1016/j.jpowsour.2015.12.006,43550        liquid  
7345,lit_tr8307,,,2022-03-16 04:02:33,2022-03-16 04:02:33,,19.908284217420317,4.535513939259289e-05,280,328,,,,,,0.038406/99.961594,,,,,,,10.1016/j.jpowsour.2015.12.006,43550        liquid  
7346,lit_tr8308,,,2022-03-16 04:02:33,2022-03-16 04:02:33,,9.988247390066817,3.5333997264775895e-05,280,328,,,,,,0.038406/99.961594,,,,,,,10.1016/j.jpowsour.2015.12.006,43550        liquid  
7347,lit_tr8309,,,2022-03-16 04:02:33,2022-03-16 04:02:33,,-0.11766320927364404,2.502942926197355e-05,280,328,,,,,,0.038406/99.961594,,,,,,,10.1016/j.jpowsour.2015.12.006,43550        liquid  
831,lit_tr831,,,2022-03-16 04:02:13,2022-03-16 04:02:13,,30.31462528036343,1.9684210469766514e-07,384,,,,,,1,,,,,,,,10.1149/1.1710894,"43278 Noriyoshi Matsumi, Kazunori Sugai, and Hiroyuki Ohno 2003 Department of Biotechnology, Tokyo University of Agriculture & Technology Japan Macromolecules Ion Conductive Characteristics of Alkylborane Type and Boric Ester Type Polymer Electrolytes Derived from Mesitylborane  square  PEO4+borane/ClO4"
7348,lit_tr8310,,,2022-03-16 04:02:33,2022-03-16 04:02:33,,-10.069459141681023,2.0448961461645943e-05,280,328,,,,,,0.038406/99.961594,,,,,,,10.1016/j.jpowsour.2015.12.006,43550        liquid  
7349,lit_tr8311,,,2022-03-16 04:02:33,2022-03-16 04:02:33,,-19.967538896746703,1.4833937825418655e-05,280,328,,,,,,0.038406/99.961594,,,,,,,10.1016/j.jpowsour.2015.12.006,43550        liquid  
7350,lit_tr8312,,,2022-03-16 04:02:33,2022-03-16 04:02:33,,49.954693140794916,5.420997086099685e-05,280,328,,,,,,0.019203/99.980797,,,,,,,10.1016/j.jpowsour.2015.12.006,43550        liquid  
7351,lit_tr8313,,,2022-03-16 04:02:33,2022-03-16 04:02:33,,40.0060531840453,3.8400541574491604e-05,280,328,,,,,,0.019203/99.980797,,,,,,,10.1016/j.jpowsour.2015.12.006,43550        liquid  
7352,lit_tr8314,,,2022-03-16 04:02:33,2022-03-16 04:02:33,,30.03428184281927,3.137311628420229e-05,280,328,,,,,,0.019203/99.980797,,,,,,,10.1016/j.jpowsour.2015.12.006,43550        liquid  
7353,lit_tr8315,,,2022-03-16 04:02:33,2022-03-16 04:02:33,,20.10032765399808,2.44412787573648e-05,280,328,,,,,,0.019203/99.980797,,,,,,,10.1016/j.jpowsour.2015.12.006,43550        liquid  
7354,lit_tr8316,,,2022-03-16 04:02:33,2022-03-16 04:02:33,,9.988247390066817,1.8593586432932525e-05,280,328,,,,,,0.019203/99.980797,,,,,,,10.1016/j.jpowsour.2015.12.006,43550        liquid  
7355,lit_tr8317,,,2022-03-16 04:02:33,2022-03-16 04:02:33,,-0.11766320927364404,1.4658615158706185e-05,280,328,,,,,,0.019203/99.980797,,,,,,,10.1016/j.jpowsour.2015.12.006,43550        liquid  
7356,lit_tr8318,,,2022-03-16 04:02:33,2022-03-16 04:02:33,,-10.069459141681023,1.1419818676771935e-05,280,328,,,,,,0.019203/99.980797,,,,,,,10.1016/j.jpowsour.2015.12.006,43550        liquid  
7357,lit_tr8319,,,2022-03-16 04:02:33,2022-03-16 04:02:33,,-20.182221594120676,8.48342898244073e-06,280,328,,,,,,0.019203/99.980797,,,,,,,10.1016/j.jpowsour.2015.12.006,43550        liquid  
832,lit_tr832,,,2022-03-16 04:02:13,2022-03-16 04:02:13,,24.69109879538172,1.4189300948835641e-07,384,,,,,,1,,,,,,,,10.1149/1.1710894,"43278 Noriyoshi Matsumi, Kazunori Sugai, and Hiroyuki Ohno 2003 Department of Biotechnology, Tokyo University of Agriculture & Technology Japan Macromolecules Ion Conductive Characteristics of Alkylborane Type and Boric Ester Type Polymer Electrolytes Derived from Mesitylborane  square  PEO4+borane/ClO4"
7358,lit_tr8320,,,2022-03-16 04:02:33,2022-03-16 04:02:33,,50.11820603907677,0.0023554193053794393,280,219,215,,,,,13.4421/28.8526333333333/57.7052666666667,,,,,,,10.1016/j.jpowsour.2015.12.006,43550        liquid  
7359,lit_tr8321,,,2022-03-16 04:02:33,2022-03-16 04:02:33,,40.10301204819302,0.0019835418348528294,280,219,215,,,,,13.4421/28.8526333333333/57.7052666666667,,,,,,,10.1016/j.jpowsour.2015.12.006,43550        liquid  
7360,lit_tr8322,,,2022-03-16 04:02:33,2022-03-16 04:02:33,,30.562974551523496,0.0015903493558659105,280,219,215,,,,,13.4421/28.8526333333333/57.7052666666667,,,,,,,10.1016/j.jpowsour.2015.12.006,43550        liquid  
7361,lit_tr8323,,,2022-03-16 04:02:33,2022-03-16 04:02:33,,20.161845286060498,0.0013067866551571574,280,219,215,,,,,13.4421/28.8526333333333/57.7052666666667,,,,,,,10.1016/j.jpowsour.2015.12.006,43550        liquid  
7362,lit_tr8324,,,2022-03-16 04:02:33,2022-03-16 04:02:33,,9.898211508553857,0.0009853792472787623,280,219,215,,,,,13.4421/28.8526333333333/57.7052666666667,,,,,,,10.1016/j.jpowsour.2015.12.006,43550        liquid  
7363,lit_tr8325,,,2022-03-16 04:02:33,2022-03-16 04:02:33,,-0.08173293323312691,0.0007708921147503854,280,219,215,,,,,13.4421/28.8526333333333/57.7052666666667,,,,,,,10.1016/j.jpowsour.2015.12.006,43550        liquid  
7364,lit_tr8326,,,2022-03-16 04:02:33,2022-03-16 04:02:33,,-9.858860759493439,0.0005671936280754536,280,219,215,,,,,13.4421/28.8526333333333/57.7052666666667,,,,,,,10.1016/j.jpowsour.2015.12.006,43550        liquid  
7365,lit_tr8327,,,2022-03-16 04:02:33,2022-03-16 04:02:33,,50.11820603907677,0.0020579406028698004,280,219,215,,,,,9.6015/30.1328333333333/60.2656666666667,,,,,,,10.1016/j.jpowsour.2015.12.006,43550        liquid  
7366,lit_tr8328,,,2022-03-16 04:02:33,2022-03-16 04:02:33,,39.83366294067122,0.0016703769904685935,280,219,215,,,,,9.6015/30.1328333333333/60.2656666666667,,,,,,,10.1016/j.jpowsour.2015.12.006,43550        liquid  
7367,lit_tr8329,,,2022-03-16 04:02:33,2022-03-16 04:02:33,,29.930766028310643,0.001339262386186104,280,219,215,,,,,9.6015/30.1328333333333/60.2656666666667,,,,,,,10.1016/j.jpowsour.2015.12.006,43550        liquid  
833,lit_tr833,,,2022-03-16 04:02:13,2022-03-16 04:02:13,,83.87006774098768,1.741121185781889e-05,196,4,,,,,0.45087105/0.0982579,,,,,,,,10.1016/j.electacta.2017.09.139,"43278 Noriyoshi Matsumi, Kazunori Sugai, and Hiroyuki Ohno 2003 Department of Biotechnology, Tokyo University of Agriculture & Technology Japan Macromolecules Ion Conductive Characteristics of Alkylborane Type and Boric Ester Type Polymer Electrolytes Derived from Mesitylborane  square  PEO4+borane/ClO4"
7368,lit_tr8330,,,2022-03-16 04:02:33,2022-03-16 04:02:33,,19.80774647887398,0.001127817439883371,280,219,215,,,,,9.6015/30.1328333333333/60.2656666666667,,,,,,,10.1016/j.jpowsour.2015.12.006,43550        liquid  
7369,lit_tr8331,,,2022-03-16 04:02:33,2022-03-16 04:02:33,,10.22874659400577,0.0008932221585666038,280,219,215,,,,,9.6015/30.1328333333333/60.2656666666667,,,,,,,10.1016/j.jpowsour.2015.12.006,43550        liquid  
7370,lit_tr8332,,,2022-03-16 04:02:33,2022-03-16 04:02:33,,-0.08173293323312691,0.0006818497716000512,280,219,215,,,,,9.6015/30.1328333333333/60.2656666666667,,,,,,,10.1016/j.jpowsour.2015.12.006,43550        liquid  
7371,lit_tr8333,,,2022-03-16 04:02:33,2022-03-16 04:02:33,,-10.144219653178993,0.0005204966161801447,280,219,215,,,,,9.6015/30.1328333333333/60.2656666666667,,,,,,,10.1016/j.jpowsour.2015.12.006,43550        liquid  
7372,lit_tr8334,,,2022-03-16 04:02:33,2022-03-16 04:02:33,,50.5494219653184,0.0022152144631156063,280,219,215,,,,,3.8406/32.0531333333333/64.1062666666667,,,,,,,10.1016/j.jpowsour.2015.12.006,43550        liquid  
7373,lit_tr8335,,,2022-03-16 04:02:33,2022-03-16 04:02:33,,40.10301204819302,0.001842716065375103,280,219,215,,,,,3.8406/32.0531333333333/64.1062666666667,,,,,,,10.1016/j.jpowsour.2015.12.006,43550        liquid  
7374,lit_tr8336,,,2022-03-16 04:02:33,2022-03-16 04:02:33,,29.930766028310643,0.0016099894408758328,280,219,215,,,,,3.8406/32.0531333333333/64.1062666666667,,,,,,,10.1016/j.jpowsour.2015.12.006,43550        liquid  
7375,lit_tr8337,,,2022-03-16 04:02:33,2022-03-16 04:02:33,,19.80774647887398,0.00135580166230064,280,219,215,,,,,3.8406/32.0531333333333/64.1062666666667,,,,,,,10.1016/j.jpowsour.2015.12.006,43550        liquid  
7376,lit_tr8338,,,2022-03-16 04:02:33,2022-03-16 04:02:33,,10.22874659400577,0.001155845500686458,280,219,215,,,,,3.8406/32.0531333333333/64.1062666666667,,,,,,,10.1016/j.jpowsour.2015.12.006,43550        liquid  
7377,lit_tr8339,,,2022-03-16 04:02:33,2022-03-16 04:02:33,,-0.18412073490742387,0.0009042530424804151,280,219,215,,,,,3.8406/32.0531333333333/64.1062666666667,,,,,,,10.1016/j.jpowsour.2015.12.006,43550        liquid  
834,lit_tr834,,,2022-03-16 04:02:13,2022-03-16 04:02:13,,71.64893222666672,1.376435927567655e-05,196,4,,,,,0.45087105/0.0982579,,,,,,,,10.1016/j.electacta.2017.09.139,"43278 Noriyoshi Matsumi, Kazunori Sugai, and Hiroyuki Ohno 2003 Department of Biotechnology, Tokyo University of Agriculture & Technology Japan Macromolecules Ion Conductive Characteristics of Alkylborane Type and Boric Ester Type Polymer Electrolytes Derived from Mesitylborane  square  PEO4+borane/ClO4"
7378,lit_tr8340,,,2022-03-16 04:02:33,2022-03-16 04:02:33,,-10.23920187793368,0.0006987948250999652,280,219,215,,,,,3.8406/32.0531333333333/64.1062666666667,,,,,,,10.1016/j.jpowsour.2015.12.006,43550        liquid  
7379,lit_tr8341,,,2022-03-16 04:02:33,2022-03-16 04:02:33,,50.261816970236225,0.001155845500686458,280,219,215,,,,,1.9203/32.6932333333333/65.3864666666667,,,,,,,10.1016/j.jpowsour.2015.12.006,43550        liquid  
7380,lit_tr8342,,,2022-03-16 04:02:33,2022-03-16 04:02:33,,40.10301204819302,0.0010098674919894357,280,219,215,,,,,1.9203/32.6932333333333/65.3864666666667,,,,,,,10.1016/j.jpowsour.2015.12.006,43550        liquid  
7381,lit_tr8343,,,2022-03-16 04:02:33,2022-03-16 04:02:33,,30.056997084548414,0.0008715624428380727,280,219,215,,,,,1.9203/32.6932333333333/65.3864666666667,,,,,,,10.1016/j.jpowsour.2015.12.006,43550        liquid  
7382,lit_tr8344,,,2022-03-16 04:02:33,2022-03-16 04:02:33,,19.689903459372943,0.0007708921147503854,280,219,215,,,,,1.9203/32.6932333333333/65.3864666666667,,,,,,,10.1016/j.jpowsour.2015.12.006,43550        liquid  
7383,lit_tr8345,,,2022-03-16 04:02:33,2022-03-16 04:02:33,,10.008304161805313,0.0006491824008885904,280,219,215,,,,,1.9203/32.6932333333333/65.3864666666667,,,,,,,10.1016/j.jpowsour.2015.12.006,43550        liquid  
7384,lit_tr8346,,,2022-03-16 04:02:33,2022-03-16 04:02:33,,-0.286431784107549,0.0005269245106244891,280,219,215,,,,,1.9203/32.6932333333333/65.3864666666667,,,,,,,10.1016/j.jpowsour.2015.12.006,43550        liquid  
7385,lit_tr8347,,,2022-03-16 04:02:33,2022-03-16 04:02:33,,-10.04916877484601,0.00037829026038544914,280,219,215,,,,,1.9203/32.6932333333333/65.3864666666667,,,,,,,10.1016/j.jpowsour.2015.12.006,43550        liquid  
7386,lit_tr8348,,,2022-03-16 04:02:33,2022-03-16 04:02:33,,50.11820603907677,0.0010737837920945803,280,219,215,,,,,0.96015/33.0132833333333/66.0265666666667,,,,,,,10.1016/j.jpowsour.2015.12.006,43550        liquid  
7387,lit_tr8349,,,2022-03-16 04:02:33,2022-03-16 04:02:33,,39.9682795698933,0.0009267251717096274,280,219,215,,,,,0.96015/33.0132833333333/66.0265666666667,,,,,,,10.1016/j.jpowsour.2015.12.006,43550        liquid  
835,lit_tr835,,,2022-03-16 04:02:13,2022-03-16 04:02:13,,60.31038173877579,9.39478833775314e-06,196,4,,,,,0.45087105/0.0982579,,,,,,,,10.1016/j.electacta.2017.09.139,"43278 Noriyoshi Matsumi, Kazunori Sugai, and Hiroyuki Ohno 2003 Department of Biotechnology, Tokyo University of Agriculture & Technology Japan Macromolecules Ion Conductive Characteristics of Alkylborane Type and Boric Ester Type Polymer Electrolytes Derived from Mesitylborane  square  PEO4+borane/ClO4"
7388,lit_tr8350,,,2022-03-16 04:02:33,2022-03-16 04:02:33,,30.309774906210976,0.0008196832404633143,280,219,215,,,,,0.96015/33.0132833333333/66.0265666666667,,,,,,,10.1016/j.jpowsour.2015.12.006,43550        liquid  
7389,lit_tr8351,,,2022-03-16 04:02:33,2022-03-16 04:02:33,,20.280068520757993,0.0006987948250999652,280,219,215,,,,,0.96015/33.0132833333333/66.0265666666667,,,,,,,10.1016/j.jpowsour.2015.12.006,43550        liquid  
7390,lit_tr8352,,,2022-03-16 04:02:33,2022-03-16 04:02:33,,10.22874659400577,0.0005884679498035958,280,219,215,,,,,0.96015/33.0132833333333/66.0265666666667,,,,,,,10.1016/j.jpowsour.2015.12.006,43550        liquid  
7391,lit_tr8353,,,2022-03-16 04:02:33,2022-03-16 04:02:33,,0.4313603908305481,0.0004718174371085637,280,219,215,,,,,0.96015/33.0132833333333/66.0265666666667,,,,,,,10.1016/j.jpowsour.2015.12.006,43550        liquid  
7392,lit_tr8354,,,2022-03-16 04:02:33,2022-03-16 04:02:33,,-9.95404916847366,0.0004022329201912498,280,219,215,,,,,0.96015/33.0132833333333/66.0265666666667,,,,,,,10.1016/j.jpowsour.2015.12.006,43550        liquid  
7393,lit_tr8355,,,2022-03-16 04:02:33,2022-03-16 04:02:33,,50.11820603907677,0.0005204966161801447,280,219,215,,,,,0.38406/33.2053133333333/66.4106266666667,,,,,,,10.1016/j.jpowsour.2015.12.006,43550        liquid  
7394,lit_tr8356,,,2022-03-16 04:02:33,2022-03-16 04:02:33,,40.10301204819302,0.0004492126995723348,280,219,215,,,,,0.38406/33.2053133333333/66.4106266666667,,,,,,,10.1016/j.jpowsour.2015.12.006,43550        liquid  
7395,lit_tr8357,,,2022-03-16 04:02:33,2022-03-16 04:02:33,,30.056997084548414,0.00038769137624369105,280,219,215,,,,,0.38406/33.2053133333333/66.4106266666667,,,,,,,10.1016/j.jpowsour.2015.12.006,43550        liquid  
7396,lit_tr8358,,,2022-03-16 04:02:33,2022-03-16 04:02:33,,20.043717277487474,0.00035143273912290225,280,219,215,,,,,0.38406/33.2053133333333/66.4106266666667,,,,,,,10.1016/j.jpowsour.2015.12.006,43550        liquid  
7397,lit_tr8359,,,2022-03-16 04:02:33,2022-03-16 04:02:33,,10.118482490272413,0.0002852488358068453,280,219,215,,,,,0.38406/33.2053133333333/66.4106266666667,,,,,,,10.1016/j.jpowsour.2015.12.006,43550        liquid  
836,lit_tr836,,,2022-03-16 04:02:13,2022-03-16 04:02:13,,49.34929211405381,6.226700830355084e-06,196,4,,,,,0.45087105/0.0982579,,,,,,,,10.1016/j.electacta.2017.09.139,"43278 Noriyoshi Matsumi, Kazunori Sugai, and Hiroyuki Ohno 2003 Department of Biotechnology, Tokyo University of Agriculture & Technology Japan Macromolecules Ion Conductive Characteristics of Alkylborane Type and Boric Ester Type Polymer Electrolytes Derived from Mesitylborane  square  PEO4+borane/ClO4"
7398,lit_tr8360,,,2022-03-16 04:02:33,2022-03-16 04:02:33,,0.3285875281748645,0.00024317980469497542,280,219,215,,,,,0.38406/33.2053133333333/66.4106266666667,,,,,,,10.1016/j.jpowsour.2015.12.006,43550        liquid  
7399,lit_tr8361,,,2022-03-16 04:02:33,2022-03-16 04:02:33,,-10.04916877484601,0.0001949748873257004,280,219,215,,,,,0.38406/33.2053133333333/66.4106266666667,,,,,,,10.1016/j.jpowsour.2015.12.006,43550        liquid  
7400,lit_tr8362,,,2022-03-16 04:02:33,2022-03-16 04:02:33,,50.11820603907677,0.0002852488358068453,280,219,215,,,,,0.19203/33.2693233333333/66.5386466666667,,,,,,,10.1016/j.jpowsour.2015.12.006,43550        liquid  
7401,lit_tr8363,,,2022-03-16 04:02:33,2022-03-16 04:02:33,,39.9682795698933,0.0002523010027246886,280,219,215,,,,,0.19203/33.2693233333333/66.5386466666667,,,,,,,10.1016/j.jpowsour.2015.12.006,43550        liquid  
7402,lit_tr8364,,,2022-03-16 04:02:33,2022-03-16 04:02:33,,29.804640033292287,0.00021774745697777657,280,219,215,,,,,0.19203/33.2693233333333/66.5386466666667,,,,,,,10.1016/j.jpowsour.2015.12.006,43550        liquid  
7403,lit_tr8365,,,2022-03-16 04:02:33,2022-03-16 04:02:33,,19.689903459372943,0.0001902469474809812,280,219,215,,,,,0.19203/33.2693233333333/66.5386466666667,,,,,,,10.1016/j.jpowsour.2015.12.006,43550        liquid  
7404,lit_tr8366,,,2022-03-16 04:02:33,2022-03-16 04:02:33,,10.118482490272413,0.00016621962675561868,280,219,215,,,,,0.19203/33.2693233333333/66.5386466666667,,,,,,,10.1016/j.jpowsour.2015.12.006,43550        liquid  
7405,lit_tr8367,,,2022-03-16 04:02:33,2022-03-16 04:02:33,,0.22589185129578482,0.00013658231084149306,280,219,215,,,,,0.19203/33.2693233333333/66.5386466666667,,,,,,,10.1016/j.jpowsour.2015.12.006,43550        liquid  
7406,lit_tr8368,,,2022-03-16 04:02:33,2022-03-16 04:02:33,,-10.23920187793368,0.0001095079449562314,280,219,215,,,,,0.19203/33.2693233333333/66.5386466666667,,,,,,,10.1016/j.jpowsour.2015.12.006,43550        liquid  
7407,lit_tr8369,,,2022-03-16 04:02:33,2022-03-16 04:02:33,,50.261816970236225,0.00018113223069299853,280,219,215,,,,,0.096015/33.3013283333333/66.6026566666667,,,,,,,10.1016/j.jpowsour.2015.12.006,43550        liquid  
837,lit_tr837,,,2022-03-16 04:02:13,2022-03-16 04:02:13,,39.27950809223671,2.7655785618935913e-07,196,4,,,,,0.45087105/0.0982579,,,,,,,,10.1016/j.electacta.2017.09.139,"43278 Noriyoshi Matsumi, Kazunori Sugai, and Hiroyuki Ohno 2003 Department of Biotechnology, Tokyo University of Agriculture & Technology Japan Macromolecules Ion Conductive Characteristics of Alkylborane Type and Boric Ester Type Polymer Electrolytes Derived from Mesitylborane  square  PEO4+borane/ClO4"
7408,lit_tr8370,,,2022-03-16 04:02:33,2022-03-16 04:02:33,,40.37282515073309,0.00016021044678530627,280,219,215,,,,,0.096015/33.3013283333333/66.6026566666667,,,,,,,10.1016/j.jpowsour.2015.12.006,43550        liquid  
7409,lit_tr8371,,,2022-03-16 04:02:33,2022-03-16 04:02:33,,30.056997084548414,0.00013826903972649217,280,219,215,,,,,0.096015/33.3013283333333/66.6026566666667,,,,,,,10.1016/j.jpowsour.2015.12.006,43550        liquid  
7410,lit_tr8372,,,2022-03-16 04:02:33,2022-03-16 04:02:33,,19.689903459372943,0.0001253374987026561,280,219,215,,,,,0.096015/33.3013283333333/66.6026566666667,,,,,,,10.1016/j.jpowsour.2015.12.006,43550        liquid  
7411,lit_tr8373,,,2022-03-16 04:02:33,2022-03-16 04:02:33,,10.118482490272413,0.0001068524902801274,280,219,215,,,,,0.096015/33.3013283333333/66.6026566666667,,,,,,,10.1016/j.jpowsour.2015.12.006,43550        liquid  
7412,lit_tr8374,,,2022-03-16 04:02:33,2022-03-16 04:02:33,,0.020731707317565906,8.998244352705401e-05,280,219,215,,,,,0.096015/33.3013283333333/66.6026566666667,,,,,,,10.1016/j.jpowsour.2015.12.006,43550        liquid  
7413,lit_tr8375,,,2022-03-16 04:02:33,2022-03-16 04:02:33,,-10.04916877484601,7.671166468038567e-05,280,219,215,,,,,0.096015/33.3013283333333/66.6026566666667,,,,,,,10.1016/j.jpowsour.2015.12.006,43550        liquid  
7414,lit_tr8376,,,2022-03-16 04:02:33,2022-03-16 04:02:33,,50.261816970236225,8.462629556969814e-05,280,219,215,,,,,0.038406/33.3205313333333/66.6410626666667,,,,,,,10.1016/j.jpowsour.2015.12.006,43550        liquid  
7415,lit_tr8377,,,2022-03-16 04:02:33,2022-03-16 04:02:33,,40.10301204819302,7.861807180438836e-05,280,219,215,,,,,0.038406/33.3205313333333/66.6410626666667,,,,,,,10.1016/j.jpowsour.2015.12.006,43550        liquid  
7416,lit_tr8378,,,2022-03-16 04:02:33,2022-03-16 04:02:33,,29.930766028310643,7.303641465848304e-05,280,219,215,,,,,0.038406/33.3205313333333/66.6410626666667,,,,,,,10.1016/j.jpowsour.2015.12.006,43550        liquid  
7417,lit_tr8379,,,2022-03-16 04:02:33,2022-03-16 04:02:33,,20.043717277487474,6.460030100255789e-05,280,219,215,,,,,0.038406/33.3205313333333/66.6410626666667,,,,,,,10.1016/j.jpowsour.2015.12.006,43550        liquid  
838,lit_tr838,,,2022-03-16 04:02:13,2022-03-16 04:02:13,,29.880303030303082,4.09675507140714e-08,196,4,,,,,0.45087105/0.0982579,,,,,,,,10.1016/j.electacta.2017.09.139,"43278 Noriyoshi Matsumi, Kazunori Sugai, and Hiroyuki Ohno 2003 Department of Biotechnology, Tokyo University of Agriculture & Technology Japan Macromolecules Ion Conductive Characteristics of Alkylborane Type and Boric Ester Type Polymer Electrolytes Derived from Mesitylborane  square  PEO4+borane/ClO4"
7418,lit_tr8380,,,2022-03-16 04:02:33,2022-03-16 04:02:33,,9.788204430626536,5.7844241140623424e-05,280,219,215,,,,,0.038406/33.3205313333333/66.6410626666667,,,,,,,10.1016/j.jpowsour.2015.12.006,43550        liquid  
7419,lit_tr8381,,,2022-03-16 04:02:33,2022-03-16 04:02:33,,0.12327327327403736,4.8711697295551664e-05,280,219,215,,,,,0.038406/33.3205313333333/66.6410626666667,,,,,,,10.1016/j.jpowsour.2015.12.006,43550        liquid  
7420,lit_tr8382,,,2022-03-16 04:02:33,2022-03-16 04:02:33,,-10.04916877484601,4.2559632363661045e-05,280,219,215,,,,,0.038406/33.3205313333333/66.6410626666667,,,,,,,10.1016/j.jpowsour.2015.12.006,43550        liquid  
7421,lit_tr8383,,,2022-03-16 04:02:33,2022-03-16 04:02:33,,49.9747225920994,3.4971158642653214e-05,280,219,215,,,,,0.019203/33.3269323333333/66.6538646666667,,,,,,,10.1016/j.jpowsour.2015.12.006,43550        liquid  
7422,lit_tr8384,,,2022-03-16 04:02:33,2022-03-16 04:02:33,,39.9682795698933,3.2091985587289036e-05,280,219,215,,,,,0.019203/33.3269323333333/66.6538646666667,,,,,,,10.1016/j.jpowsour.2015.12.006,43550        liquid  
7423,lit_tr8385,,,2022-03-16 04:02:33,2022-03-16 04:02:33,,30.562974551523496,2.9813546844537664e-05,280,219,215,,,,,0.019203/33.3269323333333/66.6538646666667,,,,,,,10.1016/j.jpowsour.2015.12.006,43550        liquid  
7424,lit_tr8386,,,2022-03-16 04:02:33,2022-03-16 04:02:33,,20.161845286060498,2.7358999609293476e-05,280,219,215,,,,,0.019203/33.3269323333333/66.6538646666667,,,,,,,10.1016/j.jpowsour.2015.12.006,43550        liquid  
7425,lit_tr8387,,,2022-03-16 04:02:33,2022-03-16 04:02:33,,9.898211508553857,2.3903682890462746e-05,280,219,215,,,,,0.019203/33.3269323333333/66.6538646666667,,,,,,,10.1016/j.jpowsour.2015.12.006,43550        liquid  
7426,lit_tr8388,,,2022-03-16 04:02:33,2022-03-16 04:02:33,,-0.08173293323312691,2.1142674062167006e-05,280,219,215,,,,,0.019203/33.3269323333333/66.6538646666667,,,,,,,10.1016/j.jpowsour.2015.12.006,43550        liquid  
7427,lit_tr8389,,,2022-03-16 04:02:33,2022-03-16 04:02:33,,-10.04916877484601,2.1668103208053388e-05,280,219,215,,,,,0.019203/33.3269323333333/66.6538646666667,,,,,,,10.1016/j.jpowsour.2015.12.006,43550        liquid  
839,lit_tr839,,,2022-03-16 04:02:13,2022-03-16 04:02:13,,84.12338952767391,5.785754475958052e-06,196,4,,,,,0.42975751/0.14048497,,,,,,,,10.1016/j.electacta.2017.09.139,"43278 Noriyoshi Matsumi, Kazunori Sugai, and Hiroyuki Ohno 2003 Department of Biotechnology, Tokyo University of Agriculture & Technology Japan Macromolecules Ion Conductive Characteristics of Alkylborane Type and Boric Ester Type Polymer Electrolytes Derived from Mesitylborane  square  PEO4+borane/ClO4"
7428,lit_tr8390,,,2022-03-16 04:02:33,2022-03-16 04:02:33,,25.0,0.000351,90,244,,,,,,44/66,,,,,,,0.1016/j.jpowsour.2017.06.006,43550        gel  
7429,lit_tr8391,,,2022-03-16 04:02:33,2022-03-16 04:02:33,,25.0,0.0001,90,328,,,,,,44/66,,,,,,,0.1016/j.jpowsour.2017.06.006,43550        gel  
7430,lit_tr8392,,,2022-03-16 04:02:33,2022-03-16 04:02:33,,25.0,9.7e-05,90,328,219,,,,,44/35/65,,,,,,,0.1016/j.jpowsour.2017.06.006,43550        gel  
7431,lit_tr8393,,,2022-03-16 04:02:33,2022-03-16 04:02:33,,25.0,0.000215,90,244,328,,,,,44/32/65,,,,,,,0.1016/j.jpowsour.2017.06.006,43550        gel  
7432,lit_tr8394,,,2022-03-16 04:02:33,2022-03-16 04:02:33,,25.0,0.00024700000000000004,90,244,219,,,,,44/30.5/64.5,,,,,,,0.1016/j.jpowsour.2017.06.006,43550        gel  
7433,lit_tr8395,,,2022-03-16 04:02:33,2022-03-16 04:02:33,,79.75343278793758,0.0013249571552972465,90,244,,,,,,44/66,,,,,,,0.1016/j.jpowsour.2017.06.006,43550        gel  
7434,lit_tr8396,,,2022-03-16 04:02:33,2022-03-16 04:02:33,,70.17084893882685,0.001115165819421001,90,244,,,,,,44/66,,,,,,,0.1016/j.jpowsour.2017.06.006,43550        gel  
7435,lit_tr8397,,,2022-03-16 04:02:33,2022-03-16 04:02:33,,59.88057826218625,0.0009012855024599096,90,244,,,,,,44/66,,,,,,,0.1016/j.jpowsour.2017.06.006,43550        gel  
7436,lit_tr8398,,,2022-03-16 04:02:33,2022-03-16 04:02:33,,49.99923619271499,0.0007321282348966125,90,244,,,,,,44/66,,,,,,,0.1016/j.jpowsour.2017.06.006,43550        gel  
7437,lit_tr8399,,,2022-03-16 04:02:33,2022-03-16 04:02:33,,40.1510538308176,0.00059171161145924,90,244,,,,,,44/66,,,,,,,0.1016/j.jpowsour.2017.06.006,43550        gel  
84,lit_tr84,,,2022-03-16 04:02:11,2022-03-16 04:02:11,,75.29868901407491,0.004834430229196096,1,282,364,,,,0.307/0.088/0.303,,,,,51.0,-74.0,63.0,not available,"43221 Masaru Heishi a,c, Hiroki Niwa a, Takahiro Uno a, Masataka Kubo b, Takahito Itoh 2013 Division of Chemistry for Materials, Graduate School of Engineering, Mie University, 1577 Kurimamachiya-cho, Tsu, Mie 514-8507, Japan Japan Electrochimica Acta Polymer electrolytes based on polyanionic lithium salts PEO/poly(lithium acrylate) 1/8   PEO600000/poly(lithium acrylate)"
840,lit_tr840,,,2022-03-16 04:02:13,2022-03-16 04:02:13,,71.80640958330304,4.995339388746886e-06,196,4,,,,,0.42975751/0.14048497,,,,,,,,10.1016/j.electacta.2017.09.139,"43278 Noriyoshi Matsumi, Kazunori Sugai, and Hiroyuki Ohno 2003 Department of Biotechnology, Tokyo University of Agriculture & Technology Japan Macromolecules Ion Conductive Characteristics of Alkylborane Type and Boric Ester Type Polymer Electrolytes Derived from Mesitylborane  square  PEO4+borane/ClO4"
7438,lit_tr8400,,,2022-03-16 04:02:33,2022-03-16 04:02:33,,89.64683377308796,0.0019776379572065974,90,244,,,,,,25/75,,,,,,,0.1016/j.jpowsour.2017.06.006,43550        gel  
7439,lit_tr8401,,,2022-03-16 04:02:33,2022-03-16 04:02:33,,79.86668806161782,0.0017422116657782258,90,244,,,,,,25/75,,,,,,,0.1016/j.jpowsour.2017.06.006,43550        gel  
7440,lit_tr8402,,,2022-03-16 04:02:33,2022-03-16 04:02:33,,69.84968818210228,0.001451559566678325,90,244,,,,,,25/75,,,,,,,0.1016/j.jpowsour.2017.06.006,43550        gel  
7441,lit_tr8403,,,2022-03-16 04:02:33,2022-03-16 04:02:33,,59.679046898639,0.0012594574109372914,90,244,,,,,,25/75,,,,,,,0.1016/j.jpowsour.2017.06.006,43550        gel  
7442,lit_tr8404,,,2022-03-16 04:02:33,2022-03-16 04:02:33,,49.904331864905146,0.001049342906823733,90,244,,,,,,25/75,,,,,,,0.1016/j.jpowsour.2017.06.006,43550        gel  
7443,lit_tr8405,,,2022-03-16 04:02:33,2022-03-16 04:02:33,,39.794523470839806,0.000892192802948109,90,244,,,,,,25/75,,,,,,,0.1016/j.jpowsour.2017.06.006,43550        gel  
7444,lit_tr8406,,,2022-03-16 04:02:33,2022-03-16 04:02:33,,24.872216201571916,0.0006449726286019191,90,244,,,,,,25/75,,,,,,,0.1016/j.jpowsour.2017.06.006,43550        gel  
7445,lit_tr8407,,,2022-03-16 04:02:33,2022-03-16 04:02:33,,90.24610175090874,0.002267756029279963,90,244,,,,,,20/80,,,,,,,0.1016/j.jpowsour.2017.06.006,43550        gel  
7446,lit_tr8408,,,2022-03-16 04:02:33,2022-03-16 04:02:33,,79.75343278793758,0.0019876898674970767,90,244,,,,,,20/80,,,,,,,0.1016/j.jpowsour.2017.06.006,43550        gel  
7447,lit_tr8409,,,2022-03-16 04:02:33,2022-03-16 04:02:33,,69.52912772585768,0.0017599672530352547,90,244,,,,,,20/80,,,,,,,0.1016/j.jpowsour.2017.06.006,43550        gel  
841,lit_tr841,,,2022-03-16 04:02:13,2022-03-16 04:02:13,,60.236786348077885,3.168086274887772e-06,196,4,,,,,0.42975751/0.14048497,,,,,,,,10.1016/j.electacta.2017.09.139,"43278 Noriyoshi Matsumi, Kazunori Sugai, and Hiroyuki Ohno 2003 Department of Biotechnology, Tokyo University of Agriculture & Technology Japan Macromolecules Ion Conductive Characteristics of Alkylborane Type and Boric Ester Type Polymer Electrolytes Derived from Mesitylborane  square  PEO4+borane/ClO4"
7448,lit_tr8410,,,2022-03-16 04:02:33,2022-03-16 04:02:33,,60.082353832172146,0.001519327421135794,90,244,,,,,,20/80,,,,,,,0.1016/j.jpowsour.2017.06.006,43550        gel  
7449,lit_tr8411,,,2022-03-16 04:02:33,2022-03-16 04:02:33,,49.99923619271499,0.0012658589632857542,90,244,,,,,,20/80,,,,,,,0.1016/j.jpowsour.2017.06.006,43550        gel  
7450,lit_tr8412,,,2022-03-16 04:02:33,2022-03-16 04:02:33,,39.97268716197027,0.0010927784201062594,90,244,,,,,,20/80,,,,,,,0.1016/j.jpowsour.2017.06.006,43550        gel  
7451,lit_tr8413,,,2022-03-16 04:02:33,2022-03-16 04:02:33,,24.79149512459429,0.0008143773533702978,90,244,,,,,,20/80,,,,,,,0.1016/j.jpowsour.2017.06.006,43550        gel  
7452,lit_tr8414,,,2022-03-16 04:02:33,2022-03-16 04:02:33,,89.64683377308796,0.003384864471471931,90,244,,,,,,15/85,,,,,,,0.1016/j.jpowsour.2017.06.006,43550        gel  
7453,lit_tr8415,,,2022-03-16 04:02:33,2022-03-16 04:02:33,,79.64025016035976,0.0030276168766462286,90,244,,,,,,15/85,,,,,,,0.1016/j.jpowsour.2017.06.006,43550        gel  
7454,lit_tr8416,,,2022-03-16 04:02:33,2022-03-16 04:02:33,,69.9566749844048,0.002749578068325013,90,244,,,,,,15/85,,,,,,,0.1016/j.jpowsour.2017.06.006,43550        gel  
7455,lit_tr8417,,,2022-03-16 04:02:33,2022-03-16 04:02:33,,59.578372655778026,0.0024345686110527386,90,244,,,,,,15/85,,,,,,,0.1016/j.jpowsour.2017.06.006,43550        gel  
7456,lit_tr8418,,,2022-03-16 04:02:33,2022-03-16 04:02:33,,50.37941176470605,0.0020910623015764807,90,244,,,,,,15/85,,,,,,,0.1016/j.jpowsour.2017.06.006,43550        gel  
7457,lit_tr8419,,,2022-03-16 04:02:33,2022-03-16 04:02:33,,40.1510538308176,0.0018328176820979686,90,244,,,,,,15/85,,,,,,,0.1016/j.jpowsour.2017.06.006,43550        gel  
842,lit_tr842,,,2022-03-16 04:02:13,2022-03-16 04:02:13,,49.280454975166435,6.295685140796509e-07,196,4,,,,,0.42975751/0.14048497,,,,,,,,10.1016/j.electacta.2017.09.139,"43278 Noriyoshi Matsumi, Kazunori Sugai, and Hiroyuki Ohno 2003 Department of Biotechnology, Tokyo University of Agriculture & Technology Japan Macromolecules Ion Conductive Characteristics of Alkylborane Type and Boric Ester Type Polymer Electrolytes Derived from Mesitylborane  square  PEO4+borane/ClO4"
7458,lit_tr8420,,,2022-03-16 04:02:33,2022-03-16 04:02:33,,24.872216201571916,0.001451559566678325,90,244,,,,,,15/85,,,,,,,0.1016/j.jpowsour.2017.06.006,43550        gel  
7459,lit_tr8421,,,2022-03-16 04:02:33,2022-03-16 04:02:33,,89.64683377308796,0.002210991922530916,90,244,,,,,,10/90,,,,,,,0.1016/j.jpowsour.2017.06.006,43550        gel  
7460,lit_tr8422,,,2022-03-16 04:02:33,2022-03-16 04:02:33,,79.41410256410336,0.0020387210081687476,90,244,,,,,,10/90,,,,,,,0.1016/j.jpowsour.2017.06.006,43550        gel  
7461,lit_tr8423,,,2022-03-16 04:02:33,2022-03-16 04:02:33,,69.52912772585768,0.0018703660272750783,90,244,,,,,,10/90,,,,,,,0.1016/j.jpowsour.2017.06.006,43550        gel  
7462,lit_tr8424,,,2022-03-16 04:02:33,2022-03-16 04:02:33,,60.082353832172146,0.0016645023156025014,90,244,,,,,,10/90,,,,,,,0.1016/j.jpowsour.2017.06.006,43550        gel  
7463,lit_tr8425,,,2022-03-16 04:02:33,2022-03-16 04:02:33,,49.99923619271499,0.0014812971997157733,90,244,,,,,,10/90,,,,,,,0.1016/j.jpowsour.2017.06.006,43550        gel  
7464,lit_tr8426,,,2022-03-16 04:02:33,2022-03-16 04:02:33,,40.06184510250597,0.0013316916288217083,90,244,,,,,,10/90,,,,,,,0.1016/j.jpowsour.2017.06.006,43550        gel  
7465,lit_tr8427,,,2022-03-16 04:02:33,2022-03-16 04:02:33,,24.79149512459429,0.0011322568430727276,90,244,,,,,,10/90,,,,,,,0.1016/j.jpowsour.2017.06.006,43550        gel  
7466,lit_tr8428,,,2022-03-16 04:02:33,2022-03-16 04:02:33,,115.69331419196175,0.0010249773907762257,91,281,,,,,,80/20,,,,,,,10.1016/j.jpowsour.2017.05.097,43550        Tg etc. will be inputted in the future  
7467,lit_tr8429,,,2022-03-16 04:02:33,2022-03-16 04:02:33,,107.57289156626553,0.000791068853867554,91,281,,,,,,80/20,,,,,,,10.1016/j.jpowsour.2017.05.097,43550        Tg etc. will be inputted in the future  
843,lit_tr843,,,2022-03-16 04:02:13,2022-03-16 04:02:13,,39.4088001242734,1.2148705378564962e-07,196,4,,,,,0.42975751/0.14048497,,,,,,,,10.1016/j.electacta.2017.09.139,"43278 Noriyoshi Matsumi, Kazunori Sugai, and Hiroyuki Ohno 2003 Department of Biotechnology, Tokyo University of Agriculture & Technology Japan Macromolecules Ion Conductive Characteristics of Alkylborane Type and Boric Ester Type Polymer Electrolytes Derived from Mesitylborane  square  PEO4+borane/ClO4"
7468,lit_tr8430,,,2022-03-16 04:02:33,2022-03-16 04:02:33,,97.45203283815482,0.0005011872336272721,91,281,,,,,,80/20,,,,,,,10.1016/j.jpowsour.2017.05.097,43550        Tg etc. will be inputted in the future  
7469,lit_tr8431,,,2022-03-16 04:02:33,2022-03-16 04:02:33,,83.50914221218972,0.0003059949687207227,91,281,,,,,,80/20,,,,,,,10.1016/j.jpowsour.2017.05.097,43550        Tg etc. will be inputted in the future  
7470,lit_tr8432,,,2022-03-16 04:02:33,2022-03-16 04:02:33,,67.12279253409957,0.00012131893003698397,91,281,,,,,,80/20,,,,,,,10.1016/j.jpowsour.2017.05.097,43550        Tg etc. will be inputted in the future  
7471,lit_tr8433,,,2022-03-16 04:02:33,2022-03-16 04:02:33,,48.64226069246445,4.1996614883392164e-05,91,281,,,,,,80/20,,,,,,,10.1016/j.jpowsour.2017.05.097,43550        Tg etc. will be inputted in the future  
7472,lit_tr8434,,,2022-03-16 04:02:33,2022-03-16 04:02:33,,37.12711106262299,1.604564364709298e-05,91,281,,,,,,80/20,,,,,,,10.1016/j.jpowsour.2017.05.097,43550        Tg etc. will be inputted in the future  
7473,lit_tr8435,,,2022-03-16 04:02:33,2022-03-16 04:02:33,,26.02946560067369,6.850374047706384e-06,91,281,,,,,,80/20,,,,,,,10.1016/j.jpowsour.2017.05.097,43550        Tg etc. will be inputted in the future  
7474,lit_tr8436,,,2022-03-16 04:02:33,2022-03-16 04:02:33,,116.33233360723193,0.0009172759353897784,91,281,,,,,,70/30,,,,,,,10.1016/j.jpowsour.2017.05.097,43550        Tg etc. will be inputted in the future  
7475,lit_tr8437,,,2022-03-16 04:02:33,2022-03-16 04:02:33,,110.448597248449,0.000791068853867554,91,281,,,,,,70/30,,,,,,,10.1016/j.jpowsour.2017.05.097,43550        Tg etc. will be inputted in the future  
7476,lit_tr8438,,,2022-03-16 04:02:33,2022-03-16 04:02:33,,98.03245888802013,0.0004770582696143944,91,281,,,,,,70/30,,,,,,,10.1016/j.jpowsour.2017.05.097,43550        Tg etc. will be inputted in the future  
7477,lit_tr8439,,,2022-03-16 04:02:33,2022-03-16 04:02:33,,85.8502524615007,0.0003022436204612445,91,281,,,,,,70/30,,,,,,,10.1016/j.jpowsour.2017.05.097,43550        Tg etc. will be inputted in the future  
844,lit_tr844,,,2022-03-16 04:02:13,2022-03-16 04:02:13,,29.698043571353764,3.238672249110277e-08,196,4,,,,,0.42975751/0.14048497,,,,,,,,10.1016/j.electacta.2017.09.139,"43278 Noriyoshi Matsumi, Kazunori Sugai, and Hiroyuki Ohno 2003 Department of Biotechnology, Tokyo University of Agriculture & Technology Japan Macromolecules Ion Conductive Characteristics of Alkylborane Type and Boric Ester Type Polymer Electrolytes Derived from Mesitylborane  square  PEO4+borane/ClO4"
7478,lit_tr8440,,,2022-03-16 04:02:33,2022-03-16 04:02:33,,73.25682095006198,0.00014242014663178891,91,281,,,,,,70/30,,,,,,,10.1016/j.jpowsour.2017.05.097,43550        Tg etc. will be inputted in the future  
7479,lit_tr8441,,,2022-03-16 04:02:33,2022-03-16 04:02:33,,53.82171763623887,4.93011605683323e-05,91,281,,,,,,70/30,,,,,,,10.1016/j.jpowsour.2017.05.097,43550        Tg etc. will be inputted in the future  
7480,lit_tr8442,,,2022-03-16 04:02:33,2022-03-16 04:02:33,,36.99176663031648,1.1500435476932001e-05,91,281,,,,,,70/30,,,,,,,10.1016/j.jpowsour.2017.05.097,43550        Tg etc. will be inputted in the future  
7481,lit_tr8443,,,2022-03-16 04:02:33,2022-03-16 04:02:33,,26.281459254580284,5.222243798756958e-06,91,281,,,,,,70/30,,,,,,,10.1016/j.jpowsour.2017.05.097,43550        Tg etc. will be inputted in the future  
7482,lit_tr8444,,,2022-03-16 04:02:33,2022-03-16 04:02:33,,21.565025906736537,4.182428944333554e-06,91,281,,,,,,70/30,,,,,,,10.1016/j.jpowsour.2017.05.097,43550        Tg etc. will be inputted in the future  
7483,lit_tr8445,,,2022-03-16 04:02:33,2022-03-16 04:02:33,,110.24174979778928,0.0006414205312236964,91,281,,,,,,60/40,,,,,,,10.1016/j.jpowsour.2017.05.097,43550        Tg etc. will be inputted in the future  
7484,lit_tr8446,,,2022-03-16 04:02:33,2022-03-16 04:02:33,,98.22633846957558,0.00042169650342858197,91,281,,,,,,60/40,,,,,,,10.1016/j.jpowsour.2017.05.097,43550        Tg etc. will be inputted in the future
