Repository: KanHatakeyama/ion_predictor

# Ionic conductivity predictor 
- Database of Li conducting liquid and solid electrolytes (organic)
    - polymers, liquids, etc
- Predict thier ionic conductivity by machine learning
- Related paper
    - https://pubs.acs.org/doi/10.1021/jacs.9b11442
    - Database and models are slightly different from the original paper
        - mainly because of copyright and available module version issues

# Overview

## Chemical database

## Electrolyte database

## Predicted data
- Exported as a csv file
- Log10 (conductivity) is predicted

File: database/Composite-2022-03-16-1.csv (part 68 of 77)
id,title,subtitle,tags,created_at,updated_at,obtained_date,temperature,conductivity,component1,component2,component3,component4,component5,component6,mol_ratio,wt_ratio,melting_temp,inorg_name,inorg_contain_ratio,crystallinity,Tg,mp,reference,special_memo
7485,lit_tr8447,,,2022-03-16 04:02:33,2022-03-16 04:02:33,,86.39487989886328,0.00023616432067035488,91,281,,,,,,60/40,,,,,,,10.1016/j.jpowsour.2017.05.097,43550        Tg etc. will be inputted in the future  
7486,lit_tr8448,,,2022-03-16 04:02:33,2022-03-16 04:02:33,,73.08813002191488,0.00011691147583034643,91,281,,,,,,60/40,,,,,,,10.1016/j.jpowsour.2017.05.097,43550        Tg etc. will be inputted in the future  
7487,lit_tr8449,,,2022-03-16 04:02:33,2022-03-16 04:02:33,,53.82171763623887,3.1235096868057644e-05,91,281,,,,,,60/40,,,,,,,10.1016/j.jpowsour.2017.05.097,43550        Tg etc. will be inputted in the future  
845,lit_tr845,,,2022-03-16 04:02:13,2022-03-16 04:02:13,,83.95446841250276,6.800424134658704e-06,196,4,,,,,0.39864443/0.20271114,,,,,,,,10.1016/j.electacta.2017.09.139,"43278 Noriyoshi Matsumi, Kazunori Sugai, and Hiroyuki Ohno 2003 Department of Biotechnology, Tokyo University of Agriculture & Technology Japan Macromolecules Ion Conductive Characteristics of Alkylborane Type and Boric Ester Type Polymer Electrolytes Derived from Mesitylborane  square  PEO4+borane/ClO4"
7488,lit_tr8450,,,2022-03-16 04:02:33,2022-03-16 04:02:33,,36.99176663031648,8.986103751927334e-06,91,281,,,,,,60/40,,,,,,,10.1016/j.jpowsour.2017.05.097,43550        Tg etc. will be inputted in the future  
7489,lit_tr8451,,,2022-03-16 04:02:33,2022-03-16 04:02:33,,26.02946560067369,3.5190753940384902e-06,91,281,,,,,,60/40,,,,,,,10.1016/j.jpowsour.2017.05.097,43550        Tg etc. will be inputted in the future  
7490,lit_tr8452,,,2022-03-16 04:02:33,2022-03-16 04:02:33,,22.177102803739103,2.6173219228261803e-06,91,281,,,,,,60/40,,,,,,,10.1016/j.jpowsour.2017.05.097,43550        Tg etc. will be inputted in the future  
7491,lit_tr8453,,,2022-03-16 04:02:33,2022-03-16 04:02:33,,115.69331419196175,0.0006414205312236964,91,281,,,,,,40/60,,,,,,,10.1016/j.jpowsour.2017.05.097,43550        Tg etc. will be inputted in the future  
7492,lit_tr8454,,,2022-03-16 04:02:33,2022-03-16 04:02:33,,107.57289156626553,0.0004269304615242185,91,281,,,,,,40/60,,,,,,,10.1016/j.jpowsour.2017.05.097,43550        Tg etc. will be inputted in the future  
7493,lit_tr8455,,,2022-03-16 04:02:33,2022-03-16 04:02:33,,97.06608956001048,0.0002772407996741817,91,281,,,,,,40/60,,,,,,,10.1016/j.jpowsour.2017.05.097,43550        Tg etc. will be inputted in the future  
7494,lit_tr8456,,,2022-03-16 04:02:33,2022-03-16 04:02:33,,83.867323625408,0.00013226001615907612,91,281,,,,,,40/60,,,,,,,10.1016/j.jpowsour.2017.05.097,43550        Tg etc. will be inputted in the future  
7495,lit_tr8457,,,2022-03-16 04:02:33,2022-03-16 04:02:33,,66.79740616782266,5.4414455245156545e-05,91,281,,,,,,40/60,,,,,,,10.1016/j.jpowsour.2017.05.097,43550        Tg etc. will be inputted in the future  
7496,lit_tr8458,,,2022-03-16 04:02:33,2022-03-16 04:02:33,,48.78796694589096,1.269320892947276e-05,91,281,,,,,,40/60,,,,,,,10.1016/j.jpowsour.2017.05.097,43550        Tg etc. will be inputted in the future  
7497,lit_tr8459,,,2022-03-16 04:02:33,2022-03-16 04:02:33,,36.99176663031648,6.0554002877482574e-06,91,281,,,,,,40/60,,,,,,,10.1016/j.jpowsour.2017.05.097,43550        Tg etc. will be inputted in the future  
846,lit_tr846,,,2022-03-16 04:02:13,2022-03-16 04:02:13,,71.57024745398246,6.226700830355084e-06,196,4,,,,,0.39864443/0.20271114,,,,,,,,10.1016/j.electacta.2017.09.139,"43278 Noriyoshi Matsumi, Kazunori Sugai, and Hiroyuki Ohno 2003 Department of Biotechnology, Tokyo University of Agriculture & Technology Japan Macromolecules Ion Conductive Characteristics of Alkylborane Type and Boric Ester Type Polymer Electrolytes Derived from Mesitylborane  square  PEO4+borane/ClO4"
7498,lit_tr8460,,,2022-03-16 04:02:33,2022-03-16 04:02:33,,25.90362776025279,2.045098761510934e-06,91,281,,,,,,40/60,,,,,,,10.1016/j.jpowsour.2017.05.097,43550        Tg etc. will be inputted in the future  
7499,lit_tr8461,,,2022-03-16 04:02:33,2022-03-16 04:02:33,,118.69348305318346,0.0006906940492102165,91,281,,,,,,10/90,,,,,,,10.1016/j.jpowsour.2017.05.097,43550        Tg etc. will be inputted in the future  
7500,lit_tr8462,,,2022-03-16 04:02:33,2022-03-16 04:02:33,,108.59496644295331,0.0004269304615242185,91,281,,,,,,10/90,,,,,,,10.1016/j.jpowsour.2017.05.097,43550        Tg etc. will be inputted in the future  
7501,lit_tr8463,,,2022-03-16 04:02:33,2022-03-16 04:02:33,,99.00388641716955,0.0002841655514667506,91,281,,,,,,10/90,,,,,,,10.1016/j.jpowsour.2017.05.097,43550        Tg etc. will be inputted in the future  
7502,lit_tr8464,,,2022-03-16 04:02:33,2022-03-16 04:02:33,,83.68814303638652,0.00011128293503016173,91,281,,,,,,10/90,,,,,,,10.1016/j.jpowsour.2017.05.097,43550        Tg etc. will be inputted in the future  
7503,lit_tr8465,,,2022-03-16 04:02:33,2022-03-16 04:02:33,,70.9100048391,6.155817193220005e-05,91,281,,,,,,10/90,,,,,,,10.1016/j.jpowsour.2017.05.097,43550        Tg etc. will be inputted in the future  
7504,lit_tr8466,,,2022-03-16 04:02:33,2022-03-16 04:02:33,,60.105214436372194,2.0790127026636825e-05,91,281,,,,,,10/90,,,,,,,10.1016/j.jpowsour.2017.05.097,43550        Tg etc. will be inputted in the future  
7505,lit_tr8467,,,2022-03-16 04:02:33,2022-03-16 04:02:33,,49.079775662814484,1.0549072709492592e-05,91,281,,,,,,10/90,,,,,,,10.1016/j.jpowsour.2017.05.097,43550        Tg etc. will be inputted in the future  
7506,lit_tr8468,,,2022-03-16 04:02:33,2022-03-16 04:02:33,,23.78046565044957,1.3280495704844593e-06,91,281,,,,,,10/90,,,,,,,10.1016/j.jpowsour.2017.05.097,43550        Tg etc. will be inputted in the future  
7507,lit_tr8469,,,2022-03-16 04:02:33,2022-03-16 04:02:33,,109.16623201734296,0.0035756885498918027,92,11,281,,,,,20/40/40,,,,,,,10.1016/j.jpowsour.2017.05.097,43550        Tg etc. will be inputted in the future  
847,lit_tr847,,,2022-03-16 04:02:13,2022-03-16 04:02:13,,60.236786348077885,4.5739035248243e-06,196,4,,,,,0.39864443/0.20271114,,,,,,,,10.1016/j.electacta.2017.09.139,"43278 Noriyoshi Matsumi, Kazunori Sugai, and Hiroyuki Ohno 2003 Department of Biotechnology, Tokyo University of Agriculture & Technology Japan Macromolecules Ion Conductive Characteristics of Alkylborane Type and Boric Ester Type Polymer Electrolytes Derived from Mesitylborane  square  PEO4+borane/ClO4"
7508,lit_tr8470,,,2022-03-16 04:02:33,2022-03-16 04:02:33,,95.11119969627987,0.0029003512241189133,92,11,281,,,,,20/40/40,,,,,,,10.1016/j.jpowsour.2017.05.097,43550        Tg etc. will be inputted in the future  
7509,lit_tr8471,,,2022-03-16 04:02:33,2022-03-16 04:02:33,,77.41017347307661,0.0018400182663489905,92,11,281,,,,,20/40/40,,,,,,,10.1016/j.jpowsour.2017.05.097,43550        Tg etc. will be inputted in the future  
7510,lit_tr8472,,,2022-03-16 04:02:33,2022-03-16 04:02:33,,57.73862357155133,0.0012441182479163361,92,11,281,,,,,20/40/40,,,,,,,10.1016/j.jpowsour.2017.05.097,43550        Tg etc. will be inputted in the future  
7511,lit_tr8473,,,2022-03-16 04:02:33,2022-03-16 04:02:33,,38.16318534367542,0.0007272103963993958,92,11,281,,,,,20/40/40,,,,,,,10.1016/j.jpowsour.2017.05.097,43550        Tg etc. will be inputted in the future  
7512,lit_tr8474,,,2022-03-16 04:02:33,2022-03-16 04:02:33,,23.925187586136587,0.0005336699231206344,92,11,281,,,,,20/40/40,,,,,,,10.1016/j.jpowsour.2017.05.097,43550        Tg etc. will be inputted in the future  
7513,lit_tr8475,,,2022-03-16 04:02:33,2022-03-16 04:02:33,,115.96546433108296,0.007750470422497838,92,11,281,,,,,15/42.5/42.5,,,,,,,10.1016/j.jpowsour.2017.05.097,43550        Tg etc. will be inputted in the future  
7514,lit_tr8476,,,2022-03-16 04:02:33,2022-03-16 04:02:33,,103.45152711272306,0.00482830244396952,92,11,281,,,,,15/42.5/42.5,,,,,,,10.1016/j.jpowsour.2017.05.097,43550        Tg etc. will be inputted in the future  
7515,lit_tr8477,,,2022-03-16 04:02:33,2022-03-16 04:02:33,,82.96576821880939,0.003416621251964979,92,11,281,,,,,15/42.5/42.5,,,,,,,10.1016/j.jpowsour.2017.05.097,43550        Tg etc. will be inputted in the future  
7516,lit_tr8478,,,2022-03-16 04:02:34,2022-03-16 04:02:34,,70.74033325455076,0.0026240513652889224,92,11,281,,,,,15/42.5/42.5,,,,,,,10.1016/j.jpowsour.2017.05.097,43550        Tg etc. will be inputted in the future  
7517,lit_tr8479,,,2022-03-16 04:02:34,2022-03-16 04:02:34,,58.13415300546535,0.0018909491135120176,92,11,281,,,,,15/42.5/42.5,,,,,,,10.1016/j.jpowsour.2017.05.097,43550        Tg etc. will be inputted in the future  
848,lit_tr848,,,2022-03-16 04:02:13,2022-03-16 04:02:13,,49.55587586085835,1.5883894725292453e-06,196,4,,,,,0.39864443/0.20271114,,,,,,,,10.1016/j.electacta.2017.09.139,"43278 Noriyoshi Matsumi, Kazunori Sugai, and Hiroyuki Ohno 2003 Department of Biotechnology, Tokyo University of Agriculture & Technology Japan Macromolecules Ion Conductive Characteristics of Alkylborane Type and Boric Ester Type Polymer Electrolytes Derived from Mesitylborane  square  PEO4+borane/ClO4"
7518,lit_tr8480,,,2022-03-16 04:02:34,2022-03-16 04:02:34,,42.65660914862491,0.0014131804750651372,92,11,281,,,,,15/42.5/42.5,,,,,,,10.1016/j.jpowsour.2017.05.097,43550        Tg etc. will be inputted in the future  
7519,lit_tr8481,,,2022-03-16 04:02:34,2022-03-16 04:02:34,,22.341470349309816,0.0006344122225776161,92,11,281,,,,,15/42.5/42.5,,,,,,,10.1016/j.jpowsour.2017.05.097,43550        Tg etc. will be inputted in the future  
7520,lit_tr8482,,,2022-03-16 04:02:34,2022-03-16 04:02:34,,116.14765886287626,0.01135889194963567,92,11,281,,,,,10/45/45,,,,,,,10.1016/j.jpowsour.2017.05.097,43550        Tg etc. will be inputted in the future  
7521,lit_tr8483,,,2022-03-16 04:02:34,2022-03-16 04:02:34,,100.07046941131335,0.008111308307896886,92,11,281,,,,,10/45/45,,,,,,,10.1016/j.jpowsour.2017.05.097,43550        Tg etc. will be inputted in the future  
7522,lit_tr8484,,,2022-03-16 04:02:34,2022-03-16 04:02:34,,82.35668865677167,0.006117320923644581,92,11,281,,,,,10/45/45,,,,,,,10.1016/j.jpowsour.2017.05.097,43550        Tg etc. will be inputted in the future  
7523,lit_tr8485,,,2022-03-16 04:02:34,2022-03-16 04:02:34,,65.28112170727496,0.004098719720756124,92,11,281,,,,,10/45/45,,,,,,,10.1016/j.jpowsour.2017.05.097,43550        Tg etc. will be inputted in the future  
7524,lit_tr8486,,,2022-03-16 04:02:34,2022-03-16 04:02:34,,49.26981053681317,0.0027462190653398527,92,11,281,,,,,10/45/45,,,,,,,10.1016/j.jpowsour.2017.05.097,43550        Tg etc. will be inputted in the future  
7525,lit_tr8487,,,2022-03-16 04:02:34,2022-03-16 04:02:34,,33.90919594808531,0.0015906734330130715,92,11,281,,,,,10/45/45,,,,,,,10.1016/j.jpowsour.2017.05.097,43550        Tg etc. will be inputted in the future  
7526,lit_tr8488,,,2022-03-16 04:02:34,2022-03-16 04:02:34,,21.817310323855963,0.0009382790421191338,92,11,281,,,,,10/45/45,,,,,,,10.1016/j.jpowsour.2017.05.097,43550        Tg etc. will be inputted in the future  
7527,lit_tr8489,,,2022-03-16 04:02:34,2022-03-16 04:02:34,,-30.0,0.00183357327958536,278,219,223,,,,,82.2740124223602/458.86299378882/458.86299378882,,,,,,,10.1149/1.1403730 ,43550       liquid   1a
849,lit_tr849,,,2022-03-16 04:02:13,2022-03-16 04:02:13,,39.47348627707947,3.347503193508951e-07,196,4,,,,,0.39864443/0.20271114,,,,,,,,10.1016/j.electacta.2017.09.139,"43278 Noriyoshi Matsumi, Kazunori Sugai, and Hiroyuki Ohno 2003 Department of Biotechnology, Tokyo University of Agriculture & Technology Japan Macromolecules Ion Conductive Characteristics of Alkylborane Type and Boric Ester Type Polymer Electrolytes Derived from Mesitylborane  square  PEO4+borane/ClO4"
7528,lit_tr8490,,,2022-03-16 04:02:34,2022-03-16 04:02:34,,-20.0,0.00278386841347537,278,219,223,,,,,82.4627142857142/458.768642857143/458.768642857143,,,,,,,10.1149/1.1403730 ,43550       liquid   1a
7529,lit_tr8491,,,2022-03-16 04:02:34,2022-03-16 04:02:34,,-10.0,0.0038964511949323303,278,219,223,,,,,82.4627142857142/458.768642857143/458.768642857143,,,,,,,10.1149/1.1403730,43550       liquid   1a
7530,lit_tr8492,,,2022-03-16 04:02:34,2022-03-16 04:02:34,,0.0,0.00510178520011517,278,219,223,,,,,82.2740124223602/458.86299378882/458.86299378882,,,,,,,10.1149/1.1403730,43550       liquid   1a
7531,lit_tr8493,,,2022-03-16 04:02:34,2022-03-16 04:02:34,,10.0,0.00635344082925424,278,219,223,,,,,82.2740124223602/458.86299378882/458.86299378882,,,,,,,10.1149/1.1403730,43550       liquid   1a
7532,lit_tr8494,,,2022-03-16 04:02:34,2022-03-16 04:02:34,,20.0,0.007767348114022451,278,219,223,,,,,82.2740124223602/458.86299378882/458.86299378882,,,,,,,10.1149/1.1403730,43550       liquid   1a
7533,lit_tr8495,,,2022-03-16 04:02:34,2022-03-16 04:02:34,,30.0,0.00888003887129282,278,219,223,,,,,81.7079068322981/459.146046583851/459.146046583851,,,,,,,10.1149/1.1403730,43550       liquid   1a
7534,lit_tr8496,,,2022-03-16 04:02:34,2022-03-16 04:02:34,,40.0,0.010525590267780001,278,219,223,,,,,82.4627142857142/458.768642857143/458.768642857143,,,,,,,10.1149/1.1403730,43550       liquid   1a
7535,lit_tr8497,,,2022-03-16 04:02:34,2022-03-16 04:02:34,,50.0,0.0116844586812553,278,219,223,,,,,82.8401180124223/458.579940993789/458.579940993789,,,,,,,10.1149/1.1403730,43550       liquid   1a
7536,lit_tr8498,,,2022-03-16 04:02:34,2022-03-16 04:02:34,,60.0,0.0129593291102792,278,219,223,,,,,82.6514161490682/458.674291925466/458.674291925466,,,,,,,10.1149/1.1403730,43550       liquid   1a
7537,lit_tr8499,,,2022-03-16 04:02:34,2022-03-16 04:02:34,,-30.0,0.0017828966311546099,278,219,223,,,,,104.918236024845/447.540881987578/447.540881987578,,,,,,,10.1149/1.1403730,43550       liquid   1a
85,lit_tr85,,,2022-03-16 04:02:11,2022-03-16 04:02:11,,70.52638881347104,0.004643750229857296,1,282,364,,,,0.307/0.088/0.303,,,,,51.0,-74.0,63.0,not available,"43221 Masaru Heishi a,c, Hiroki Niwa a, Takahiro Uno a, Masataka Kubo b, Takahito Itoh 2013 Division of Chemistry for Materials, Graduate School of Engineering, Mie University, 1577 Kurimamachiya-cho, Tsu, Mie 514-8507, Japan Japan Electrochimica Acta Polymer electrolytes based on polyanionic lithium salts PEO/poly(lithium acrylate) 1/8   PEO600000/poly(lithium acrylate)"
850,lit_tr850,,,2022-03-16 04:02:13,2022-03-16 04:02:13,,29.941104942870368,5.415667592560339e-08,196,4,,,,,0.39864443/0.20271114,,,,,,,,10.1016/j.electacta.2017.09.139,"43278 Noriyoshi Matsumi, Kazunori Sugai, and Hiroyuki Ohno 2003 Department of Biotechnology, Tokyo University of Agriculture & Technology Japan Macromolecules Ion Conductive Characteristics of Alkylborane Type and Boric Ester Type Polymer Electrolytes Derived from Mesitylborane  square  PEO4+borane/ClO4"
7538,lit_tr8500,,,2022-03-16 04:02:34,2022-03-16 04:02:34,,-20.0,0.0028258350129570903,278,219,223,,,,,105.484341614907/447.257829192547/447.257829192547,,,,,,,10.1149/1.1403730,43550       liquid   1a
7539,lit_tr8501,,,2022-03-16 04:02:34,2022-03-16 04:02:34,,-10.0,0.0040311330262021204,278,219,223,,,,,105.484341614907/447.257829192547/447.257829192547,,,,,,,10.1149/1.1403730,43550       liquid   1a
7540,lit_tr8502,,,2022-03-16 04:02:34,2022-03-16 04:02:34,,0.0,0.00537553987906708,278,219,223,,,,,105.295639751553/447.352180124224/447.352180124224,,,,,,,10.1149/1.1403730,43550       liquid   1a
7541,lit_tr8503,,,2022-03-16 04:02:34,2022-03-16 04:02:34,,10.0,0.006835804779729331,278,219,223,,,,,105.295639751553/447.352180124224/447.352180124224,,,,,,,10.1149/1.1403730,43550       liquid   1a
7542,lit_tr8504,,,2022-03-16 04:02:34,2022-03-16 04:02:34,,20.0,0.008527785775986169,278,219,223,,,,,105.673043478261/447.16347826087/447.16347826087,,,,,,,10.1149/1.1403730,43550       liquid   1a
7543,lit_tr8505,,,2022-03-16 04:02:34,2022-03-16 04:02:34,,30.0,0.0101736970918514,278,219,223,,,,,104.540832298137/447.729583850932/447.729583850932,,,,,,,10.1149/1.1403730,43550       liquid   1a
7544,lit_tr8506,,,2022-03-16 04:02:34,2022-03-16 04:02:34,,40.0,0.011912035704002299,278,219,223,,,,,104.918236024845/447.540881987578/447.540881987578,,,,,,,10.1149/1.1403730,43550       liquid   1a
7545,lit_tr8507,,,2022-03-16 04:02:34,2022-03-16 04:02:34,,50.0,0.0136039807083213,278,219,223,,,,,105.484341614907/447.257829192547/447.257829192547,,,,,,,10.1149/1.1403730,43550       liquid   1a
7546,lit_tr8508,,,2022-03-16 04:02:34,2022-03-16 04:02:34,,60.0,0.015388892887993,278,219,223,,,,,104.729534161491/447.635232919255/447.635232919255,,,,,,,10.1149/1.1403730,43550       liquid   1a
7547,lit_tr8509,,,2022-03-16 04:02:34,2022-03-16 04:02:34,,-30.0,0.00147592139360782,278,219,223,,,,,134.544428571428/432.727785714286/432.727785714286,,,,,,,10.1149/1.1403730,43550       liquid   1a
851,lit_tr851,,,2022-03-16 04:02:13,2022-03-16 04:02:13,,24.2,2.060231390651276e-09,385,,,,,,1,,,,,,,,10.1021/acs.macromol.5b01193,"43278 Noriyoshi Matsumi, Kazunori Sugai, and Hiroyuki Ohno 2003 Department of Biotechnology, Tokyo University of Agriculture & Technology Japan Macromolecules Ion Conductive Characteristics of Alkylborane Type and Boric Ester Type Polymer Electrolytes Derived from Mesitylborane  square  PEO4+borane/ClO4"
7548,lit_tr8510,,,2022-03-16 04:02:34,2022-03-16 04:02:34,,-20.0,0.00261157500719838,278,219,223,,,,,135.110534161491/432.444732919255/432.444732919255,,,,,,,10.1149/1.1403730,43550       liquid   1a
7549,lit_tr8511,,,2022-03-16 04:02:34,2022-03-16 04:02:34,,-10.0,0.0037705513964871804,278,219,223,,,,,134.921832298137/432.539083850932/432.539083850932,,,,,,,10.1149/1.1403730,43550       liquid   1a
7550,lit_tr8512,,,2022-03-16 04:02:34,2022-03-16 04:02:34,,0.0,0.00520781744889144,278,219,223,,,,,133.978322981366/433.010838509317/433.010838509317,,,,,,,10.1149/1.1403730,43550       liquid   1a
7551,lit_tr8513,,,2022-03-16 04:02:34,2022-03-16 04:02:34,,10.0,0.00683022602936941,278,219,223,,,,,134.544428571428/432.727785714286/432.727785714286,,,,,,,10.1149/1.1403730,43550       liquid   1a
7552,lit_tr8514,,,2022-03-16 04:02:34,2022-03-16 04:02:34,,20.0,0.00859181543334293,278,219,223,,,,,134.544428571428/432.727785714286/432.727785714286,,,,,,,10.1149/1.1403730,43550       liquid   1a
7553,lit_tr8515,,,2022-03-16 04:02:34,2022-03-16 04:02:34,,30.0,0.0104462280449179,278,219,223,,,,,133.978322981366/433.010838509317/433.010838509317,,,,,,,10.1149/1.1403730,43550       liquid   1a
7554,lit_tr8516,,,2022-03-16 04:02:34,2022-03-16 04:02:34,,40.0,0.0125552836164699,278,219,223,,,,,135.110534161491/432.444732919255/432.444732919255,,,,,,,10.1149/1.1403730,43550       liquid   1a
7555,lit_tr8517,,,2022-03-16 04:02:34,2022-03-16 04:02:34,,50.0,0.01438648142816,278,219,223,,,,,134.733130434783/432.633434782609/432.633434782609,,,,,,,10.1149/1.1403730,43550       liquid   1a
7556,lit_tr8518,,,2022-03-16 04:02:34,2022-03-16 04:02:34,,60.0,0.0162639648718687,278,219,223,,,,,134.733130434783/432.633434782609/432.633434782609,,,,,,,10.1149/1.1403730,43550       liquid   1a
7557,lit_tr8519,,,2022-03-16 04:02:34,2022-03-16 04:02:34,,-30.0,0.0012617333717247301,278,219,223,,,,,163.793217391303/418.103391304348/418.103391304348,,,,,,,10.1149/1.1403730,43550       liquid   1a
852,lit_tr852,,,2022-03-16 04:02:13,2022-03-16 04:02:13,,29.916667,2.286772705953819e-09,385,,,,,,1,,,,,,,,10.1021/acs.macromol.5b01193,"43278 Noriyoshi Matsumi, Kazunori Sugai, and Hiroyuki Ohno 2003 Department of Biotechnology, Tokyo University of Agriculture & Technology Japan Macromolecules Ion Conductive Characteristics of Alkylborane Type and Boric Ester Type Polymer Electrolytes Derived from Mesitylborane  square  PEO4+borane/ClO4"
7558,lit_tr8520,,,2022-03-16 04:02:34,2022-03-16 04:02:34,,-20.0,0.00221199251367693,278,219,223,,,,,164.170621118011/417.914689440994/417.914689440994,,,,,,,10.1149/1.1403730,43550       liquid   1a
7559,lit_tr8521,,,2022-03-16 04:02:34,2022-03-16 04:02:34,,-10.0,0.00337107687877915,278,219,223,,,,,163.415813664595/418.292093167702/418.292093167702,,,,,,,10.1149/1.1403730,43550       liquid   1a
7560,lit_tr8522,,,2022-03-16 04:02:34,2022-03-16 04:02:34,,0.0,0.0049239130434782594,278,219,223,,,,,164.170621118011/417.914689440994/417.914689440994,,,,,,,10.1149/1.1403730,43550       liquid   1a
7561,lit_tr8523,,,2022-03-16 04:02:34,2022-03-16 04:02:34,,10.0,0.0065232867837604295,278,219,223,,,,,163.981919254658/418.009040372671/418.009040372671,,,,,,,10.1149/1.1403730,43550       liquid   1a
7562,lit_tr8524,,,2022-03-16 04:02:34,2022-03-16 04:02:34,,20.0,0.00828491217967175,278,219,223,,,,,163.793217391303/418.103391304348/418.103391304348,,,,,,,10.1149/1.1403730,43550       liquid   1a
7563,lit_tr8525,,,2022-03-16 04:02:34,2022-03-16 04:02:34,,30.0,0.010255110855168401,278,219,223,,,,,163.793217391303/418.103391304348/418.103391304348,,,,,,,10.1149/1.1403730,43550       liquid   1a
7564,lit_tr8526,,,2022-03-16 04:02:34,2022-03-16 04:02:34,,40.0,0.0122947739706305,278,219,223,,,,,164.170621118011/417.914689440994/417.914689440994,,,,,,,10.1149/1.1403730,43550       liquid   1a
7565,lit_tr8527,,,2022-03-16 04:02:34,2022-03-16 04:02:34,,50.0,0.0143810106536135,278,219,223,,,,,163.415813664595/418.292093167702/418.292093167702,,,,,,,10.1149/1.1403730,43550       liquid   1a
7566,lit_tr8528,,,2022-03-16 04:02:34,2022-03-16 04:02:34,,60.0,0.0165366038007486,278,219,223,,,,,163.60451552795/418.197742236025/418.197742236025,,,,,,,10.1149/1.1403730,43550       liquid   1a
7567,lit_tr8529,,,2022-03-16 04:02:34,2022-03-16 04:02:34,,-30.0,0.00107241577886552,278,219,223,,,,,184.173018633539/407.91349068323/407.91349068323,,,,,,,10.1149/1.1403730,43550       liquid   1a
853,lit_tr853,,,2022-03-16 04:02:13,2022-03-16 04:02:13,,35.05,3.470987103121724e-09,385,,,,,,1,,,,,,,,10.1021/acs.macromol.5b01193,"43278 Noriyoshi Matsumi, Kazunori Sugai, and Hiroyuki Ohno 2003 Department of Biotechnology, Tokyo University of Agriculture & Technology Japan Macromolecules Ion Conductive Characteristics of Alkylborane Type and Boric Ester Type Polymer Electrolytes Derived from Mesitylborane  square  PEO4+borane/ClO4"
7568,lit_tr8530,,,2022-03-16 04:02:34,2022-03-16 04:02:34,,-20.0,0.00190688885689605,278,219,223,,,,,183.984316770186/408.007841614907/408.007841614907,,,,,,,10.1149/1.1403730,43550       liquid   1a
7569,lit_tr8531,,,2022-03-16 04:02:34,2022-03-16 04:02:34,,-10.0,0.0030425424704866,278,219,223,,,,,184.550422360247/407.724788819876/407.724788819876,,,,,,,10.1149/1.1403730,43550       liquid   1a
7570,lit_tr8532,,,2022-03-16 04:02:34,2022-03-16 04:02:34,,0.0,0.00450287935502447,278,219,223,,,,,184.173018633539/407.91349068323/407.91349068323,,,,,,,10.1149/1.1403730,43550       liquid   1a
7571,lit_tr8533,,,2022-03-16 04:02:34,2022-03-16 04:02:34,,10.0,0.0061020371436798105,278,219,223,,,,,185.11652795031/407.441736024845/407.441736024845,,,,,,,10.1149/1.1403730,43550       liquid   1a
7572,lit_tr8534,,,2022-03-16 04:02:34,2022-03-16 04:02:34,,20.0,0.00791002015548516,278,219,223,,,,,184.927826086956/407.536086956522/407.536086956522,,,,,,,10.1149/1.1403730,43550       liquid   1a
7573,lit_tr8535,,,2022-03-16 04:02:34,2022-03-16 04:02:34,,30.0,0.009857183990786061,278,219,223,,,,,184.173018633539/407.91349068323/407.91349068323,,,,,,,10.1149/1.1403730,43550       liquid   1a
7574,lit_tr8536,,,2022-03-16 04:02:34,2022-03-16 04:02:34,,40.0,0.011966455513964799,278,219,223,,,,,184.173018633539/407.91349068323/407.91349068323,,,,,,,10.1149/1.1403730,43550       liquid   1a
7575,lit_tr8537,,,2022-03-16 04:02:34,2022-03-16 04:02:34,,50.0,0.0140756910452058,278,219,223,,,,,184.361720496894/407.819139751553/407.819139751553,,,,,,,10.1149/1.1403730,43550       liquid   1a
7576,lit_tr8538,,,2022-03-16 04:02:34,2022-03-16 04:02:34,,60.0,0.0161617477684998,278,219,223,,,,,184.550422360247/407.724788819876/407.724788819876,,,,,,,10.1149/1.1403730,43550       liquid   1a
7577,lit_tr8539,,,2022-03-16 04:02:34,2022-03-16 04:02:34,,-30.0,0.000812374028217675,278,219,223,,,,,210.779981366459/394.61000931677/394.61000931677,,,,,,,10.1149/1.1403730,43550       liquid   1a
854,lit_tr854,,,2022-03-16 04:02:13,2022-03-16 04:02:13,,39.716667,7.2045191487673276e-09,385,,,,,,1,,,,,,,,10.1021/acs.macromol.5b01193,"43278 Noriyoshi Matsumi, Kazunori Sugai, and Hiroyuki Ohno 2003 Department of Biotechnology, Tokyo University of Agriculture & Technology Japan Macromolecules Ion Conductive Characteristics of Alkylborane Type and Boric Ester Type Polymer Electrolytes Derived from Mesitylborane  square  PEO4+borane/ClO4"
7578,lit_tr8540,,,2022-03-16 04:02:34,2022-03-16 04:02:34,,-20.0,0.0014845954506190599,278,219,223,,,,,210.591279503104/394.704360248448/394.704360248448,,,,,,,10.1149/1.1403730,43550       liquid   1a
7579,lit_tr8541,,,2022-03-16 04:02:34,2022-03-16 04:02:34,,-10.0,0.00264349985603224,278,219,223,,,,,210.779981366459/394.61000931677/394.61000931677,,,,,,,10.1149/1.1403730,43550       liquid   1a
7580,lit_tr8542,,,2022-03-16 04:02:34,2022-03-16 04:02:34,,0.0,0.00389515548517131,278,219,223,,,,,210.779981366459/394.61000931677/394.61000931677,,,,,,,10.1149/1.1403730,43550       liquid   1a
7581,lit_tr8543,,,2022-03-16 04:02:34,2022-03-16 04:02:34,,10.0,0.0054480636337460395,278,219,223,,,,,211.157385093167/394.421307453416/394.421307453416,,,,,,,10.1149/1.1403730,43550       liquid   1a
7582,lit_tr8544,,,2022-03-16 04:02:34,2022-03-16 04:02:34,,20.0,0.00727922545349841,278,219,223,,,,,210.968683229813/394.515658385094/394.515658385094,,,,,,,10.1149/1.1403730,43550       liquid   1a
7583,lit_tr8545,,,2022-03-16 04:02:34,2022-03-16 04:02:34,,30.0,0.009365354160667999,278,219,223,,,,,210.779981366459/394.61000931677/394.61000931677,,,,,,,10.1149/1.1403730,43550       liquid   1a
7584,lit_tr8546,,,2022-03-16 04:02:34,2022-03-16 04:02:34,,40.0,0.011266088396199199,278,219,223,,,,,210.402577639751/394.798711180124/394.798711180124,,,,,,,10.1149/1.1403730,43550       liquid   1a
7585,lit_tr8547,,,2022-03-16 04:02:34,2022-03-16 04:02:34,,50.0,0.013560718399078601,278,219,223,,,,,210.779981366459/394.61000931677/394.61000931677,,,,,,,10.1149/1.1403730,43550       liquid   1a
7586,lit_tr8548,,,2022-03-16 04:02:34,2022-03-16 04:02:34,,60.0,0.0156700259141952,278,219,223,,,,,210.591279503104/394.704360248448/394.704360248448,,,,,,,10.1149/1.1403730,43550       liquid   1a
7587,lit_tr8549,,,2022-03-16 04:02:34,2022-03-16 04:02:34,,-30.0,0.00048225597466167603,278,219,223,,,,,240.217472049688/379.891263975156/379.891263975156,,,,,,,10.1149/1.1403730,43550       liquid   1a
855,lit_tr855,,,2022-03-16 04:02:13,2022-03-16 04:02:13,,45.783333,3.629702244484722e-08,385,,,,,,1,,,,,,,,10.1021/acs.macromol.5b01193,"43278 Noriyoshi Matsumi, Kazunori Sugai, and Hiroyuki Ohno 2003 Department of Biotechnology, Tokyo University of Agriculture & Technology Japan Macromolecules Ion Conductive Characteristics of Alkylborane Type and Boric Ester Type Polymer Electrolytes Derived from Mesitylborane  square  PEO4+borane/ClO4"
7588,lit_tr8550,,,2022-03-16 04:02:34,2022-03-16 04:02:34,,-20.0,0.00113126259717823,278,219,223,,,,,240.217472049688/379.891263975156/379.891263975156,,,,,,,10.1149/1.1403730,43550       liquid   1a
7589,lit_tr8551,,,2022-03-16 04:02:34,2022-03-16 04:02:34,,-10.0,0.00208159372300604,278,219,223,,,,,240.217472049688/379.891263975156/379.891263975156,,,,,,,10.1149/1.1403730,43550       liquid   1a
7590,lit_tr8552,,,2022-03-16 04:02:34,2022-03-16 04:02:34,,0.0,0.0033100705441980903,278,219,223,,,,,240.217472049688/379.891263975156/379.891263975156,,,,,,,10.1149/1.1403730,43550       liquid   1a
7591,lit_tr8553,,,2022-03-16 04:02:34,2022-03-16 04:02:34,,10.0,0.0047239778289663,278,219,223,,,,,240.217472049688/379.891263975156/379.891263975156,,,,,,,10.1149/1.1403730,43550       liquid   1a
7592,lit_tr8554,,,2022-03-16 04:02:34,2022-03-16 04:02:34,,20.0,0.00641610279297437,278,219,223,,,,,239.84006832298/380.07996583851/380.07996583851,,,,,,,10.1149/1.1403730,43550       liquid   1a
7593,lit_tr8555,,,2022-03-16 04:02:34,2022-03-16 04:02:34,,30.0,0.0084557659084365,278,219,223,,,,,240.217472049688/379.891263975156/379.891263975156,,,,,,,10.1149/1.1403730,43550       liquid   1a
7594,lit_tr8556,,,2022-03-16 04:02:34,2022-03-16 04:02:34,,40.0,0.0105651094154909,278,219,223,,,,,239.84006832298/380.07996583851/380.07996583851,,,,,,,10.1149/1.1403730,43550       liquid   1a
7595,lit_tr8557,,,2022-03-16 04:02:34,2022-03-16 04:02:34,,50.0,0.012744061330262,278,219,223,,,,,239.085260869565/380.457369565217/380.457369565217,,,,,,,10.1149/1.1403730,43550       liquid   1a
7596,lit_tr8558,,,2022-03-16 04:02:34,2022-03-16 04:02:34,,60.0,0.0150850489490354,278,219,223,,,,,239.462664596273/380.268667701863/380.268667701863,,,,,,,10.1149/1.1403730,43550       liquid   1a
7597,lit_tr8559,,,2022-03-16 04:02:34,2022-03-16 04:02:34,,-30.0,0.000220738554563777,278,219,223,,,,,274.561211180123/362.719394409939/362.719394409939,,,,,,,10.1149/1.1403730,43550       liquid   1a
856,lit_tr856,,,2022-03-16 04:02:13,2022-03-16 04:02:13,,50.1,1.1435416840292672e-07,385,,,,,,1,,,,,,,,10.1021/acs.macromol.5b01193,"43278 Noriyoshi Matsumi, Kazunori Sugai, and Hiroyuki Ohno 2003 Department of Biotechnology, Tokyo University of Agriculture & Technology Japan Macromolecules Ion Conductive Characteristics of Alkylborane Type and Boric Ester Type Polymer Electrolytes Derived from Mesitylborane  square  PEO4+borane/ClO4"
7598,lit_tr8560,,,2022-03-16 04:02:34,2022-03-16 04:02:34,,-20.0,0.000776993953354445,278,219,223,,,,,274.749913043478/362.625043478261/362.625043478261,,,,,,,10.1149/1.1403730,43550       liquid   1a
7599,lit_tr8561,,,2022-03-16 04:02:34,2022-03-16 04:02:34,,-10.0,0.0014028937517995901,278,219,223,,,,,274.37250931677/362.813745341615/362.813745341615,,,,,,,10.1149/1.1403730,43550       liquid   1a
7600,lit_tr8562,,,2022-03-16 04:02:34,2022-03-16 04:02:34,,0.0,0.0024921537575583004,278,219,223,,,,,275.127316770186/362.436341614907/362.436341614907,,,,,,,10.1149/1.1403730,43550       liquid   1a
7601,lit_tr8563,,,2022-03-16 04:02:34,2022-03-16 04:02:34,,10.0,0.0037903829542182497,278,219,223,,,,,273.995105590061/363.002447204969/363.002447204969,,,,,,,10.1149/1.1403730,43550       liquid   1a
7602,lit_tr8564,,,2022-03-16 04:02:34,2022-03-16 04:02:34,,20.0,0.00545900518283904,278,219,223,,,,,275.316018633539/362.34199068323/362.34199068323,,,,,,,10.1149/1.1403730,43550       liquid   1a
7603,lit_tr8565,,,2022-03-16 04:02:34,2022-03-16 04:02:34,,30.0,0.0073830981860063295,278,219,223,,,,,273.995105590061/363.002447204969/363.002447204969,,,,,,,10.1149/1.1403730,43550       liquid   1a
7604,lit_tr8566,,,2022-03-16 04:02:34,2022-03-16 04:02:34,,40.0,0.00946926288511373,278,219,223,,,,,273.617701863353/363.191149068323/363.191149068323,,,,,,,10.1149/1.1403730,43550       liquid   1a
7605,lit_tr8567,,,2022-03-16 04:02:34,2022-03-16 04:02:34,,50.0,0.0115088540167002,278,219,223,,,,,274.37250931677/362.813745341615/362.813745341615,,,,,,,10.1149/1.1403730,43550       liquid   1a
7606,lit_tr8568,,,2022-03-16 04:02:34,2022-03-16 04:02:34,,60.0,0.0138498416354736,278,219,223,,,,,274.749913043478/362.625043478261/362.625043478261,,,,,,,10.1149/1.1403730,43550       liquid   1a
7607,lit_tr8569,,,2022-03-16 04:02:34,2022-03-16 04:02:34,,-30.0,0.00185660683750169,278,219,223,,,,,65.3176363133095/373.872945474676/560.809418212014,,,,,,,10.1149/1.1403730,43550       liquid   1b
857,lit_tr857,,,2022-03-16 04:02:13,2022-03-16 04:02:13,,56.05,2.0146842903266095e-06,385,,,,,,1,,,,,,,,10.1021/acs.macromol.5b01193,"43278 Noriyoshi Matsumi, Kazunori Sugai, and Hiroyuki Ohno 2003 Department of Biotechnology, Tokyo University of Agriculture & Technology Japan Macromolecules Ion Conductive Characteristics of Alkylborane Type and Boric Ester Type Polymer Electrolytes Derived from Mesitylborane  square  PEO4+borane/ClO4"
7608,lit_tr8570,,,2022-03-16 04:02:34,2022-03-16 04:02:34,,-20.0,0.00270860039120646,278,219,223,,,,,65.6158886537822/373.753644538487/560.630466807731,,,,,,,10.1149/1.1403730,43550       liquid   1b
7609,lit_tr8571,,,2022-03-16 04:02:34,2022-03-16 04:02:34,,-10.0,0.00370275689839703,278,219,223,,,,,65.3322125555131/373.867114977795/560.800672466692,,,,,,,10.1149/1.1403730,43550       liquid   1b
7610,lit_tr8572,,,2022-03-16 04:02:34,2022-03-16 04:02:34,,0.0,0.004673342600907891,278,219,223,,,,,64.6717966587522/374.131281336499/561.196922004749,,,,,,,10.1149/1.1403730,43550       liquid   1b
7611,lit_tr8573,,,2022-03-16 04:02:34,2022-03-16 04:02:34,,10.0,0.0058803252672629,278,219,223,,,,,65.1259026658629/373.949638933655/560.924458400482,,,,,,,10.1149/1.1403730,43550       liquid   1b
7612,lit_tr8574,,,2022-03-16 04:02:34,2022-03-16 04:02:34,,20.0,0.006969109451695841,278,219,223,,,,,65.0227477210378/373.990900911585/560.986351367377,,,,,,,10.1149/1.1403730,43550       liquid   1b
7613,lit_tr8575,,,2022-03-16 04:02:34,2022-03-16 04:02:34,,30.0,0.00817614132641135,278,219,223,,,,,65.2873625795021/373.885054968199/560.827582452299,,,,,,,10.1149/1.1403730,43550       liquid   1b
7614,lit_tr8576,,,2022-03-16 04:02:34,2022-03-16 04:02:34,,40.0,0.00950181455829345,278,219,223,,,,,64.4038180520869/374.238472779165/561.357709168748,,,,,,,10.1149/1.1403730,43550       liquid   1b
7615,lit_tr8577,,,2022-03-16 04:02:34,2022-03-16 04:02:34,,50.0,0.010685275628329199,278,219,223,,,,,64.2916931120597/374.283322755176/561.424984132764,,,,,,,10.1149/1.1403730,43550       liquid   1b
7616,lit_tr8578,,,2022-03-16 04:02:34,2022-03-16 04:02:34,,60.0,0.0119397935709277,278,219,223,,,,,63.9833495269846/374.406660189206/561.609990283809,,,,,,,10.1149/1.1403730,43550       liquid   1b
7617,lit_tr8579,,,2022-03-16 04:02:34,2022-03-16 04:02:34,,-30.0,0.00192062691451277,278,219,223,,,,,92.2186519246619/363.112539230135/544.668808845203,,,,,,,10.1149/1.1403730,43550       liquid   1b
858,lit_tr858,,,2022-03-16 04:02:13,2022-03-16 04:02:13,,61.3,2.5956073781900698e-05,385,,,,,,1,,,,,,,,10.1021/acs.macromol.5b01193,"43278 Noriyoshi Matsumi, Kazunori Sugai, and Hiroyuki Ohno 2003 Department of Biotechnology, Tokyo University of Agriculture & Technology Japan Macromolecules Ion Conductive Characteristics of Alkylborane Type and Boric Ester Type Polymer Electrolytes Derived from Mesitylborane  triangle  PEO3+borane/TFSI"
7618,lit_tr8580,,,2022-03-16 04:02:34,2022-03-16 04:02:34,,-20.0,0.0029148326300638397,278,219,223,,,,,91.7454846777467/363.301806128901/544.952709193352,,,,,,,10.1149/1.1403730,43550       liquid   1b
7619,lit_tr8581,,,2022-03-16 04:02:34,2022-03-16 04:02:34,,-10.0,0.004074673687059429,278,219,223,,,,,91.4461110878738/363.421555564851/545.132333347276,,,,,,,10.1149/1.1403730,43550       liquid   1b
7620,lit_tr8582,,,2022-03-16 04:02:34,2022-03-16 04:02:34,,0.0,0.0053292900463788795,278,219,223,,,,,90.7587852055063/363.696485917798/545.544728876696,,,,,,,10.1149/1.1403730,43550       liquid   1b
7621,lit_tr8583,,,2022-03-16 04:02:34,2022-03-16 04:02:34,,10.0,0.00667828804113819,278,219,223,,,,,91.1994362198137/363.520225512074/545.280338268112,,,,,,,10.1149/1.1403730,43550       liquid   1b
7622,lit_tr8584,,,2022-03-16 04:02:34,2022-03-16 04:02:34,,20.0,0.00800376443957828,278,219,223,,,,,91.073856286983/363.570457485207/545.35568622781,,,,,,,10.1149/1.1403730,43550       liquid   1b
7623,lit_tr8585,,,2022-03-16 04:02:34,2022-03-16 04:02:34,,30.0,0.00949477776274189,278,219,223,,,,,91.5010523084871/363.399579076605/545.099368614908,,,,,,,10.1149/1.1403730,43550       liquid   1b
7624,lit_tr8586,,,2022-03-16 04:02:34,2022-03-16 04:02:34,,40.0,0.0108913110337446,278,219,223,,,,,91.1792537306088/363.528298507756/545.292447761635,,,,,,,10.1149/1.1403730,43550       liquid   1b
7625,lit_tr8587,,,2022-03-16 04:02:34,2022-03-16 04:02:34,,50.0,0.012382668815431699,278,219,223,,,,,90.2800117115898/363.887995315364/545.831992973046,,,,,,,10.1149/1.1403730,43550       liquid   1b
7626,lit_tr8588,,,2022-03-16 04:02:34,2022-03-16 04:02:34,,60.0,0.0138500129171946,278,219,223,,,,,90.7094502318943/363.716219907242/545.574329860863,,,,,,,10.1149/1.1403730,43550       liquid   1b
7627,lit_tr8589,,,2022-03-16 04:02:34,2022-03-16 04:02:34,,-30.0,0.00189110189821251,278,219,223,,,,,114.770341112355/354.091863555058/531.137795332587,,,,,,,10.1149/1.1403730,43550       liquid   1b
859,lit_tr859,,,2022-03-16 04:02:13,2022-03-16 04:02:13,,69.583333,3.939753046294777e-05,385,,,,,,1,,,,,,,,10.1021/acs.macromol.5b01193,"43278 Noriyoshi Matsumi, Kazunori Sugai, and Hiroyuki Ohno 2003 Department of Biotechnology, Tokyo University of Agriculture & Technology Japan Macromolecules Ion Conductive Characteristics of Alkylborane Type and Boric Ester Type Polymer Electrolytes Derived from Mesitylborane  triangle  PEO3+borane/TFSI"
7628,lit_tr8590,,,2022-03-16 04:02:34,2022-03-16 04:02:34,,-20.0,0.00293254763984401,278,219,223,,,,,114.671671165131/354.131331533948/531.196997300921,,,,,,,10.1149/1.1403730,43550       liquid   1b
7629,lit_tr8591,,,2022-03-16 04:02:34,2022-03-16 04:02:34,,-10.0,0.00411600870987981,278,219,223,,,,,114.559546225104/354.176181509959/531.264272264938,,,,,,,10.1149/1.1403730,43550       liquid   1b
7630,lit_tr8592,,,2022-03-16 04:02:34,2022-03-16 04:02:34,,0.0,0.00541796351200068,278,219,223,,,,,113.867735345135/354.452905861946/531.679358792919,,,,,,,10.1149/1.1403730,43550       liquid   1b
7631,lit_tr8593,,,2022-03-16 04:02:34,2022-03-16 04:02:34,,10.0,0.00690907525188529,278,219,223,,,,,113.915949069347/354.433620372261/531.650430558392,,,,,,,10.1149/1.1403730,43550       liquid   1b
7632,lit_tr8594,,,2022-03-16 04:02:34,2022-03-16 04:02:34,,20.0,0.0083999901583279,278,219,223,,,,,114.722127388143/354.111149044743/531.166723567114,,,,,,,10.1149/1.1403730,43550       liquid   1b
7633,lit_tr8595,,,2022-03-16 04:02:34,2022-03-16 04:02:34,,30.0,0.010056835656378,278,219,223,,,,,114.565152472105/354.173939011158/531.260908516737,,,,,,,10.1149/1.1403730,43550       liquid   1b
7634,lit_tr8596,,,2022-03-16 04:02:34,2022-03-16 04:02:34,,40.0,0.0118086040818335,278,219,223,,,,,113.451751817634/354.619299272946/531.92894890942,,,,,,,10.1149/1.1403730,43550       liquid   1b
7635,lit_tr8597,,,2022-03-16 04:02:34,2022-03-16 04:02:34,,50.0,0.013323532668200301,278,219,223,,,,,112.929249597106/354.828300161157/532.242450241736,,,,,,,10.1149/1.1403730,43550       liquid   1b
7636,lit_tr8598,,,2022-03-16 04:02:34,2022-03-16 04:02:34,,60.0,0.0150750058434928,278,219,223,,,,,112.952795834512/354.818881666195/532.228322499293,,,,,,,10.1149/1.1403730,43550       liquid   1b
7637,lit_tr8599,,,2022-03-16 04:02:34,2022-03-16 04:02:34,,-30.0,0.00162552437659158,278,219,223,,,,,134.881070355653/346.047571857739/519.071357786608,,,,,,,10.1149/1.1403730,43550       liquid   1b
86,lit_tr86,,,2022-03-16 04:02:11,2022-03-16 04:02:11,,30.040442709588774,0.000274874755111044,1,282,364,,,,0.307/0.088/0.303,,,,,51.0,-74.0,63.0,not available,"43221 Masaru Heishi a,c, Hiroki Niwa a, Takahiro Uno a, Masataka Kubo b, Takahito Itoh 2013 Division of Chemistry for Materials, Graduate School of Engineering, Mie University, 1577 Kurimamachiya-cho, Tsu, Mie 514-8507, Japan Japan Electrochimica Acta Polymer electrolytes based on polyanionic lithium salts PEO/poly(lithium acrylate) 1/8   PEO600000/poly(lithium acrylate)"
860,lit_tr860,,,2022-03-16 04:02:13,2022-03-16 04:02:13,,79.5,5.387558513444701e-05,385,,,,,,1,,,,,,,,10.1021/acs.macromol.5b01193,"43278 Noriyoshi Matsumi, Kazunori Sugai, and Hiroyuki Ohno 2003 Department of Biotechnology, Tokyo University of Agriculture & Technology Japan Macromolecules Ion Conductive Characteristics of Alkylborane Type and Boric Ester Type Polymer Electrolytes Derived from Mesitylborane  triangle  PEO3+borane/TFSI"
7638,lit_tr8600,,,2022-03-16 04:02:34,2022-03-16 04:02:34,,-20.0,0.00264335010518287,278,219,223,,,,,134.595151758584/346.161939296567/519.24290894485,,,,,,,10.1149/1.1403730,43550       liquid   1b
7639,lit_tr8601,,,2022-03-16 04:02:34,2022-03-16 04:02:34,,-10.0,0.00385023435481688,278,219,223,,,,,135.428240062987/345.828703974805/518.743055962208,,,,,,,10.1149/1.1403730,43550       liquid   1b
7640,lit_tr8602,,,2022-03-16 04:02:34,2022-03-16 04:02:34,,0.0,0.00531787370674277,278,219,223,,,,,134.720731691414/346.111707323434/519.167560985151,,,,,,,10.1149/1.1403730,43550       liquid   1b
