Repository: KanHatakeyama/ion_predictor

# Ionic conductivity predictor 
- Database of Li conducting liquid and solid electrolytes (organic)
    - polymers, liquids, etc
- Predict thier ionic conductivity by machine learning
- Related paper
    - https://pubs.acs.org/doi/10.1021/jacs.9b11442
    - Database and models are slightly different from the original paper
        - mainly because of copyright and available module version issues

# Overview

## Chemical database

## Electrolyte database

## Predicted data
- Exported as a csv file
- Log10 (conductivity) is predicted

File: database/Composite-2022-03-16-1.csv (part 69 of 77)
id,title,subtitle,tags,created_at,updated_at,obtained_date,temperature,conductivity,component1,component2,component3,component4,component5,component6,mol_ratio,wt_ratio,melting_temp,inorg_name,inorg_contain_ratio,crystallinity,Tg,mp,reference,special_memo
7641,lit_tr8603,,,2022-03-16 04:02:34,2022-03-16 04:02:34,,10.0,0.0068564223061498095,278,219,223,,,,,134.385478120733/346.245808751707/519.36871312756,,,,,,,10.1149/1.1403730,43550       liquid   1b
7642,lit_tr8604,,,2022-03-16 04:02:34,2022-03-16 04:02:34,,20.0,0.00851336622092093,278,219,223,,,,,133.849520907402/346.460191637039/519.690287455559,,,,,,,10.1149/1.1403730,43550       liquid   1b
7643,lit_tr8605,,,2022-03-16 04:02:34,2022-03-16 04:02:34,,30.0,0.010335502601892,278,219,223,,,,,135.192777688929/345.922888924428/518.884333386642,,,,,,,10.1149/1.1403730,43550       liquid   1b
7644,lit_tr8606,,,2022-03-16 04:02:34,2022-03-16 04:02:34,,40.0,0.012087320235708,278,219,223,,,,,133.889885885812/346.444045645675/519.666068468513,,,,,,,10.1149/1.1403730,43550       liquid   1b
7645,lit_tr8607,,,2022-03-16 04:02:34,2022-03-16 04:02:34,,50.0,0.0138151241895998,278,219,223,,,,,133.915674622018/346.433730151193/519.650595226789,,,,,,,10.1149/1.1403730,43550       liquid   1b
7646,lit_tr8608,,,2022-03-16 04:02:34,2022-03-16 04:02:34,,60.0,0.015661372667216098,278,219,223,,,,,133.551268566929/346.579492573228/519.869238859842,,,,,,,10.1149/1.1403730,43550       liquid   1b
7647,lit_tr8609,,,2022-03-16 04:02:34,2022-03-16 04:02:34,,-30.0,0.00138140170014886,278,219,223,,,,,163.516658789227/334.593336484309/501.890004726464,,,,,,,10.1149/1.1403730,43550       liquid   1b
861,lit_tr861,,,2022-03-16 04:02:13,2022-03-16 04:02:13,,89.766667,6.637522404146488e-05,385,,,,,,1,,,,,,,,10.1021/acs.macromol.5b01193,"43278 Noriyoshi Matsumi, Kazunori Sugai, and Hiroyuki Ohno 2003 Department of Biotechnology, Tokyo University of Agriculture & Technology Japan Macromolecules Ion Conductive Characteristics of Alkylborane Type and Boric Ester Type Polymer Electrolytes Derived from Mesitylborane  triangle  PEO3+borane/TFSI"
7648,lit_tr8610,,,2022-03-16 04:02:34,2022-03-16 04:02:34,,-20.0,0.00237550899897893,278,219,223,,,,,163.422473839605/334.631010464158/501.946515696237,,,,,,,10.1149/1.1403730,43550       liquid   1b
7649,lit_tr8611,,,2022-03-16 04:02:34,2022-03-16 04:02:34,,-10.0,0.00358273770713644,278,219,223,,,,,162.929124103485/334.828350358606/502.242525537909,,,,,,,10.1149/1.1403730,43550       liquid   1b
7650,lit_tr8612,,,2022-03-16 04:02:34,2022-03-16 04:02:34,,0.0,0.0050028909911794,278,219,223,,,,,162.794574175452/334.882170329819/502.323255494729,,,,,,,10.1149/1.1403730,43550       liquid   1b
7651,lit_tr8613,,,2022-03-16 04:02:34,2022-03-16 04:02:34,,10.0,0.00654129196550494,278,219,223,,,,,163.027794050708/334.788882379717/502.183323569575,,,,,,,10.1149/1.1403730,43550       liquid   1b
7652,lit_tr8614,,,2022-03-16 04:02:34,2022-03-16 04:02:34,,20.0,0.00819823588027606,278,219,223,,,,,162.491836837378/335.003265265049/502.504897897573,,,,,,,10.1149/1.1403730,43550       liquid   1b
7653,lit_tr8615,,,2022-03-16 04:02:34,2022-03-16 04:02:34,,30.0,0.0101391120351347,278,219,223,,,,,162.307951935733/335.076819225707/502.61522883856,,,,,,,10.1149/1.1403730,43550       liquid   1b
7654,lit_tr8616,,,2022-03-16 04:02:34,2022-03-16 04:02:34,,40.0,0.0121038050364756,278,219,223,,,,,161.553351089349/335.37865956426/503.06798934639,,,,,,,10.1149/1.1403730,43550       liquid   1b
7655,lit_tr8617,,,2022-03-16 04:02:34,2022-03-16 04:02:34,,50.0,0.0137843197559265,278,219,223,,,,,161.394133674511/335.442346530196/503.163519795294,,,,,,,10.1149/1.1403730,43550       liquid   1b
7656,lit_tr8618,,,2022-03-16 04:02:34,2022-03-16 04:02:34,,60.0,0.0157487175071044,278,219,223,,,,,161.776479720004/335.289408111998/502.934112167998,,,,,,,10.1149/1.1403730,43550       liquid   1b
7657,lit_tr8619,,,2022-03-16 04:02:34,2022-03-16 04:02:34,,-30.0,0.001068534944087,278,219,223,,,,,183.44238188148/326.623047247408/489.934570871112,,,,,,,10.1149/1.1403730,43550       liquid   1b
862,lit_tr862,,,2022-03-16 04:02:13,2022-03-16 04:02:13,,24.666667,1.2551799693674187e-09,386,,,,,,1,,,,,,,,10.1021/acs.macromol.5b01193,"43278 Noriyoshi Matsumi, Kazunori Sugai, and Hiroyuki Ohno 2003 Department of Biotechnology, Tokyo University of Agriculture & Technology Japan Macromolecules Ion Conductive Characteristics of Alkylborane Type and Boric Ester Type Polymer Electrolytes Derived from Mesitylborane  triangle  PEO3+borane/TFSI"
7658,lit_tr8620,,,2022-03-16 04:02:34,2022-03-16 04:02:34,,-20.0,0.00194454217771599,278,219,223,,,,,182.41195368263/327.035218526948/490.552827790422,,,,,,,10.1149/1.1403730,43550       liquid   1b
7659,lit_tr8621,,,2022-03-16 04:02:34,2022-03-16 04:02:34,,-10.0,0.00326972332599308,278,219,223,,,,,183.423320641676/326.630671743329/489.946007614994,,,,,,,10.1149/1.1403730,43550       liquid   1b
7660,lit_tr8622,,,2022-03-16 04:02:34,2022-03-16 04:02:34,,0.0,0.00471374266487876,278,219,223,,,,,182.528563620258/326.988574551897/490.482861827845,,,,,,,10.1149/1.1403730,43550       liquid   1b
7661,lit_tr8623,,,2022-03-16 04:02:34,2022-03-16 04:02:34,,10.0,0.00646487138164774,278,219,223,,,,,183.878547898188/326.448580840725/489.672871261087,,,,,,,10.1149/1.1403730,43550       liquid   1b
7662,lit_tr8624,,,2022-03-16 04:02:34,2022-03-16 04:02:34,,20.0,0.00809809686665764,278,219,223,,,,,183.534324332303/326.586270267079/489.879405400618,,,,,,,10.1149/1.1403730,43550       liquid   1b
7663,lit_tr8625,,,2022-03-16 04:02:34,2022-03-16 04:02:34,,30.0,0.0101101283108,278,219,223,,,,,182.775238488318/326.889904604673/490.334856907009,,,,,,,10.1149/1.1403730,43550       liquid   1b
7664,lit_tr8626,,,2022-03-16 04:02:34,2022-03-16 04:02:34,,40.0,0.011648578493486,278,219,223,,,,,182.81896721493/326.872413114028/490.308619671042,,,,,,,10.1149/1.1403730,43550       liquid   1b
7665,lit_tr8627,,,2022-03-16 04:02:34,2022-03-16 04:02:34,,50.0,0.013873731346955801,278,219,223,,,,,181.660716584447/327.335713366221/491.003570049332,,,,,,,10.1149/1.1403730,43550       liquid   1b
7666,lit_tr8628,,,2022-03-16 04:02:34,2022-03-16 04:02:34,,60.0,0.0158376370145287,278,219,223,,,,,183.937974116401/326.42481035344/489.637215530159,,,,,,,10.1149/1.1403730,43550       liquid   1b
7667,lit_tr8629,,,2022-03-16 04:02:34,2022-03-16 04:02:34,,-30.0,0.000945071167591375,278,219,223,,,,,203.160673834684/318.735730466126/478.10359569919,,,,,,,10.1149/1.1403730,43550       liquid   1b
863,lit_tr863,,,2022-03-16 04:02:13,2022-03-16 04:02:13,,28.866667,1.101719407810101e-09,386,,,,,,1,,,,,,,,10.1021/acs.macromol.5b01193,"43278 Noriyoshi Matsumi, Kazunori Sugai, and Hiroyuki Ohno 2003 Department of Biotechnology, Tokyo University of Agriculture & Technology Japan Macromolecules Ion Conductive Characteristics of Alkylborane Type and Boric Ester Type Polymer Electrolytes Derived from Mesitylborane  triangle  PEO3+borane/TFSI"
7668,lit_tr8630,,,2022-03-16 04:02:34,2022-03-16 04:02:34,,-20.0,0.00191580449518373,278,219,223,,,,,201.931784491985/319.227286203206/478.840929304809,,,,,,,10.1149/1.1403730,43550       liquid   1b
7669,lit_tr8631,,,2022-03-16 04:02:34,2022-03-16 04:02:34,,-10.0,0.00295729944517573,278,219,223,,,,,201.643623396114/319.342550641554/479.013825962332,,,,,,,10.1149/1.1403730,43550       liquid   1b
7670,lit_tr8632,,,2022-03-16 04:02:34,2022-03-16 04:02:34,,0.0,0.004282480593452829,278,219,223,,,,,202.65499035516/318.938003857936/478.407005786904,,,,,,,10.1149/1.1403730,43550       liquid   1b
7671,lit_tr8633,,,2022-03-16 04:02:34,2022-03-16 04:02:34,,10.0,0.005750021528657719,278,219,223,,,,,202.326464280881/319.069414287648/478.604121431472,,,,,,,10.1149/1.1403730,43550       liquid   1b
7672,lit_tr8634,,,2022-03-16 04:02:34,2022-03-16 04:02:34,,20.0,0.00759651604807657,278,219,223,,,,,201.014602482561/319.594159006976/479.391238510463,,,,,,,10.1149/1.1403730,43550       liquid   1b
7673,lit_tr8635,,,2022-03-16 04:02:34,2022-03-16 04:02:34,,30.0,0.00967955515642107,278,219,223,,,,,200.248789142175/319.90048434313/479.850726514695,,,,,,,10.1149/1.1403730,43550       liquid   1b
7674,lit_tr8636,,,2022-03-16 04:02:34,2022-03-16 04:02:34,,40.0,0.0116440021159595,278,219,223,,,,,200.441644039021/319.823342384391/479.735013576587,,,,,,,10.1149/1.1403730,43550       liquid   1b
7675,lit_tr8637,,,2022-03-16 04:02:34,2022-03-16 04:02:34,,50.0,0.013679751989863,278,219,223,,,,,199.490824547589/320.203670180964/480.305505271446,,,,,,,10.1149/1.1403730,43550       liquid   1b
7676,lit_tr8638,,,2022-03-16 04:02:34,2022-03-16 04:02:34,,60.0,0.0155495220637986,278,219,223,,,,,199.69264943964/320.122940224144/480.184410336216,,,,,,,10.1149/1.1403730,43550       liquid   1b
7677,lit_tr8639,,,2022-03-16 04:02:34,2022-03-16 04:02:34,,-30.0,0.00046248477616347397,278,219,223,,,,,238.640368607526/304.543852556989/456.815778835484,,,,,,,10.1149/1.1403730,43550       liquid   1b
864,lit_tr864,,,2022-03-16 04:02:13,2022-03-16 04:02:13,,34.233333,1.587256082489449e-09,386,,,,,,1,,,,,,,,10.1021/acs.macromol.5b01193,"43278 Noriyoshi Matsumi, Kazunori Sugai, and Hiroyuki Ohno 2003 Department of Biotechnology, Tokyo University of Agriculture & Technology Japan Macromolecules Ion Conductive Characteristics of Alkylborane Type and Boric Ester Type Polymer Electrolytes Derived from Mesitylborane  triangle  PEO3+borane/TFSI"
7678,lit_tr8640,,,2022-03-16 04:02:34,2022-03-16 04:02:34,,-20.0,0.00145673970007504,278,219,223,,,,,237.977710211964/304.808915915214/457.213373872821,,,,,,,10.1149/1.1403730,43550       liquid   1b
7679,lit_tr8641,,,2022-03-16 04:02:34,2022-03-16 04:02:34,,-10.0,0.00237998695978447,278,219,223,,,,,237.321779312805/305.071288274878/457.606932412317,,,,,,,10.1149/1.1403730,43550       liquid   1b
7680,lit_tr8642,,,2022-03-16 04:02:34,2022-03-16 04:02:34,,0.0,0.00363416044385941,278,219,223,,,,,238.339873768253/304.664050492699/456.996075739048,,,,,,,10.1149/1.1403730,43550       liquid   1b
7681,lit_tr8643,,,2022-03-16 04:02:34,2022-03-16 04:02:34,,10.0,0.004959489217218,278,219,223,,,,,238.782767281361/304.486893087456/456.730339631184,,,,,,,10.1149/1.1403730,43550       liquid   1b
7682,lit_tr8644,,,2022-03-16 04:02:34,2022-03-16 04:02:34,,20.0,0.00704267595064401,278,219,223,,,,,237.448480495036/305.020607801986/457.530911702979,,,,,,,10.1149/1.1403730,43550       liquid   1b
7683,lit_tr8645,,,2022-03-16 04:02:34,2022-03-16 04:02:34,,30.0,0.00872314146173435,278,219,223,,,,,237.478754228843/305.008498308463/457.512747462694,,,,,,,10.1149/1.1403730,43550       liquid   1b
7684,lit_tr8646,,,2022-03-16 04:02:34,2022-03-16 04:02:34,,40.0,0.0106877852547147,278,219,223,,,,,236.913644531105/305.234542187558/457.851813281337,,,,,,,10.1149/1.1403730,43550       liquid   1b
7685,lit_tr8647,,,2022-03-16 04:02:34,2022-03-16 04:02:34,,50.0,0.0128414383603774,278,219,223,,,,,237.657032883486/304.937186846606/457.405780269908,,,,,,,10.1149/1.1403730,43550       liquid   1b
7686,lit_tr8648,,,2022-03-16 04:02:34,2022-03-16 04:02:34,,60.0,0.015066689630568201,278,219,223,,,,,236.119799955711/305.552080017716/458.328120026573,,,,,,,10.1149/1.1403730,43550       liquid   1b
7687,lit_tr8649,,,2022-03-16 04:02:34,2022-03-16 04:02:34,,-40.0,0.00125430210325047,278,219,223,,,,,68.4689994392232/279.459300168233/652.071700392544,,,,,,,10.1149/1.1403730,43550       liquid   1c
865,lit_tr865,,,2022-03-16 04:02:13,2022-03-16 04:02:13,,39.95,1.065388488668028e-08,386,,,,,,1,,,,,,,,10.1021/acs.macromol.5b01193,"43278 Noriyoshi Matsumi, Kazunori Sugai, and Hiroyuki Ohno 2003 Department of Biotechnology, Tokyo University of Agriculture & Technology Japan Macromolecules Ion Conductive Characteristics of Alkylborane Type and Boric Ester Type Polymer Electrolytes Derived from Mesitylborane  triangle  PEO3+borane/TFSI"
7688,lit_tr8650,,,2022-03-16 04:02:34,2022-03-16 04:02:34,,-30.0,0.00195793499043976,278,219,223,,,,,67.3113074069819/279.806607777905/652.882084815113,,,,,,,10.1149/1.1403730,43550       liquid   1c
7689,lit_tr8651,,,2022-03-16 04:02:34,2022-03-16 04:02:34,,-20.0,0.0027227533460803,278,219,223,,,,,68.156449959124/279.553065012263/652.290485028613,,,,,,,10.1149/1.1403730,43550       liquid   1c
7690,lit_tr8652,,,2022-03-16 04:02:34,2022-03-16 04:02:34,,-10.0,0.0035793499043977,278,219,223,,,,,66.7097454479118/279.987076365626/653.303178186462,,,,,,,10.1149/1.1403730,43550       liquid   1c
7691,lit_tr8653,,,2022-03-16 04:02:34,2022-03-16 04:02:34,,0.0,0.00449713193116634,278,219,223,,,,,68.4109779945814/279.476706601626/652.112315403793,,,,,,,10.1149/1.1403730,43550       liquid   1c
7692,lit_tr8654,,,2022-03-16 04:02:34,2022-03-16 04:02:34,,10.0,0.00565965583173995,278,219,223,,,,,66.672524143802/279.998242756859/653.329233099339,,,,,,,10.1149/1.1403730,43550       liquid   1c
7693,lit_tr8655,,,2022-03-16 04:02:34,2022-03-16 04:02:34,,20.0,0.00642447418738049,278,219,223,,,,,67.8039423143187/279.658817305704/652.537240379977,,,,,,,10.1149/1.1403730,43550       liquid   1c
7694,lit_tr8656,,,2022-03-16 04:02:34,2022-03-16 04:02:34,,30.0,0.00737284894837475,278,219,223,,,,,67.7869737786215/279.663907866414/652.549118354965,,,,,,,10.1149/1.1403730,43550       liquid   1c
7695,lit_tr8657,,,2022-03-16 04:02:34,2022-03-16 04:02:34,,40.0,0.00853537284894837,278,219,223,,,,,68.0524492564641/279.584265223061/652.363285520475,,,,,,,10.1149/1.1403730,43550       liquid   1c
7696,lit_tr8658,,,2022-03-16 04:02:34,2022-03-16 04:02:34,,50.0,0.00942256214149139,278,219,223,,,,,67.1777486098818/279.846675417035/652.975575973083,,,,,,,10.1149/1.1403730,43550       liquid   1c
7697,lit_tr8659,,,2022-03-16 04:02:34,2022-03-16 04:02:34,,60.0,0.0104627151051625,278,219,223,,,,,66.8728623394523/279.938141298164/653.188996362383,,,,,,,10.1149/1.1403730,43550       liquid   1c
866,lit_tr866,,,2022-03-16 04:02:13,2022-03-16 04:02:13,,46.133333,6.276752438898517e-08,386,,,,,,1,,,,,,,,10.1021/acs.macromol.5b01193,"43278 Noriyoshi Matsumi, Kazunori Sugai, and Hiroyuki Ohno 2003 Department of Biotechnology, Tokyo University of Agriculture & Technology Japan Macromolecules Ion Conductive Characteristics of Alkylborane Type and Boric Ester Type Polymer Electrolytes Derived from Mesitylborane  triangle  PEO3+borane/TFSI"
7698,lit_tr8660,,,2022-03-16 04:02:34,2022-03-16 04:02:34,,-40.0,0.0011319311663479902,278,219,223,,,,,93.949718963036/271.815084311089/634.235196725875,,,,,,,10.1149/1.1403730,43550       liquid   1c
7699,lit_tr8661,,,2022-03-16 04:02:34,2022-03-16 04:02:34,,-30.0,0.0020497131931166298,278,219,223,,,,,92.2156440892108/272.335306773237/635.449049137552,,,,,,,10.1149/1.1403730,43550       liquid   1c
7700,lit_tr8662,,,2022-03-16 04:02:34,2022-03-16 04:02:34,,-20.0,0.00287571701720841,278,219,223,,,,,93.0596918971143/272.082092430866/634.85821567202,,,,,,,10.1149/1.1403730,43550       liquid   1c
7701,lit_tr8663,,,2022-03-16 04:02:34,2022-03-16 04:02:34,,-10.0,0.00397705544933078,278,219,223,,,,,93.3262621191955/272.002121364241/634.671616516563,,,,,,,10.1149/1.1403730,43550       liquid   1c
7702,lit_tr8664,,,2022-03-16 04:02:34,2022-03-16 04:02:34,,0.0,0.00498661567877628,278,219,223,,,,,94.1670256943834/271.749892291685/634.083082013932,,,,,,,10.1149/1.1403730,43550       liquid   1c
7703,lit_tr8665,,,2022-03-16 04:02:34,2022-03-16 04:02:34,,10.0,0.00617973231357552,278,219,223,,,,,93.0005757082339/272.09982728753/634.899597004236,,,,,,,10.1149/1.1403730,43550       liquid   1c
7704,lit_tr8666,,,2022-03-16 04:02:34,2022-03-16 04:02:34,,20.0,0.00731166347992351,278,219,223,,,,,93.5528741765702/271.934137747029/634.512988076401,,,,,,,10.1149/1.1403730,43550       liquid   1c
7705,lit_tr8667,,,2022-03-16 04:02:34,2022-03-16 04:02:34,,30.0,0.00850478011472275,278,219,223,,,,,94.1040779006681/271.7687766298/634.127145469532,,,,,,,10.1149/1.1403730,43550       liquid   1c
7706,lit_tr8668,,,2022-03-16 04:02:34,2022-03-16 04:02:34,,40.0,0.00969789674952198,278,219,223,,,,,92.9376279145187/272.118711625644/634.943660459837,,,,,,,10.1149/1.1403730,43550       liquid   1c
7707,lit_tr8669,,,2022-03-16 04:02:34,2022-03-16 04:02:34,,50.0,0.0111357552581261,278,219,223,,,,,94.0570038984115/271.782898830477/634.160097271112,,,,,,,10.1149/1.1403730,43550       liquid   1c
867,lit_tr867,,,2022-03-16 04:02:13,2022-03-16 04:02:13,,50.333333,3.419644815424126e-07,386,,,,,,1,,,,,,,,10.1021/acs.macromol.5b01193,"43278 Noriyoshi Matsumi, Kazunori Sugai, and Hiroyuki Ohno 2003 Department of Biotechnology, Tokyo University of Agriculture & Technology Japan Macromolecules Ion Conductive Characteristics of Alkylborane Type and Boric Ester Type Polymer Electrolytes Derived from Mesitylborane  triangle  PEO3+borane/TFSI"
7708,lit_tr8670,,,2022-03-16 04:02:34,2022-03-16 04:02:34,,60.0,0.0122065009560229,278,219,223,,,,,92.6064677823645/272.21805966529/635.175472552345,,,,,,,10.1149/1.1403730,43550       liquid   1c
7709,lit_tr8671,,,2022-03-16 04:02:34,2022-03-16 04:02:34,,-40.0,0.00128489483747609,278,219,223,,,,,115.990204717281/265.202938584816/618.806856697904,,,,,,,10.1149/1.1403730,43550       liquid   1c
7710,lit_tr8672,,,2022-03-16 04:02:34,2022-03-16 04:02:34,,-30.0,0.0021414913957934897,278,219,223,,,,,115.688602679567/265.29341919613/619.017978124303,,,,,,,10.1149/1.1403730,43550       liquid   1c
7711,lit_tr8673,,,2022-03-16 04:02:34,2022-03-16 04:02:34,,-20.0,0.00293690248565965,278,219,223,,,,,115.674371004466/265.29768869866/619.027940296874,,,,,,,10.1149/1.1403730,43550       liquid   1c
7712,lit_tr8674,,,2022-03-16 04:02:34,2022-03-16 04:02:34,,-10.0,0.00403824091778202,278,219,223,,,,,115.082114371423/265.475365688573/619.442519940004,,,,,,,10.1149/1.1403730,43550       liquid   1c
7713,lit_tr8675,,,2022-03-16 04:02:34,2022-03-16 04:02:34,,0.0,0.00523135755258126,278,219,223,,,,,113.915664385274/265.825300684418/620.259034930308,,,,,,,10.1149/1.1403730,43550       liquid   1c
7714,lit_tr8676,,,2022-03-16 04:02:34,2022-03-16 04:02:34,,10.0,0.00642447418738049,278,219,223,,,,,114.753143727746/265.574056881676/619.672799390578,,,,,,,10.1149/1.1403730,43550       liquid   1c
7715,lit_tr8677,,,2022-03-16 04:02:34,2022-03-16 04:02:34,,20.0,0.00783173996175908,278,219,223,,,,,115.873067083758/265.238079874873/618.888853041369,,,,,,,10.1149/1.1403730,43550       liquid   1c
7716,lit_tr8678,,,2022-03-16 04:02:34,2022-03-16 04:02:34,,30.0,0.00920841300191204,278,219,223,,,,,115.275884101642/265.417234769507/619.30688112885,,,,,,,10.1149/1.1403730,43550       liquid   1c
7717,lit_tr8679,,,2022-03-16 04:02:34,2022-03-16 04:02:34,,40.0,0.0105239005736137,278,219,223,,,,,116.683725192387/264.994882442284/618.321392365329,,,,,,,10.1149/1.1403730,43550       liquid   1c
868,lit_tr868,,,2022-03-16 04:02:13,2022-03-16 04:02:13,,56.166667,9.888854797564223e-06,386,,,,,,1,,,,,,,,10.1021/acs.macromol.5b01193,"43278 Noriyoshi Matsumi, Kazunori Sugai, and Hiroyuki Ohno 2003 Department of Biotechnology, Tokyo University of Agriculture & Technology Japan Macromolecules Ion Conductive Characteristics of Alkylborane Type and Boric Ester Type Polymer Electrolytes Derived from Mesitylborane  triangle  PEO3+borane/TFSI"
7718,lit_tr8680,,,2022-03-16 04:02:34,2022-03-16 04:02:34,,50.0,0.0116864244741873,278,219,223,,,,,115.231546959982/265.430535912005/619.337917128013,,,,,,,10.1149/1.1403730,43550       liquid   1c
7719,lit_tr8681,,,2022-03-16 04:02:34,2022-03-16 04:02:34,,60.0,0.0128795411089866,278,219,223,,,,,116.927853157578/264.921644052727/618.150502789695,,,,,,,10.1149/1.1403730,43550       liquid   1c
7720,lit_tr8682,,,2022-03-16 04:02:34,2022-03-16 04:02:34,,-40.0,0.0011319311663479902,278,219,223,,,,,139.181266666216/258.245620000135/602.573113333649,,,,,,,10.1149/1.1403730,43550       liquid   1c
7721,lit_tr8683,,,2022-03-16 04:02:34,2022-03-16 04:02:34,,-30.0,0.00195793499043976,278,219,223,,,,,139.452763237371/258.164171028789/602.383065733841,,,,,,,10.1149/1.1403730,43550       liquid   1c
7722,lit_tr8684,,,2022-03-16 04:02:34,2022-03-16 04:02:34,,-20.0,0.0027227533460803,278,219,223,,,,,139.725354552764/258.082393634171/602.192251813065,,,,,,,10.1149/1.1403730,43550       liquid   1c
7723,lit_tr8685,,,2022-03-16 04:02:34,2022-03-16 04:02:34,,-10.0,0.0038546845124282896,278,219,223,,,,,139.418826165976/258.174352150207/602.406821683817,,,,,,,10.1149/1.1403730,43550       liquid   1c
7724,lit_tr8686,,,2022-03-16 04:02:34,2022-03-16 04:02:34,,0.0,0.00535372848948374,278,219,223,,,,,138.533178077009/258.440046576897/603.026775346094,,,,,,,10.1149/1.1403730,43550       liquid   1c
7725,lit_tr8687,,,2022-03-16 04:02:34,2022-03-16 04:02:34,,10.0,0.00666921606118546,278,219,223,,,,,141.086121641251/257.674163507625/601.239714851124,,,,,,,10.1149/1.1403730,43550       liquid   1c
7726,lit_tr8688,,,2022-03-16 04:02:34,2022-03-16 04:02:34,,20.0,0.008107074569789671,278,219,223,,,,,138.77019020465/258.368942938605/602.860866856745,,,,,,,10.1149/1.1403730,43550       liquid   1c
7727,lit_tr8689,,,2022-03-16 04:02:34,2022-03-16 04:02:34,,30.0,0.00963671128107074,278,219,223,,,,,140.174199690559/257.947740092832/601.878060216608,,,,,,,10.1149/1.1403730,43550       liquid   1c
869,lit_tr869,,,2022-03-16 04:02:13,2022-03-16 04:02:13,,61.3,3.369054217115453e-05,386,,,,,,1,,,,,,,,10.1021/acs.macromol.5b01193,"43278 Noriyoshi Matsumi, Kazunori Sugai, and Hiroyuki Ohno 2003 Department of Biotechnology, Tokyo University of Agriculture & Technology Japan Macromolecules Ion Conductive Characteristics of Alkylborane Type and Boric Ester Type Polymer Electrolytes Derived from Mesitylborane  triangle  PEO3+borane/TFSI"
7728,lit_tr8690,,,2022-03-16 04:02:34,2022-03-16 04:02:34,,40.0,0.011166347992351802,278,219,223,,,,,139.574279847847/258.127716045646/602.298004106507,,,,,,,10.1149/1.1403730,43550       liquid   1c
7729,lit_tr8691,,,2022-03-16 04:02:34,2022-03-16 04:02:34,,50.0,0.0126653919694072,278,219,223,,,,,138.402356140505/258.479293157848/603.118350701647,,,,,,,10.1149/1.1403730,43550       liquid   1c
7730,lit_tr8692,,,2022-03-16 04:02:34,2022-03-16 04:02:34,,60.0,0.014409177820267599,278,219,223,,,,,138.371155929707/258.488653221088/603.140190849205,,,,,,,10.1149/1.1403730,43550       liquid   1c
7731,lit_tr8693,,,2022-03-16 04:02:34,2022-03-16 04:02:34,,-40.0,0.000764818355640533,278,219,223,,,,,169.246775060975/249.225967481707/581.527257457317,,,,,,,10.1149/1.1403730,43550       liquid   1c
7732,lit_tr8694,,,2022-03-16 04:02:34,2022-03-16 04:02:34,,-30.0,0.00146845124282982,278,219,223,,,,,168.947909883858/249.315627034843/581.736463081299,,,,,,,10.1149/1.1403730,43550       liquid   1c
7733,lit_tr8695,,,2022-03-16 04:02:34,2022-03-16 04:02:34,,-20.0,0.00247801147227533,278,219,223,,,,,168.929846603921/249.321046018824/581.749107377255,,,,,,,10.1149/1.1403730,43550       liquid   1c
7734,lit_tr8696,,,2022-03-16 04:02:34,2022-03-16 04:02:34,,-10.0,0.00364053537284894,278,219,223,,,,,169.48159770014/249.155520689958/581.362881609902,,,,,,,10.1149/1.1403730,43550       liquid   1c
7735,lit_tr8697,,,2022-03-16 04:02:34,2022-03-16 04:02:34,,0.0,0.00489483747609942,278,219,223,,,,,169.172879824874/249.248136052538/581.578984122588,,,,,,,10.1149/1.1403730,43550       liquid   1c
7736,lit_tr8698,,,2022-03-16 04:02:34,2022-03-16 04:02:34,,10.0,0.00636328871892925,278,219,223,,,,,168.574054726401/249.42778358208/581.998161691519,,,,,,,10.1149/1.1403730,43550       liquid   1c
7737,lit_tr8699,,,2022-03-16 04:02:34,2022-03-16 04:02:34,,20.0,0.007892925430210319,278,219,223,,,,,169.691788593936/249.092463421819/581.215747984245,,,,,,,10.1149/1.1403730,43550       liquid   1c
87,lit_tr87,,,2022-03-16 04:02:11,2022-03-16 04:02:11,,24.643469508331123,0.00014438055517873306,1,282,364,,,,0.307/0.088/0.303,,,,,51.0,-74.0,63.0,not available,"43221 Masaru Heishi a,c, Hiroki Niwa a, Takahiro Uno a, Masataka Kubo b, Takahito Itoh 2013 Division of Chemistry for Materials, Graduate School of Engineering, Mie University, 1577 Kurimamachiya-cho, Tsu, Mie 514-8507, Japan Japan Electrochimica Acta Polymer electrolytes based on polyanionic lithium salts PEO/poly(lithium acrylate) 1/8   PEO600000/poly(lithium acrylate)"
870,lit_tr870,,,2022-03-16 04:02:13,2022-03-16 04:02:13,,69.7,5.113732425999041e-05,386,,,,,,1,,,,,,,,10.1021/acs.macromol.5b01193,"43278 Noriyoshi Matsumi, Kazunori Sugai, and Hiroyuki Ohno 2003 Department of Biotechnology, Tokyo University of Agriculture & Technology Japan Macromolecules Ion Conductive Characteristics of Alkylborane Type and Boric Ester Type Polymer Electrolytes Derived from Mesitylborane  triangle  PEO3+borane/TFSI"
7738,lit_tr8700,,,2022-03-16 04:02:34,2022-03-16 04:02:34,,30.0,0.00954493307839388,278,219,223,,,,,168.230852407622/249.530744277713/582.238403314664,,,,,,,10.1149/1.1403730,43550       liquid   1c
7739,lit_tr8701,,,2022-03-16 04:02:34,2022-03-16 04:02:34,,40.0,0.0112581261950286,278,219,223,,,,,167.91392395057/249.625822814829/582.460253234601,,,,,,,10.1149/1.1403730,43550       liquid   1c
7740,lit_tr8702,,,2022-03-16 04:02:34,2022-03-16 04:02:34,,50.0,0.0129101338432122,278,219,223,,,,,168.170641474504/249.548807557649/582.280550967847,,,,,,,10.1149/1.1403730,43550       liquid   1c
7741,lit_tr8703,,,2022-03-16 04:02:34,2022-03-16 04:02:34,,60.0,0.014684512428298201,278,219,223,,,,,167.852618273212/249.644214518037/582.503167208752,,,,,,,10.1149/1.1403730,43550       liquid   1c
7742,lit_tr8704,,,2022-03-16 04:02:34,2022-03-16 04:02:34,,-40.0,0.00067304015296367,278,219,223,,,,,191.864191028923/242.440742691323/565.695066279754,,,,,,,10.1149/1.1403730,43550       liquid   1c
7743,lit_tr8705,,,2022-03-16 04:02:34,2022-03-16 04:02:34,,-30.0,0.00128489483747609,278,219,223,,,,,191.853243586539/242.444026924038/565.702729489423,,,,,,,10.1149/1.1403730,43550       liquid   1c
7744,lit_tr8706,,,2022-03-16 04:02:34,2022-03-16 04:02:34,,-20.0,0.0022638623326959803,278,219,223,,,,,191.835727678721/242.449281696384/565.714990624895,,,,,,,10.1149/1.1403730,43550       liquid   1c
7745,lit_tr8707,,,2022-03-16 04:02:34,2022-03-16 04:02:34,,-10.0,0.00333460803059273,278,219,223,,,,,193.24794774642/242.025615676074/564.726436577506,,,,,,,10.1149/1.1403730,43550       liquid   1c
7746,lit_tr8708,,,2022-03-16 04:02:34,2022-03-16 04:02:34,,0.0,0.00468068833652007,278,219,223,,,,,191.506209662925/242.548137101122/565.945653235952,,,,,,,10.1149/1.1403730,43550       liquid   1c
7747,lit_tr8709,,,2022-03-16 04:02:34,2022-03-16 04:02:34,,10.0,0.0061491395793499,278,219,223,,,,,192.911313893073/242.126605832078/564.962080274849,,,,,,,10.1149/1.1403730,43550       liquid   1c
871,lit_tr871,,,2022-03-16 04:02:13,2022-03-16 04:02:13,,79.616667,8.177508420563478e-05,386,,,,,,1,,,,,,,,10.1021/acs.macromol.5b01193,"43278 Noriyoshi Matsumi, Kazunori Sugai, and Hiroyuki Ohno 2003 Department of Biotechnology, Tokyo University of Agriculture & Technology Japan Macromolecules Ion Conductive Characteristics of Alkylborane Type and Boric Ester Type Polymer Electrolytes Derived from Mesitylborane  triangle  PEO3+borane/TFSI"
7748,lit_tr8710,,,2022-03-16 04:02:34,2022-03-16 04:02:34,,20.0,0.00780114722753345,278,219,223,,,,,192.309204561885/242.307238631435/565.383556806681,,,,,,,10.1149/1.1403730,43550       liquid   1c
7749,lit_tr8711,,,2022-03-16 04:02:34,2022-03-16 04:02:34,,30.0,0.009361376673040149,278,219,223,,,,,192.281288583801/242.31561342486/565.403097991339,,,,,,,10.1149/1.1403730,43550       liquid   1c
7750,lit_tr8712,,,2022-03-16 04:02:34,2022-03-16 04:02:34,,40.0,0.0110133843212237,278,219,223,,,,,191.392903634237/242.582128909729/566.024967456034,,,,,,,10.1149/1.1403730,43550       liquid   1c
7751,lit_tr8713,,,2022-03-16 04:02:34,2022-03-16 04:02:34,,50.0,0.0129713193116634,278,219,223,,,,,191.357871818605/242.592638454418/566.049489726976,,,,,,,10.1149/1.1403730,43550       liquid   1c
7752,lit_tr8714,,,2022-03-16 04:02:34,2022-03-16 04:02:34,,60.0,0.0144397705544933,278,219,223,,,,,193.049251667128/242.085224499862/564.865523833011,,,,,,,10.1149/1.1403730,43550       liquid   1c
7753,lit_tr8715,,,2022-03-16 04:02:34,2022-03-16 04:02:34,,-40.0,0.00033652007648183604,278,219,223,,,,,214.7722615922/235.56832152234/549.65941688546,,,,,,,10.1149/1.1403730,43550       liquid   1c
7754,lit_tr8716,,,2022-03-16 04:02:34,2022-03-16 04:02:34,,-30.0,0.000948374760994262,278,219,223,,,,,214.47503853144/235.657488440568/549.867473027992,,,,,,,10.1149/1.1403730,43550       liquid   1c
7755,lit_tr8717,,,2022-03-16 04:02:34,2022-03-16 04:02:34,,-20.0,0.00183556405353728,278,219,223,,,,,216.463094068603/235.061071779419/548.475834151978,,,,,,,10.1149/1.1403730,43550       liquid   1c
7756,lit_tr8718,,,2022-03-16 04:02:34,2022-03-16 04:02:34,,-10.0,0.0029063097514340297,278,219,223,,,,,213.867455479058/235.839763356283/550.29278116466,,,,,,,10.1149/1.1403730,43550       liquid   1c
7757,lit_tr8719,,,2022-03-16 04:02:34,2022-03-16 04:02:34,,0.0,0.00431357552581261,278,219,223,,,,,216.991308163692/234.902607550892/548.106084285416,,,,,,,10.1149/1.1403730,43550       liquid   1c
872,lit_tr872,,,2022-03-16 04:02:13,2022-03-16 04:02:13,,89.883333,0.00011478126320797043,386,,,,,,1,,,,,,,,10.1021/acs.macromol.5b01193,"43278 Noriyoshi Matsumi, Kazunori Sugai, and Hiroyuki Ohno 2003 Department of Biotechnology, Tokyo University of Agriculture & Technology Japan Macromolecules Ion Conductive Characteristics of Alkylborane Type and Boric Ester Type Polymer Electrolytes Derived from Mesitylborane  triangle  PEO3+borane/TFSI"
7758,lit_tr8720,,,2022-03-16 04:02:34,2022-03-16 04:02:34,,10.0,0.0057208413001912,278,219,223,,,,,215.248475335958/235.425457399213/549.326067264829,,,,,,,10.1149/1.1403730,43550       liquid   1c
7759,lit_tr8721,,,2022-03-16 04:02:34,2022-03-16 04:02:34,,20.0,0.007434034416826,278,219,223,,,,,214.931546878906/235.520535936328/549.547917184766,,,,,,,10.1149/1.1403730,43550       liquid   1c
7760,lit_tr8722,,,2022-03-16 04:02:34,2022-03-16 04:02:34,,30.0,0.00905544933078393,278,219,223,,,,,214.902536156585/235.529239153025/549.568224690391,,,,,,,10.1149/1.1403730,43550       liquid   1c
7761,lit_tr8723,,,2022-03-16 04:02:34,2022-03-16 04:02:34,,40.0,0.0109216061185468,278,219,223,,,,,214.86914645731/235.539256062807/549.591597479883,,,,,,,10.1149/1.1403730,43550       liquid   1c
7762,lit_tr8724,,,2022-03-16 04:02:34,2022-03-16 04:02:34,,50.0,0.012604206500956,278,219,223,,,,,213.693938517252/235.891818444824/550.414243037924,,,,,,,10.1149/1.1403730,43550       liquid   1c
7763,lit_tr8725,,,2022-03-16 04:02:34,2022-03-16 04:02:34,,60.0,0.0144703632887189,278,219,223,,,,,213.660548817977/235.901835354607/550.437615827416,,,,,,,10.1149/1.1403730,43550       liquid   1c
7764,lit_tr8726,,,2022-03-16 04:02:34,2022-03-16 04:02:34,,-40.0,0.00015296367112810499,278,219,223,,,,,244.548210135869/226.635536959239/528.816252904892,,,,,,,10.1149/1.1403730,43550       liquid   1c
7765,lit_tr8727,,,2022-03-16 04:02:34,2022-03-16 04:02:34,,-30.0,0.000703632887189289,278,219,223,,,,,245.68345991122/226.294962026634/528.021578062146,,,,,,,10.1149/1.1403730,43550       liquid   1c
7766,lit_tr8728,,,2022-03-16 04:02:34,2022-03-16 04:02:34,,-20.0,0.0015296367112810601,278,219,223,,,,,243.378475917004/226.986457224899/529.635066858097,,,,,,,10.1149/1.1403730,43550       liquid   1c
7767,lit_tr8729,,,2022-03-16 04:02:34,2022-03-16 04:02:34,,-10.0,0.00256978967495219,278,219,223,,,,,245.650070211946/226.304978936416/528.044950851638,,,,,,,10.1149/1.1403730,43550       liquid   1c
873,lit_tr873,,,2022-03-16 04:02:13,2022-03-16 04:02:13,,23.85,4.624331932531033e-09,387,,,,,,1,,,,,,,,10.1021/acs.macromol.5b01193,"43278 Noriyoshi Matsumi, Kazunori Sugai, and Hiroyuki Ohno 2003 Department of Biotechnology, Tokyo University of Agriculture & Technology Japan Macromolecules Ion Conductive Characteristics of Alkylborane Type and Boric Ester Type Polymer Electrolytes Derived from Mesitylborane  triangle  PEO3+borane/TFSI"
7768,lit_tr8730,,,2022-03-16 04:02:34,2022-03-16 04:02:34,,0.0,0.00376290630975143,278,219,223,,,,,244.769895844172/226.569031246749/528.66107290908,,,,,,,10.1149/1.1403730,43550       liquid   1c
7769,lit_tr8731,,,2022-03-16 04:02:34,2022-03-16 04:02:34,,10.0,0.00523135755258126,278,219,223,,,,,245.029897600821/226.491030719754/528.479071679425,,,,,,,10.1149/1.1403730,43550       liquid   1c
7770,lit_tr8732,,,2022-03-16 04:02:34,2022-03-16 04:02:34,,20.0,0.00694455066921606,278,219,223,,,,,244.712969143767/226.58610925687/528.700921599363,,,,,,,10.1149/1.1403730,43550       liquid   1c
7771,lit_tr8733,,,2022-03-16 04:02:34,2022-03-16 04:02:34,,30.0,0.00859655831739961,278,219,223,,,,,244.397135430952/226.680859370714/528.922005198333,,,,,,,10.1149/1.1403730,43550       liquid   1c
7772,lit_tr8734,,,2022-03-16 04:02:34,2022-03-16 04:02:34,,40.0,0.0105239005736137,278,219,223,,,,,243.790099750691/226.862970074793/529.346930174516,,,,,,,10.1149/1.1403730,43550       liquid   1c
7773,lit_tr8735,,,2022-03-16 04:02:34,2022-03-16 04:02:34,,50.0,0.0121759082217973,278,219,223,,,,,244.905644129749/226.528306761075/528.566049109176,,,,,,,10.1149/1.1403730,43550       liquid   1c
7774,lit_tr8736,,,2022-03-16 04:02:34,2022-03-16 04:02:34,,60.0,0.0141032504780114,278,219,223,,,,,244.871159686235/226.53865209413/528.590188219636,,,,,,,10.1149/1.1403730,43550       liquid   1c
7775,lit_tr8737,,,2022-03-16 04:02:34,2022-03-16 04:02:34,,-40.0,0.000795161567014147,278,219,223,,,,,69.8505647731903/372.059774090724/558.089661136086,,,,,,,10.1149/1.1403730,43550       liquid   1d
7776,lit_tr8738,,,2022-03-16 04:02:34,2022-03-16 04:02:34,,-30.0,0.00148563184334837,278,219,223,,,,,69.5776427997408/372.168942880104/558.253414320156,,,,,,,10.1149/1.1403730,43550       liquid   1d
7777,lit_tr8739,,,2022-03-16 04:02:34,2022-03-16 04:02:34,,-20.0,0.00217593977068745,278,219,223,,,,,68.4316993329079/372.627320266837/558.940980400255,,,,,,,10.1149/1.1403730,43550       liquid   1d
874,lit_tr874,,,2022-03-16 04:02:13,2022-03-16 04:02:13,,28.866667,8.42492415801703e-09,387,,,,,,1,,,,,,,,10.1021/acs.macromol.5b01193,"43278 Noriyoshi Matsumi, Kazunori Sugai, and Hiroyuki Ohno 2003 Department of Biotechnology, Tokyo University of Agriculture & Technology Japan Macromolecules Ion Conductive Characteristics of Alkylborane Type and Boric Ester Type Polymer Electrolytes Derived from Mesitylborane  triangle  PEO3+borane/TFSI"
7778,lit_tr8740,,,2022-03-16 04:02:34,2022-03-16 04:02:34,,-10.0,0.00292956380613148,278,219,223,,,,,70.1974716189603/371.921011352416/557.881517028624,,,,,,,10.1149/1.1403730,43550       liquid   1d
7779,lit_tr8741,,,2022-03-16 04:02:34,2022-03-16 04:02:34,,0.0,0.00365152978752304,278,219,223,,,,,70.5073860285701/371.797045588572/557.695568382858,,,,,,,10.1149/1.1403730,43550       liquid   1d
7780,lit_tr8742,,,2022-03-16 04:02:34,2022-03-16 04:02:34,,10.0,0.00431061259146336,278,219,223,,,,,70.2336420009837/371.906543199607/557.85981479941,,,,,,,10.1149/1.1403730,43550       liquid   1d
7781,lit_tr8743,,,2022-03-16 04:02:34,2022-03-16 04:02:34,,20.0,0.005220795174554931,278,219,223,,,,,69.9664744064926/372.013410237403/558.020115356104,,,,,,,10.1149/1.1403730,43550       liquid   1d
7782,lit_tr8744,,,2022-03-16 04:02:34,2022-03-16 04:02:34,,30.0,0.00600542786807087,278,219,223,,,,,69.6960185954539/372.121592561818/558.182388842728,,,,,,,10.1149/1.1403730,43550       liquid   1d
7783,lit_tr8745,,,2022-03-16 04:02:34,2022-03-16 04:02:34,,40.0,0.006727231500467289,278,219,223,,,,,69.1329115116802/372.346835395328/558.520253092992,,,,,,,10.1149/1.1403730,43550       liquid   1d
7784,lit_tr8746,,,2022-03-16 04:02:34,2022-03-16 04:02:34,,50.0,0.007449359830853991,278,219,223,,,,,70.3158474146733/371.873661034131/557.810491551196,,,,,,,10.1149/1.1403730,43550       liquid   1d
7785,lit_tr8747,,,2022-03-16 04:02:34,2022-03-16 04:02:34,,60.0,0.00820260505197602,278,219,223,,,,,70.0445695494978/371.982172180201/557.973258270301,,,,,,,10.1149/1.1403730,43550       liquid   1d
7786,lit_tr8748,,,2022-03-16 04:02:34,2022-03-16 04:02:34,,-40.0,0.00098803217324153,278,219,223,,,,,94.3000989127488/362.2799604349/543.419940652351,,,,,,,10.1149/1.1403730,43550       liquid   1d
7787,lit_tr8749,,,2022-03-16 04:02:34,2022-03-16 04:02:34,,-30.0,0.00174138562702699,278,219,223,,,,,94.6108353764954/362.155665849402/543.233498774103,,,,,,,10.1149/1.1403730,43550       liquid   1d
875,lit_tr875,,,2022-03-16 04:02:13,2022-03-16 04:02:13,,34.233333,9.351343282653525e-09,387,,,,,,1,,,,,,,,10.1021/acs.macromol.5b01193,"43278 Noriyoshi Matsumi, Kazunori Sugai, and Hiroyuki Ohno 2003 Department of Biotechnology, Tokyo University of Agriculture & Technology Japan Macromolecules Ion Conductive Characteristics of Alkylborane Type and Boric Ester Type Polymer Electrolytes Derived from Mesitylborane  triangle  PEO3+borane/TFSI"
7788,lit_tr8750,,,2022-03-16 04:02:34,2022-03-16 04:02:34,,-20.0,0.0025262889022015,278,219,223,,,,,95.7954153877623/361.681833844895/542.522750767343,,,,,,,10.1149/1.1403730,43550       liquid   1d
7789,lit_tr8751,,,2022-03-16 04:02:34,2022-03-16 04:02:34,,-10.0,0.0034048134312406,278,219,223,,,,,94.0723899168285/362.371044033269/543.556566049903,,,,,,,10.1149/1.1403730,43550       liquid   1d
7790,lit_tr8752,,,2022-03-16 04:02:34,2022-03-16 04:02:34,,0.0,0.00431510424699559,278,219,223,,,,,94.3872366512597/362.245105339496/543.367658009244,,,,,,,10.1149/1.1403730,43550       liquid   1d
7791,lit_tr8753,,,2022-03-16 04:02:34,2022-03-16 04:02:34,,10.0,0.00528844058919697,278,219,223,,,,,96.1587633162704/361.536494673492/542.304742010238,,,,,,,10.1149/1.1403730,43550       liquid   1d
7792,lit_tr8754,,,2022-03-16 04:02:34,2022-03-16 04:02:34,,20.0,0.00604136111232873,278,219,223,,,,,94.1414424643279/362.343423014269/543.515134521403,,,,,,,10.1149/1.1403730,43550       liquid   1d
7793,lit_tr8755,,,2022-03-16 04:02:34,2022-03-16 04:02:34,,30.0,0.00713992264611544,278,219,223,,,,,94.1702143591191/362.331914256352/543.497871384528,,,,,,,10.1149/1.1403730,43550       liquid   1d
7794,lit_tr8756,,,2022-03-16 04:02:34,2022-03-16 04:02:34,,40.0,0.00792504238661681,278,219,223,,,,,96.5188230282308/361.392470788708/542.088706183062,,,,,,,10.1149/1.1403730,43550       liquid   1d
7795,lit_tr8757,,,2022-03-16 04:02:34,2022-03-16 04:02:34,,50.0,0.00883484615538638,278,219,223,,,,,94.2146052825115/362.314157886995/543.471236830493,,,,,,,10.1149/1.1403730,43550       liquid   1d
7796,lit_tr8758,,,2022-03-16 04:02:34,2022-03-16 04:02:34,,60.0,0.00980802014859262,278,219,223,,,,,95.1131104541388/361.954755818344/542.932133727517,,,,,,,10.1149/1.1403730,43550       liquid   1d
7797,lit_tr8759,,,2022-03-16 04:02:34,2022-03-16 04:02:34,,-40.0,0.000961028123716428,278,219,223,,,,,117.870857179965/352.851657128014/529.277485692021,,,,,,,10.1149/1.1403730,43550       liquid   1d
876,lit_tr876,,,2022-03-16 04:02:13,2022-03-16 04:02:13,,39.483333,1.2458593044878266e-08,387,,,,,,1,,,,,,,,10.1021/acs.macromol.5b01193,"43278 Noriyoshi Matsumi, Kazunori Sugai, and Hiroyuki Ohno 2003 Department of Biotechnology, Tokyo University of Agriculture & Technology Japan Macromolecules Ion Conductive Characteristics of Alkylborane Type and Boric Ester Type Polymer Electrolytes Derived from Mesitylborane  triangle  PEO3+borane/TFSI"
7798,lit_tr8760,,,2022-03-16 04:02:34,2022-03-16 04:02:34,,-30.0,0.00171405687951161,278,219,223,,,,,116.435550656945/353.425779737222/530.138669605833,,,,,,,10.1149/1.1403730,43550       liquid   1d
7799,lit_tr8761,,,2022-03-16 04:02:34,2022-03-16 04:02:34,,-20.0,0.0025929061065409803,278,219,223,,,,,116.458568172778/353.416572730889/530.124859096333,,,,,,,10.1149/1.1403730,43550       liquid   1d
7800,lit_tr8762,,,2022-03-16 04:02:34,2022-03-16 04:02:34,,-10.0,0.0035347467436850303,278,219,223,,,,,117.64725845473/352.941096618108/529.411644927162,,,,,,,10.1149/1.1403730,43550       liquid   1d
7801,lit_tr8763,,,2022-03-16 04:02:34,2022-03-16 04:02:34,,0.0,0.00478975859245585,278,219,223,,,,,115.061076140055/353.975569543978/530.963354315967,,,,,,,10.1149/1.1403730,43550       liquid   1d
7802,lit_tr8764,,,2022-03-16 04:02:34,2022-03-16 04:02:34,,10.0,0.00579437417438771,278,219,223,,,,,116.25141053028/353.499435787888/530.249153681832,,,,,,,10.1149/1.1403730,43550       liquid   1d
