Repository: KanHatakeyama/ion_predictor

# Ionic conductivity predictor 
- Database of Li conducting liquid and solid electrolytes (organic)
    - polymers, liquids, etc
- Predict thier ionic conductivity by machine learning
- Related paper
    - https://pubs.acs.org/doi/10.1021/jacs.9b11442
    - Database and models are slightly different from the original paper
        - mainly because of copyright and available module version issues

# Overview

## Chemical database

## Electrolyte database

## Predicted data
- Exported as a csv file
- Log10 (conductivity) is predicted

File: database/Composite-2022-03-16-1.csv (part 71 of 77)
id,title,subtitle,tags,created_at,updated_at,obtained_date,temperature,conductivity,component1,component2,component3,component4,component5,component6,mol_ratio,wt_ratio,melting_temp,inorg_name,inorg_contain_ratio,crystallinity,Tg,mp,reference,special_memo
7959,lit_tr8921,,,2022-03-16 04:02:35,2022-03-16 04:02:35,,79.98426514188992,3.1025537248504507e-06,101,267,,,,,1/0.00125,,,,,,,,10.1021/cm010699n,43550       aft wash Tg etc. will be inputted in the future  
7960,lit_tr8922,,,2022-03-16 04:02:35,2022-03-16 04:02:35,,75.26203510238315,2.021971970976412e-06,101,267,,,,,1/0.00125,,,,,,,,10.1021/cm010699n,43550       aft wash Tg etc. will be inputted in the future  
7961,lit_tr8923,,,2022-03-16 04:02:35,2022-03-16 04:02:35,,70.09825030876937,1.2270096854609114e-06,101,267,,,,,1/0.00125,,,,,,,,10.1021/cm010699n,43550       aft wash Tg etc. will be inputted in the future  
7962,lit_tr8924,,,2022-03-16 04:02:35,2022-03-16 04:02:35,,63.718686868687485,6.689955080366315e-07,101,267,,,,,1/0.00125,,,,,,,,10.1021/cm010699n,43550       aft wash Tg etc. will be inputted in the future  
7963,lit_tr8925,,,2022-03-16 04:02:35,2022-03-16 04:02:35,,58.36093439363913,4.2824536145618213e-07,101,267,,,,,1/0.00125,,,,,,,,10.1021/cm010699n,43550       aft wash Tg etc. will be inputted in the future  
7964,lit_tr8926,,,2022-03-16 04:02:35,2022-03-16 04:02:35,,120.53060179603108,0.00012414875006796285,106,267,,,,,1/0.04875,,,,,,,,10.1021/cm010699n,43550       aft wash Tg etc. will be inputted in the future  
7965,lit_tr8927,,,2022-03-16 04:02:35,2022-03-16 04:02:35,,114.6867031721714,0.00011411308307559605,106,267,,,,,1/0.04875,,,,,,,,10.1021/cm010699n,43550       aft wash Tg etc. will be inputted in the future  
7966,lit_tr8928,,,2022-03-16 04:02:35,2022-03-16 04:02:35,,108.65731302906045,9.774847895746057e-05,106,267,,,,,1/0.04875,,,,,,,,10.1021/cm010699n,43550       aft wash Tg etc. will be inputted in the future  
7967,lit_tr8929,,,2022-03-16 04:02:35,2022-03-16 04:02:35,,103.82477213306151,8.1396566339242e-05,106,267,,,,,1/0.04875,,,,,,,,10.1021/cm010699n,43550       aft wash Tg etc. will be inputted in the future  
893,lit_tr893,,,2022-03-16 04:02:13,2022-03-16 04:02:13,,80.083333,2.4636896554706123e-05,388,,,,,,1,,,,,,,,10.1021/acs.macromol.5b01193,"43278 Noriyoshi Matsumi, Kazunori Sugai, and Hiroyuki Ohno 2003 Department of Biotechnology, Tokyo University of Agriculture & Technology Japan Macromolecules Ion Conductive Characteristics of Alkylborane Type and Boric Ester Type Polymer Electrolytes Derived from Mesitylborane  triangle  PEO3+borane/TFSI"
7968,lit_tr8930,,,2022-03-16 04:02:35,2022-03-16 04:02:35,,100.77662743416937,6.873564001960059e-05,106,267,,,,,1/0.04875,,,,,,,,10.1021/cm010699n,43550       aft wash Tg etc. will be inputted in the future  
7969,lit_tr8931,,,2022-03-16 04:02:35,2022-03-16 04:02:35,,94.84072102169722,5.644027168492695e-05,106,267,,,,,1/0.04875,,,,,,,,10.1021/cm010699n,43550       aft wash Tg etc. will be inputted in the future  
7970,lit_tr8932,,,2022-03-16 04:02:35,2022-03-16 04:02:35,,89.40107053385208,4.5054274764381236e-05,106,267,,,,,1/0.04875,,,,,,,,10.1021/cm010699n,43550       aft wash Tg etc. will be inputted in the future  
7971,lit_tr8933,,,2022-03-16 04:02:35,2022-03-16 04:02:35,,83.20360826018612,3.447733921811307e-05,106,267,,,,,1/0.04875,,,,,,,,10.1021/cm010699n,43550       aft wash Tg etc. will be inputted in the future  
7972,lit_tr8934,,,2022-03-16 04:02:35,2022-03-16 04:02:35,,77.80443936553911,2.713715153696224e-05,106,267,,,,,1/0.04875,,,,,,,,10.1021/cm010699n,43550       aft wash Tg etc. will be inputted in the future  
7973,lit_tr8935,,,2022-03-16 04:02:35,2022-03-16 04:02:35,,74.2914457454736,2.2280068362062786e-05,106,267,,,,,1/0.04875,,,,,,,,10.1021/cm010699n,43550       aft wash Tg etc. will be inputted in the future  
7974,lit_tr8936,,,2022-03-16 04:02:35,2022-03-16 04:02:35,,69.15444239285245,1.7048884652140615e-05,106,267,,,,,1/0.04875,,,,,,,,10.1021/cm010699n,43550       aft wash Tg etc. will be inputted in the future  
7975,lit_tr8937,,,2022-03-16 04:02:35,2022-03-16 04:02:35,,63.622078198385964,1.2683603188786854e-05,106,267,,,,,1/0.04875,,,,,,,,10.1021/cm010699n,43550       aft wash Tg etc. will be inputted in the future  
7976,lit_tr8938,,,2022-03-16 04:02:35,2022-03-16 04:02:35,,58.52337321887313,8.918217274977124e-06,106,267,,,,,1/0.04875,,,,,,,,10.1021/cm010699n,43550       aft wash Tg etc. will be inputted in the future  
7977,lit_tr8939,,,2022-03-16 04:02:35,2022-03-16 04:02:35,,53.318519967788745,6.010989883249649e-06,106,267,,,,,1/0.04875,,,,,,,,10.1021/cm010699n,43550       aft wash Tg etc. will be inputted in the future  
894,lit_tr894,,,2022-03-16 04:02:13,2022-03-16 04:02:13,,90.116667,4.150715817182872e-05,388,,,,,,1,,,,,,,,10.1021/acs.macromol.5b01193,"43278 Noriyoshi Matsumi, Kazunori Sugai, and Hiroyuki Ohno 2003 Department of Biotechnology, Tokyo University of Agriculture & Technology Japan Macromolecules Ion Conductive Characteristics of Alkylborane Type and Boric Ester Type Polymer Electrolytes Derived from Mesitylborane  triangle  PEO3+borane/TFSI"
7978,lit_tr8940,,,2022-03-16 04:02:35,2022-03-16 04:02:35,,48.27109893804226,3.883625538994572e-06,106,267,,,,,1/0.04875,,,,,,,,10.1021/cm010699n,43550       aft wash Tg etc. will be inputted in the future  
7979,lit_tr8941,,,2022-03-16 04:02:35,2022-03-16 04:02:35,,43.14488362140054,2.730807179179998e-06,106,267,,,,,1/0.04875,,,,,,,,10.1021/cm010699n,43550       aft wash Tg etc. will be inputted in the future  
7980,lit_tr8942,,,2022-03-16 04:02:35,2022-03-16 04:02:35,,37.94195078650267,1.7644147204991045e-06,106,267,,,,,1/0.04875,,,,,,,,10.1021/cm010699n,43550       aft wash Tg etc. will be inputted in the future  
7981,lit_tr8943,,,2022-03-16 04:02:35,2022-03-16 04:02:35,,34.04032905109949,1.3125622777023352e-06,106,267,,,,,1/0.04875,,,,,,,,10.1021/cm010699n,43550       aft wash Tg etc. will be inputted in the future  
7982,lit_tr8944,,,2022-03-16 04:02:35,2022-03-16 04:02:35,,29.3476506137726,8.361705746187969e-07,106,267,,,,,1/0.04875,,,,,,,,10.1021/cm010699n,43550       aft wash Tg etc. will be inputted in the future  
7983,lit_tr8945,,,2022-03-16 04:02:35,2022-03-16 04:02:35,,24.790343424097273,4.894593717461988e-07,106,267,,,,,1/0.04875,,,,,,,,10.1021/cm010699n,43550       aft wash Tg etc. will be inputted in the future  
7984,lit_tr8946,,,2022-03-16 04:02:35,2022-03-16 04:02:35,,120.2559037006937,0.0002735150959806229,104,267,,,,,1/0.126,,,,,,,,10.1021/cm010699n,43550       aft wash Tg etc. will be inputted in the future  
7985,lit_tr8947,,,2022-03-16 04:02:35,2022-03-16 04:02:35,,114.0534950117297,0.00023429114246521792,104,267,,,,,1/0.126,,,,,,,,10.1021/cm010699n,43550       aft wash Tg etc. will be inputted in the future  
7986,lit_tr8948,,,2022-03-16 04:02:35,2022-03-16 04:02:35,,109.0906903786896,0.00020642109422048933,104,267,,,,,1/0.126,,,,,,,,10.1021/cm010699n,43550       aft wash Tg etc. will be inputted in the future  
7987,lit_tr8949,,,2022-03-16 04:02:35,2022-03-16 04:02:35,,105.27824175786225,0.0001844379923424662,104,267,,,,,1/0.126,,,,,,,,10.1021/cm010699n,43550       aft wash Tg etc. will be inputted in the future  
895,lit_tr895,,,2022-03-16 04:02:13,2022-03-16 04:02:13,,21.866667,2.9461577694698353e-08,389,,,,,,1,,,,,,,,10.1021/acs.macromol.5b01193,"43278 Noriyoshi Matsumi, Kazunori Sugai, and Hiroyuki Ohno 2003 Department of Biotechnology, Tokyo University of Agriculture & Technology Japan Macromolecules Ion Conductive Characteristics of Alkylborane Type and Boric Ester Type Polymer Electrolytes Derived from Mesitylborane  triangle  PEO3+borane/TFSI"
7988,lit_tr8950,,,2022-03-16 04:02:35,2022-03-16 04:02:35,,99.86917781683854,0.0001602290821235097,104,267,,,,,1/0.126,,,,,,,,10.1021/cm010699n,43550       aft wash Tg etc. will be inputted in the future  
7989,lit_tr8951,,,2022-03-16 04:02:35,2022-03-16 04:02:35,,94.28394111959972,0.00013156468098652206,104,267,,,,,1/0.126,,,,,,,,10.1021/cm010699n,43550       aft wash Tg etc. will be inputted in the future  
7990,lit_tr8952,,,2022-03-16 04:02:35,2022-03-16 04:02:35,,89.18680835064248,0.00011923585561830228,104,267,,,,,1/0.126,,,,,,,,10.1021/cm010699n,43550       aft wash Tg etc. will be inputted in the future  
7991,lit_tr8953,,,2022-03-16 04:02:35,2022-03-16 04:02:35,,85.7522167767334,9.928314397675473e-05,104,267,,,,,1/0.126,,,,,,,,10.1021/cm010699n,43550       aft wash Tg etc. will be inputted in the future  
7992,lit_tr8954,,,2022-03-16 04:02:35,2022-03-16 04:02:35,,79.3862517364422,8.038676128578669e-05,104,267,,,,,1/0.126,,,,,,,,10.1021/cm010699n,43550       aft wash Tg etc. will be inputted in the future  
7993,lit_tr8955,,,2022-03-16 04:02:35,2022-03-16 04:02:35,,75.55373735538274,6.78886227123176e-05,104,267,,,,,1/0.126,,,,,,,,10.1021/cm010699n,43550       aft wash Tg etc. will be inputted in the future  
7994,lit_tr8956,,,2022-03-16 04:02:35,2022-03-16 04:02:35,,69.25731407248412,5.2691256375233835e-05,104,267,,,,,1/0.126,,,,,,,,10.1021/cm010699n,43550       aft wash Tg etc. will be inputted in the future  
7995,lit_tr8957,,,2022-03-16 04:02:35,2022-03-16 04:02:35,,64.54287672129573,4.2061568301136215e-05,104,267,,,,,1/0.126,,,,,,,,10.1021/cm010699n,43550       aft wash Tg etc. will be inputted in the future  
7996,lit_tr8958,,,2022-03-16 04:02:35,2022-03-16 04:02:35,,57.83926764199879,2.957847095393336e-05,104,267,,,,,1/0.126,,,,,,,,10.1021/cm010699n,43550       aft wash Tg etc. will be inputted in the future  
7997,lit_tr8959,,,2022-03-16 04:02:35,2022-03-16 04:02:35,,53.17514653241972,2.2955180141711226e-05,104,267,,,,,1/0.126,,,,,,,,10.1021/cm010699n,43550       aft wash Tg etc. will be inputted in the future  
896,lit_tr896,,,2022-03-16 04:02:13,2022-03-16 04:02:13,,28.866667,1.0574796046582647e-07,389,,,,,,1,,,,,,,,10.1021/acs.macromol.5b01193,"43278 Noriyoshi Matsumi, Kazunori Sugai, and Hiroyuki Ohno 2003 Department of Biotechnology, Tokyo University of Agriculture & Technology Japan Macromolecules Ion Conductive Characteristics of Alkylborane Type and Boric Ester Type Polymer Electrolytes Derived from Mesitylborane  triangle  PEO3+borane/TFSI"
7998,lit_tr8960,,,2022-03-16 04:02:35,2022-03-16 04:02:35,,48.391288643337816,1.7319835743988586e-05,104,267,,,,,1/0.126,,,,,,,,10.1021/cm010699n,43550       aft wash Tg etc. will be inputted in the future  
7999,lit_tr8961,,,2022-03-16 04:02:35,2022-03-16 04:02:35,,43.74456322144829,1.2884907361092217e-05,104,267,,,,,1/0.126,,,,,,,,10.1021/cm010699n,43550       aft wash Tg etc. will be inputted in the future  
8000,lit_tr8962,,,2022-03-16 04:02:35,2022-03-16 04:02:35,,38.76486509993816,9.585993210758245e-06,104,267,,,,,1/0.126,,,,,,,,10.1021/cm010699n,43550       aft wash Tg etc. will be inputted in the future  
8001,lit_tr8963,,,2022-03-16 04:02:35,2022-03-16 04:02:35,,34.8395825883145,6.8356491931659484e-06,104,267,,,,,1/0.126,,,,,,,,10.1021/cm010699n,43550       aft wash Tg etc. will be inputted in the future  
8002,lit_tr8964,,,2022-03-16 04:02:35,2022-03-16 04:02:35,,29.247627448345895,4.416892514751974e-06,104,267,,,,,1/0.126,,,,,,,,10.1021/cm010699n,43550       aft wash Tg etc. will be inputted in the future  
8003,lit_tr8965,,,2022-03-16 04:02:35,2022-03-16 04:02:35,,23.851238746873378,2.6974398303754157e-06,104,267,,,,,1/0.126,,,,,,,,10.1021/cm010699n,43550       aft wash Tg etc. will be inputted in the future  
8004,lit_tr8966,,,2022-03-16 04:02:35,2022-03-16 04:02:35,,19.65956044668036,1.5350174854847855e-06,104,267,,,,,1/0.126,,,,,,,,10.1021/cm010699n,43550       aft wash Tg etc. will be inputted in the future  
8005,lit_tr8967,,,2022-03-16 04:02:35,2022-03-16 04:02:35,,14.217578386291564,1.1915179680233742e-06,104,267,,,,,1/0.126,,,,,,,,10.1021/cm010699n,43550       aft wash Tg etc. will be inputted in the future  
8006,lit_tr8968,,,2022-03-16 04:02:35,2022-03-16 04:02:35,,9.716347262400745,6.685964283679562e-07,104,267,,,,,1/0.126,,,,,,,,10.1021/cm010699n,43550       aft wash Tg etc. will be inputted in the future  
8007,lit_tr8969,,,2022-03-16 04:02:35,2022-03-16 04:02:35,,5.168848884544275,3.7517738433243914e-07,104,267,,,,,1/0.126,,,,,,,,10.1021/cm010699n,43550       aft wash Tg etc. will be inputted in the future  
897,lit_tr897,,,2022-03-16 04:02:13,2022-03-16 04:02:13,,35.283333,2.373586154454066e-07,389,,,,,,1,,,,,,,,10.1021/acs.macromol.5b01193,"43278 Noriyoshi Matsumi, Kazunori Sugai, and Hiroyuki Ohno 2003 Department of Biotechnology, Tokyo University of Agriculture & Technology Japan Macromolecules Ion Conductive Characteristics of Alkylborane Type and Boric Ester Type Polymer Electrolytes Derived from Mesitylborane  triangle  PEO3+borane/TFSI"
8008,lit_tr8970,,,2022-03-16 04:02:35,2022-03-16 04:02:35,,118.70387321042341,0.00014096712899609346,105,267,,,,,1/0.106,,,,,,,,10.1021/cm010699n,43550       aft wash Tg etc. will be inputted in the future  
8009,lit_tr8971,,,2022-03-16 04:02:35,2022-03-16 04:02:35,,113.9860675152321,0.0001314041396328176,105,267,,,,,1/0.106,,,,,,,,10.1021/cm010699n,43550       aft wash Tg etc. will be inputted in the future  
8010,lit_tr8972,,,2022-03-16 04:02:35,2022-03-16 04:02:35,,109.3805123500801,0.00012248988849818975,105,267,,,,,1/0.106,,,,,,,,10.1021/cm010699n,43550       aft wash Tg etc. will be inputted in the future  
8011,lit_tr8973,,,2022-03-16 04:02:35,2022-03-16 04:02:35,,105.21854751614364,0.00010791458872005399,105,267,,,,,1/0.106,,,,,,,,10.1021/cm010699n,43550       aft wash Tg etc. will be inputted in the future  
8012,lit_tr8974,,,2022-03-16 04:02:35,2022-03-16 04:02:35,,99.81422991440598,9.643222403896582e-05,105,267,,,,,1/0.106,,,,,,,,10.1021/cm010699n,43550       aft wash Tg etc. will be inputted in the future  
8013,lit_tr8975,,,2022-03-16 04:02:35,2022-03-16 04:02:35,,95.85525549080398,8.37676961820942e-05,105,267,,,,,1/0.106,,,,,,,,10.1021/cm010699n,43550       aft wash Tg etc. will be inputted in the future  
8014,lit_tr8976,,,2022-03-16 04:02:35,2022-03-16 04:02:35,,89.13928225297462,7.486249680802185e-05,105,267,,,,,1/0.106,,,,,,,,10.1021/cm010699n,43550       aft wash Tg etc. will be inputted in the future  
8015,lit_tr8977,,,2022-03-16 04:02:35,2022-03-16 04:02:35,,84.48108935688862,6.322590568035129e-05,105,267,,,,,1/0.106,,,,,,,,10.1021/cm010699n,43550       aft wash Tg etc. will be inputted in the future  
8016,lit_tr8978,,,2022-03-16 04:02:35,2022-03-16 04:02:35,,79.64095720833404,5.191392779162276e-05,105,267,,,,,1/0.106,,,,,,,,10.1021/cm010699n,43550       aft wash Tg etc. will be inputted in the future  
8017,lit_tr8979,,,2022-03-16 04:02:35,2022-03-16 04:02:35,,76.38145801497075,4.2024395311548926e-05,105,267,,,,,1/0.106,,,,,,,,10.1021/cm010699n,43550       aft wash Tg etc. will be inputted in the future  
898,lit_tr898,,,2022-03-16 04:02:13,2022-03-16 04:02:13,,40.533333,4.438630570735567e-07,389,,,,,,1,,,,,,,,10.1021/acs.macromol.5b01193,"43278 Noriyoshi Matsumi, Kazunori Sugai, and Hiroyuki Ohno 2003 Department of Biotechnology, Tokyo University of Agriculture & Technology Japan Macromolecules Ion Conductive Characteristics of Alkylborane Type and Boric Ester Type Polymer Electrolytes Derived from Mesitylborane  triangle  PEO3+borane/TFSI"
8018,lit_tr8980,,,2022-03-16 04:02:35,2022-03-16 04:02:35,,70.34725241767808,3.6512212026552286e-05,105,267,,,,,1/0.106,,,,,,,,10.1021/cm010699n,43550       aft wash Tg etc. will be inputted in the future  
8019,lit_tr8981,,,2022-03-16 04:02:35,2022-03-16 04:02:35,,64.50784938947106,2.8338088882733346e-05,105,267,,,,,1/0.106,,,,,,,,10.1021/cm010699n,43550       aft wash Tg etc. will be inputted in the future  
8020,lit_tr8982,,,2022-03-16 04:02:35,2022-03-16 04:02:35,,58.86971265780937,2.3601012391883746e-05,105,267,,,,,1/0.106,,,,,,,,10.1021/cm010699n,43550       aft wash Tg etc. will be inputted in the future  
8021,lit_tr8983,,,2022-03-16 04:02:35,2022-03-16 04:02:35,,54.94491927680059,1.8058540960191168e-05,105,267,,,,,1/0.106,,,,,,,,10.1021/cm010699n,43550       aft wash Tg etc. will be inputted in the future  
8022,lit_tr8984,,,2022-03-16 04:02:35,2022-03-16 04:02:35,,49.368224133997046,1.4621799062855855e-05,105,267,,,,,1/0.106,,,,,,,,10.1021/cm010699n,43550       aft wash Tg etc. will be inputted in the future  
8023,lit_tr8985,,,2022-03-16 04:02:35,2022-03-16 04:02:35,,44.45014379055442,1.0575390696930941e-05,105,267,,,,,1/0.106,,,,,,,,10.1021/cm010699n,43550       aft wash Tg etc. will be inputted in the future  
8024,lit_tr8986,,,2022-03-16 04:02:35,2022-03-16 04:02:35,,39.91690259164528,7.979202457510772e-06,105,267,,,,,1/0.106,,,,,,,,10.1021/cm010699n,43550       aft wash Tg etc. will be inputted in the future  
8025,lit_tr8987,,,2022-03-16 04:02:35,2022-03-16 04:02:35,,35.50602391177193,5.610413707992921e-06,105,267,,,,,1/0.106,,,,,,,,10.1021/cm010699n,43550       aft wash Tg etc. will be inputted in the future  
8026,lit_tr8988,,,2022-03-16 04:02:35,2022-03-16 04:02:35,,29.671925787784687,3.6767713771452885e-06,105,267,,,,,1/0.106,,,,,,,,10.1021/cm010699n,43550       aft wash Tg etc. will be inputted in the future  
8027,lit_tr8989,,,2022-03-16 04:02:35,2022-03-16 04:02:35,,25.115652107282074,2.513444206219048e-06,105,267,,,,,1/0.106,,,,,,,,10.1021/cm010699n,43550       aft wash Tg etc. will be inputted in the future  
899,lit_tr899,,,2022-03-16 04:02:13,2022-03-16 04:02:13,,44.966667,7.878435793193828e-07,389,,,,,,1,,,,,,,,10.1021/acs.macromol.5b01193,"43278 Noriyoshi Matsumi, Kazunori Sugai, and Hiroyuki Ohno 2003 Department of Biotechnology, Tokyo University of Agriculture & Technology Japan Macromolecules Ion Conductive Characteristics of Alkylborane Type and Boric Ester Type Polymer Electrolytes Derived from Mesitylborane  triangle  PEO3+borane/TFSI"
8028,lit_tr8990,,,2022-03-16 04:02:35,2022-03-16 04:02:35,,19.870100246733045,1.6705419192541135e-06,105,267,,,,,1/0.106,,,,,,,,10.1021/cm010699n,43550       aft wash Tg etc. will be inputted in the future  
8029,lit_tr8991,,,2022-03-16 04:02:35,2022-03-16 04:02:35,,15.402045987564577,1.1260135360028732e-06,105,267,,,,,1/0.106,,,,,,,,10.1021/cm010699n,43550       aft wash Tg etc. will be inputted in the future  
8030,lit_tr8992,,,2022-03-16 04:02:35,2022-03-16 04:02:35,,9.331210231056332,6.319463479202998e-07,105,267,,,,,1/0.106,,,,,,,,10.1021/cm010699n,43550       aft wash Tg etc. will be inputted in the future  
8031,lit_tr8993,,,2022-03-16 04:02:35,2022-03-16 04:02:35,,119.67911667848995,2.1270159698583022e-06,96,,,,,,,,,,,,,,10.1021/cm010699n,43550       aft wash Tg etc. will be inputted in the future  
8032,lit_tr8994,,,2022-03-16 04:02:35,2022-03-16 04:02:35,,114.96380112159795,1.9813839449035457e-06,96,,,,,,,,,,,,,,10.1021/cm010699n,43550       aft wash Tg etc. will be inputted in the future  
8033,lit_tr8995,,,2022-03-16 04:02:35,2022-03-16 04:02:35,,110.10724021354224,1.8199165218865543e-06,96,,,,,,,,,,,,,,10.1021/cm010699n,43550       aft wash Tg etc. will be inputted in the future  
8034,lit_tr8996,,,2022-03-16 04:02:35,2022-03-16 04:02:35,,105.12640460709548,1.7191432938490624e-06,96,,,,,,,,,,,,,,10.1021/cm010699n,43550       aft wash Tg etc. will be inputted in the future  
8035,lit_tr8997,,,2022-03-16 04:02:35,2022-03-16 04:02:35,,99.081682116384,1.6698623856839098e-06,96,,,,,,,,,,,,,,10.1021/cm010699n,43550       aft wash Tg etc. will be inputted in the future  
8036,lit_tr8998,,,2022-03-16 04:02:35,2022-03-16 04:02:35,,94.38083783629628,1.5554056699352697e-06,96,,,,,,,,,,,,,,10.1021/cm010699n,43550       aft wash Tg etc. will be inputted in the future  
8037,lit_tr8999,,,2022-03-16 04:02:35,2022-03-16 04:02:35,,89.79655549835576,1.4285947809293852e-06,96,,,,,,,,,,,,,,10.1021/cm010699n,43550       aft wash Tg etc. will be inputted in the future  
9,lit_tr9,,,2022-03-16 04:02:10,2022-03-16 04:02:10,,75.32078821652999,0.00031845002584123124,1,364,,,,,0.734/0.133,,,,,68.0,-68.0,67.0,not available,"43221 Masaru Heishi a,c, Hiroki Niwa a, Takahiro Uno a, Masataka Kubo b, Takahito Itoh 2013 Division of Chemistry for Materials, Graduate School of Engineering, Mie University, 1577 Kurimamachiya-cho, Tsu, Mie 514-8507, Japan Japan Electrochimica Acta Polymer electrolytes based on polyanionic lithium salts PEO/ poly(lithium vinylsulfonate)  = 1/6(li/eo)   PEO600000/poly(lithium vinylsulfonate) mn7140"
90,lit_tr90,,,2022-03-16 04:02:11,2022-03-16 04:02:11,,89.74592398927138,0.0006967554984955403,1,282,364,,,,0.279/0.129/0.296,,,,,47.0,-76.0,63.0,not available,"43221 Masaru Heishi a,c, Hiroki Niwa a, Takahiro Uno a, Masataka Kubo b, Takahito Itoh 2013 Division of Chemistry for Materials, Graduate School of Engineering, Mie University, 1577 Kurimamachiya-cho, Tsu, Mie 514-8507, Japan Japan Electrochimica Acta Polymer electrolytes based on polyanionic lithium salts PEO/poly(lithium acrylate) 1/10   PEO600000/poly(lithium acrylate)"
900,lit_tr900,,,2022-03-16 04:02:13,2022-03-16 04:02:13,,49.75,1.1958315297253069e-06,389,,,,,,1,,,,,,,,10.1021/acs.macromol.5b01193,"43278 Noriyoshi Matsumi, Kazunori Sugai, and Hiroyuki Ohno 2003 Department of Biotechnology, Tokyo University of Agriculture & Technology Japan Macromolecules Ion Conductive Characteristics of Alkylborane Type and Boric Ester Type Polymer Electrolytes Derived from Mesitylborane  triangle  PEO3+borane/TFSI"
8038,lit_tr9000,,,2022-03-16 04:02:35,2022-03-16 04:02:35,,84.881863227363,1.240363822048546e-06,96,,,,,,,,,,,,,,10.1021/cm010699n,43550       aft wash Tg etc. will be inputted in the future  
8039,lit_tr9001,,,2022-03-16 04:02:35,2022-03-16 04:02:35,,80.10502464326282,1.2392680800168369e-06,96,,,,,,,,,,,,,,10.1021/cm010699n,43550       aft wash Tg etc. will be inputted in the future  
8040,lit_tr9002,,,2022-03-16 04:02:35,2022-03-16 04:02:35,,74.82160495850883,1.0460627245430529e-06,96,,,,,,,,,,,,,,10.1021/cm010699n,43550       aft wash Tg etc. will be inputted in the future  
8041,lit_tr9003,,,2022-03-16 04:02:35,2022-03-16 04:02:35,,70.09918810121485,9.081975195345759e-07,96,,,,,,,,,,,,,,10.1021/cm010699n,43550       aft wash Tg etc. will be inputted in the future  
8042,lit_tr9004,,,2022-03-16 04:02:35,2022-03-16 04:02:35,,64.5240360817981,8.338849186738163e-07,96,,,,,,,,,,,,,,10.1021/cm010699n,43550       aft wash Tg etc. will be inputted in the future  
8043,lit_tr9005,,,2022-03-16 04:02:35,2022-03-16 04:02:35,,60.45747145704189,7.342791756411647e-07,96,,,,,,,,,,,,,,10.1021/cm010699n,43550       aft wash Tg etc. will be inputted in the future  
8044,lit_tr9006,,,2022-03-16 04:02:35,2022-03-16 04:02:35,,54.816734986513666,6.373260492605419e-07,96,,,,,,,,,,,,,,10.1021/cm010699n,43550       aft wash Tg etc. will be inputted in the future  
8045,lit_tr9007,,,2022-03-16 04:02:35,2022-03-16 04:02:35,,50.441297430747625,5.935466778443672e-07,96,,,,,,,,,,,,,,10.1021/cm010699n,43550       aft wash Tg etc. will be inputted in the future  
8046,lit_tr9008,,,2022-03-16 04:02:35,2022-03-16 04:02:35,,44.77981609520606,4.60404468231583e-07,96,,,,,,,,,,,,,,10.1021/cm010699n,43550       aft wash Tg etc. will be inputted in the future  
8047,lit_tr9009,,,2022-03-16 04:02:35,2022-03-16 04:02:35,,40.156428910721615,3.885949026479076e-07,96,,,,,,,,,,,,,,10.1021/cm010699n,43550       aft wash Tg etc. will be inputted in the future  
901,lit_tr901,,,2022-03-16 04:02:13,2022-03-16 04:02:13,,56.516667,3.057996612596804e-06,389,,,,,,1,,,,,,,,10.1021/acs.macromol.5b01193,"43278 Noriyoshi Matsumi, Kazunori Sugai, and Hiroyuki Ohno 2003 Department of Biotechnology, Tokyo University of Agriculture & Technology Japan Macromolecules Ion Conductive Characteristics of Alkylborane Type and Boric Ester Type Polymer Electrolytes Derived from Mesitylborane  triangle  PEO3+borane/TFSI"
8048,lit_tr9010,,,2022-03-16 04:02:35,2022-03-16 04:02:35,,119.80838860837235,2.0108932546476636e-05,95,,,,,,,,,,,,,,10.1021/cm010699n,43550       aft wash Tg etc. will be inputted in the future  
8049,lit_tr9011,,,2022-03-16 04:02:35,2022-03-16 04:02:35,,114.31523679539112,1.872986151219106e-05,95,,,,,,,,,,,,,,10.1021/cm010699n,43550       aft wash Tg etc. will be inputted in the future  
8050,lit_tr9012,,,2022-03-16 04:02:35,2022-03-16 04:02:35,,109.98119807918147,1.8198799669900035e-05,95,,,,,,,,,,,,,,10.1021/cm010699n,43550       aft wash Tg etc. will be inputted in the future  
8051,lit_tr9013,,,2022-03-16 04:02:35,2022-03-16 04:02:35,,104.26483268112588,1.6023705086864114e-05,95,,,,,,,,,,,,,,10.1021/cm010699n,43550       aft wash Tg etc. will be inputted in the future  
8052,lit_tr9014,,,2022-03-16 04:02:35,2022-03-16 04:02:35,,100.14933634226333,1.4927197497587584e-05,95,,,,,,,,,,,,,,10.1021/cm010699n,43550       aft wash Tg etc. will be inputted in the future  
8053,lit_tr9015,,,2022-03-16 04:02:35,2022-03-16 04:02:35,,94.25786038405278,1.3516330817274188e-05,95,,,,,,,,,,,,,,10.1021/cm010699n,43550       aft wash Tg etc. will be inputted in the future  
8054,lit_tr9016,,,2022-03-16 04:02:35,2022-03-16 04:02:35,,89.22587831934283,1.2588874817655886e-05,95,,,,,,,,,,,,,,10.1021/cm010699n,43550       aft wash Tg etc. will be inputted in the future  
8055,lit_tr9017,,,2022-03-16 04:02:35,2022-03-16 04:02:35,,84.32786247354045,1.1241445899270227e-05,95,,,,,,,,,,,,,,10.1021/cm010699n,43550       aft wash Tg etc. will be inputted in the future  
8056,lit_tr9018,,,2022-03-16 04:02:35,2022-03-16 04:02:35,,79.98749735843882,9.899077255970031e-06,95,,,,,,,,,,,,,,10.1021/cm010699n,43550       aft wash Tg etc. will be inputted in the future  
8057,lit_tr9019,,,2022-03-16 04:02:35,2022-03-16 04:02:35,,74.91606013571123,8.474268839555793e-06,95,,,,,,,,,,,,,,10.1021/cm010699n,43550       aft wash Tg etc. will be inputted in the future  
902,lit_tr902,,,2022-03-16 04:02:13,2022-03-16 04:02:13,,59.783333,3.1388025733930375e-06,389,,,,,,1,,,,,,,,10.1021/acs.macromol.5b01193,"43278 Noriyoshi Matsumi, Kazunori Sugai, and Hiroyuki Ohno 2003 Department of Biotechnology, Tokyo University of Agriculture & Technology Japan Macromolecules Ion Conductive Characteristics of Alkylborane Type and Boric Ester Type Polymer Electrolytes Derived from Mesitylborane  triangle  PEO3+borane/TFSI"
8058,lit_tr9020,,,2022-03-16 04:02:35,2022-03-16 04:02:35,,69.78682076761004,7.356816589290125e-06,95,,,,,,,,,,,,,,10.1021/cm010699n,43550       aft wash Tg etc. will be inputted in the future  
8059,lit_tr9021,,,2022-03-16 04:02:35,2022-03-16 04:02:35,,65.39701945135567,6.569392171838134e-06,95,,,,,,,,,,,,,,10.1021/cm010699n,43550       aft wash Tg etc. will be inputted in the future  
8060,lit_tr9022,,,2022-03-16 04:02:35,2022-03-16 04:02:35,,59.777901004810644,5.467014815167187e-06,95,,,,,,,,,,,,,,10.1021/cm010699n,43550       aft wash Tg etc. will be inputted in the future  
8061,lit_tr9023,,,2022-03-16 04:02:35,2022-03-16 04:02:35,,55.080421850609355,4.550353112090633e-06,95,,,,,,,,,,,,,,10.1021/cm010699n,43550       aft wash Tg etc. will be inputted in the future  
8062,lit_tr9024,,,2022-03-16 04:02:35,2022-03-16 04:02:35,,49.79587716140139,3.7867807595175186e-06,95,,,,,,,,,,,,,,10.1021/cm010699n,43550       aft wash Tg etc. will be inputted in the future  
8063,lit_tr9025,,,2022-03-16 04:02:35,2022-03-16 04:02:35,,44.85178315127337,3.1075280428973172e-06,95,,,,,,,,,,,,,,10.1021/cm010699n,43550       aft wash Tg etc. will be inputted in the future  
8064,lit_tr9026,,,2022-03-16 04:02:35,2022-03-16 04:02:35,,40.05730178610338,2.586172952441788e-06,95,,,,,,,,,,,,,,10.1021/cm010699n,43550       aft wash Tg etc. will be inputted in the future  
8065,lit_tr9027,,,2022-03-16 04:02:35,2022-03-16 04:02:35,,34.261888756236374,1.9502695866318436e-06,95,,,,,,,,,,,,,,10.1021/cm010699n,43550       aft wash Tg etc. will be inputted in the future  
8066,lit_tr9028,,,2022-03-16 04:02:35,2022-03-16 04:02:35,,29.46441324719177,1.6229392504635358e-06,95,,,,,,,,,,,,,,10.1021/cm010699n,43550       aft wash Tg etc. will be inputted in the future  
8067,lit_tr9029,,,2022-03-16 04:02:35,2022-03-16 04:02:35,,24.81298173519565,1.2948427715411394e-06,95,,,,,,,,,,,,,,10.1021/cm010699n,43550       aft wash Tg etc. will be inputted in the future  
903,lit_tr903,,,2022-03-16 04:02:13,2022-03-16 04:02:13,,71.683333,8.456370451053937e-06,389,,,,,,1,,,,,,,,10.1021/acs.macromol.5b01193,"43278 Noriyoshi Matsumi, Kazunori Sugai, and Hiroyuki Ohno 2003 Department of Biotechnology, Tokyo University of Agriculture & Technology Japan Macromolecules Ion Conductive Characteristics of Alkylborane Type and Boric Ester Type Polymer Electrolytes Derived from Mesitylborane  triangle  PEO3+borane/TFSI"
8068,lit_tr9030,,,2022-03-16 04:02:35,2022-03-16 04:02:35,,19.268918064033244,9.62767922615004e-07,95,,,,,,,,,,,,,,10.1021/cm010699n,43550       aft wash Tg etc. will be inputted in the future  
8069,lit_tr9031,,,2022-03-16 04:02:35,2022-03-16 04:02:35,,13.787276540103107,7.466233763011994e-07,95,,,,,,,,,,,,,,10.1021/cm010699n,43550       aft wash Tg etc. will be inputted in the future  
8070,lit_tr9032,,,2022-03-16 04:02:35,2022-03-16 04:02:35,,8.91362258910516,5.248686039538807e-07,95,,,,,,,,,,,,,,10.1021/cm010699n,43550       aft wash Tg etc. will be inputted in the future  
8071,lit_tr9033,,,2022-03-16 04:02:35,2022-03-16 04:02:35,,120.5671487370567,1.0395694097478134e-05,98,,,,,,,,,,,,,,10.1021/cm010699n,43550       aft wash Tg etc. will be inputted in the future  
8072,lit_tr9034,,,2022-03-16 04:02:35,2022-03-16 04:02:35,,115.31101191323393,9.5481420820677e-06,98,,,,,,,,,,,,,,10.1021/cm010699n,43550       aft wash Tg etc. will be inputted in the future  
8073,lit_tr9035,,,2022-03-16 04:02:35,2022-03-16 04:02:35,,110.19413458561098,8.893687563189944e-06,98,,,,,,,,,,,,,,10.1021/cm010699n,43550       aft wash Tg etc. will be inputted in the future  
8074,lit_tr9036,,,2022-03-16 04:02:35,2022-03-16 04:02:35,,105.21330270384567,8.762647083695332e-06,98,,,,,,,,,,,,,,10.1021/cm010699n,43550       aft wash Tg etc. will be inputted in the future  
8075,lit_tr9037,,,2022-03-16 04:02:35,2022-03-16 04:02:35,,100.35659269193235,8.048235989402183e-06,98,,,,,,,,,,,,,,10.1021/cm010699n,43550       aft wash Tg etc. will be inputted in the future  
8076,lit_tr9038,,,2022-03-16 04:02:35,2022-03-16 04:02:35,,94.68864194108284,6.987242887546954e-06,98,,,,,,,,,,,,,,10.1021/cm010699n,43550       aft wash Tg etc. will be inputted in the future  
8077,lit_tr9039,,,2022-03-16 04:02:35,2022-03-16 04:02:35,,91.0085518411725,6.8853984787728565e-06,98,,,,,,,,,,,,,,10.1021/cm010699n,43550       aft wash Tg etc. will be inputted in the future  
904,lit_tr904,,,2022-03-16 04:02:13,2022-03-16 04:02:13,,81.133333,1.3880176863310766e-05,389,,,,,,1,,,,,,,,10.1021/acs.macromol.5b01193,"43278 Noriyoshi Matsumi, Kazunori Sugai, and Hiroyuki Ohno 2003 Department of Biotechnology, Tokyo University of Agriculture & Technology Japan Macromolecules Ion Conductive Characteristics of Alkylborane Type and Boric Ester Type Polymer Electrolytes Derived from Mesitylborane  triangle  PEO3+borane/TFSI"
8078,lit_tr9040,,,2022-03-16 04:02:35,2022-03-16 04:02:35,,85.61938985261787,6.062221932661132e-06,98,,,,,,,,,,,,,,10.1021/cm010699n,43550       aft wash Tg etc. will be inputted in the future  
8079,lit_tr9041,,,2022-03-16 04:02:35,2022-03-16 04:02:35,,80.17100477731634,5.117104599012999e-06,98,,,,,,,,,,,,,,10.1021/cm010699n,43550       aft wash Tg etc. will be inputted in the future  
8080,lit_tr9042,,,2022-03-16 04:02:35,2022-03-16 04:02:35,,75.72195986701962,4.569587533214329e-06,98,,,,,,,,,,,,,,10.1021/cm010699n,43550       aft wash Tg etc. will be inputted in the future  
8081,lit_tr9043,,,2022-03-16 04:02:35,2022-03-16 04:02:35,,70.56911670168887,3.9670227611431276e-06,98,,,,,,,,,,,,,,10.1021/cm010699n,43550       aft wash Tg etc. will be inputted in the future  
8082,lit_tr9044,,,2022-03-16 04:02:35,2022-03-16 04:02:35,,65.56747414005133,3.5419922938936253e-06,98,,,,,,,,,,,,,,10.1021/cm010699n,43550       aft wash Tg etc. will be inputted in the future  
8083,lit_tr9045,,,2022-03-16 04:02:35,2022-03-16 04:02:35,,59.56048977677568,2.8258228871487545e-06,98,,,,,,,,,,,,,,10.1021/cm010699n,43550       aft wash Tg etc. will be inputted in the future  
8084,lit_tr9046,,,2022-03-16 04:02:35,2022-03-16 04:02:35,,55.983993008181585,2.5236698428855168e-06,98,,,,,,,,,,,,,,10.1021/cm010699n,43550       aft wash Tg etc. will be inputted in the future  
8085,lit_tr9047,,,2022-03-16 04:02:35,2022-03-16 04:02:35,,50.49063030237386,2.100100863647064e-06,98,,,,,,,,,,,,,,10.1021/cm010699n,43550       aft wash Tg etc. will be inputted in the future  
8086,lit_tr9048,,,2022-03-16 04:02:35,2022-03-16 04:02:35,,45.69771464888885,1.6293411957204556e-06,98,,,,,,,,,,,,,,10.1021/cm010699n,43550       aft wash Tg etc. will be inputted in the future  
8087,lit_tr9049,,,2022-03-16 04:02:35,2022-03-16 04:02:35,,40.19753627134094,1.1948303147793127e-06,98,,,,,,,,,,,,,,10.1021/cm010699n,43550       aft wash Tg etc. will be inputted in the future  
905,lit_tr905,,,2022-03-16 04:02:13,2022-03-16 04:02:13,,89.883333,2.4636896554706123e-05,389,,,,,,1,,,,,,,,10.1021/acs.macromol.5b01193,"43278 Noriyoshi Matsumi, Kazunori Sugai, and Hiroyuki Ohno 2003 Department of Biotechnology, Tokyo University of Agriculture & Technology Japan Macromolecules Ion Conductive Characteristics of Alkylborane Type and Boric Ester Type Polymer Electrolytes Derived from Mesitylborane  triangle  PEO3+borane/TFSI"
8088,lit_tr9050,,,2022-03-16 04:02:35,2022-03-16 04:02:35,,35.86787119883928,9.669152428479766e-07,98,,,,,,,,,,,,,,10.1021/cm010699n,43550       aft wash Tg etc. will be inputted in the future  
8089,lit_tr9051,,,2022-03-16 04:02:35,2022-03-16 04:02:35,,30.538020595736043,6.609629010156416e-07,98,,,,,,,,,,,,,,10.1021/cm010699n,43550       aft wash Tg etc. will be inputted in the future  
8090,lit_tr9052,,,2022-03-16 04:02:35,2022-03-16 04:02:35,,25.394039510370988,5.272778365808541e-07,98,,,,,,,,,,,,,,10.1021/cm010699n,43550       aft wash Tg etc. will be inputted in the future  
8091,lit_tr9053,,,2022-03-16 04:02:35,2022-03-16 04:02:35,,19.974168967986657,3.706560405111968e-07,98,,,,,,,,,,,,,,10.1021/cm010699n,43550       aft wash Tg etc. will be inputted in the future  
8092,lit_tr9054,,,2022-03-16 04:02:35,2022-03-16 04:02:35,,129.94791304042127,7.537204106933382e-07,98,,,,,,,,,,,,,,10.1021/cm010699n,43550       aft wash Tg etc. will be inputted in the future  
8093,lit_tr9055,,,2022-03-16 04:02:35,2022-03-16 04:02:35,,124.4433868429141,7.322613537910927e-07,98,,,,,,,,,,,,,,10.1021/cm010699n,43550       aft wash Tg etc. will be inputted in the future  
8094,lit_tr9056,,,2022-03-16 04:02:35,2022-03-16 04:02:35,,118.02631000641605,6.268644452795232e-07,98,,,,,,,,,,,,,,10.1021/cm010699n,43550       aft wash Tg etc. will be inputted in the future  
8095,lit_tr9057,,,2022-03-16 04:02:35,2022-03-16 04:02:35,,114.12281695156048,6.006467000293067e-07,98,,,,,,,,,,,,,,10.1021/cm010699n,43550       aft wash Tg etc. will be inputted in the future  
8096,lit_tr9058,,,2022-03-16 04:02:35,2022-03-16 04:02:35,,108.53917479090148,5.91749165698721e-07,98,,,,,,,,,,,,,,10.1021/cm010699n,43550       aft wash Tg etc. will be inputted in the future  
8097,lit_tr9059,,,2022-03-16 04:02:35,2022-03-16 04:02:35,,103.34632946048163,4.7229075820469414e-07,98,,,,,,,,,,,,,,10.1021/cm010699n,43550       aft wash Tg etc. will be inputted in the future  
906,lit_tr906,,,2022-03-16 04:02:13,2022-03-16 04:02:13,,23.966667,8.208031226618674e-09,390,,,,,,1,,,,,,,,10.1021/acs.macromol.5b01193,"43278 Noriyoshi Matsumi, Kazunori Sugai, and Hiroyuki Ohno 2003 Department of Biotechnology, Tokyo University of Agriculture & Technology Japan Macromolecules Ion Conductive Characteristics of Alkylborane Type and Boric Ester Type Polymer Electrolytes Derived from Mesitylborane  triangle  PEO3+borane/TFSI"
8098,lit_tr9060,,,2022-03-16 04:02:35,2022-03-16 04:02:35,,98.77517307409164,4.3993639290323226e-07,98,,,,,,,,,,,,,,10.1021/cm010699n,43550       aft wash Tg etc. will be inputted in the future  
8099,lit_tr9061,,,2022-03-16 04:02:35,2022-03-16 04:02:35,,94.30803089808086,3.66259938873816e-07,98,,,,,,,,,,,,,,10.1021/cm010699n,43550       aft wash Tg etc. will be inputted in the future  
8100,lit_tr9062,,,2022-03-16 04:02:35,2022-03-16 04:02:35,,89.27674638885424,3.5580362080187556e-07,98,,,,,,,,,,,,,,10.1021/cm010699n,43550       aft wash Tg etc. will be inputted in the future  
8101,lit_tr9063,,,2022-03-16 04:02:35,2022-03-16 04:02:35,,84.59493521051627,3.046282862289927e-07,98,,,,,,,,,,,,,,10.1021/cm010699n,43550       aft wash Tg etc. will be inputted in the future  
8102,lit_tr9064,,,2022-03-16 04:02:35,2022-03-16 04:02:35,,79.38802158005757,2.431026428837539e-07,98,,,,,,,,,,,,,,10.1021/cm010699n,43550       aft wash Tg etc. will be inputted in the future  
8103,lit_tr9065,,,2022-03-16 04:02:35,2022-03-16 04:02:35,,73.91831949117068,2.0233316846601722e-07,98,,,,,,,,,,,,,,10.1021/cm010699n,43550       aft wash Tg etc. will be inputted in the future  
8104,lit_tr9066,,,2022-03-16 04:02:35,2022-03-16 04:02:35,,69.01604373254293,1.6375107120856684e-07,98,,,,,,,,,,,,,,10.1021/cm010699n,43550       aft wash Tg etc. will be inputted in the future  
8105,lit_tr9067,,,2022-03-16 04:02:35,2022-03-16 04:02:35,,63.858723097511756,1.2884604589922944e-07,98,,,,,,,,,,,,,,10.1021/cm010699n,43550       aft wash Tg etc. will be inputted in the future  
8106,lit_tr9068,,,2022-03-16 04:02:35,2022-03-16 04:02:35,,58.85513900570237,1.0281480470149434e-07,98,,,,,,,,,,,,,,10.1021/cm010699n,43550       aft wash Tg etc. will be inputted in the future  
8107,lit_tr9069,,,2022-03-16 04:02:35,2022-03-16 04:02:35,,54.91303297543692,7.031592466167033e-08,98,,,,,,,,,,,,,,10.1021/cm010699n,43550       aft wash Tg etc. will be inputted in the future  
907,lit_tr907,,,2022-03-16 04:02:13,2022-03-16 04:02:13,,28.983333,1.2137856535454442e-08,390,,,,,,1,,,,,,,,10.1021/acs.macromol.5b01193,"43278 Noriyoshi Matsumi, Kazunori Sugai, and Hiroyuki Ohno 2003 Department of Biotechnology, Tokyo University of Agriculture & Technology Japan Macromolecules Ion Conductive Characteristics of Alkylborane Type and Boric Ester Type Polymer Electrolytes Derived from Mesitylborane  triangle  PEO3+borane/TFSI"
8108,lit_tr9070,,,2022-03-16 04:02:35,2022-03-16 04:02:35,,50.351988393606746,6.019269236417313e-08,98,,,,,,,,,,,,,,10.1021/cm010699n,43550       aft wash Tg etc. will be inputted in the future  
8109,lit_tr9071,,,2022-03-16 04:02:35,2022-03-16 04:02:35,,119.98975483411078,0.0004365813169462518,100,267,,,,,1/0.76,,,,,,,,10.1021/cm010699n,43550       before Tg etc. will be inputted in the future  
8110,lit_tr9072,,,2022-03-16 04:02:35,2022-03-16 04:02:35,,115.01338113915915,0.0004205121045843753,100,267,,,,,1/0.76,,,,,,,,10.1021/cm010699n,43550       before Tg etc. will be inputted in the future  
8111,lit_tr9073,,,2022-03-16 04:02:35,2022-03-16 04:02:35,,111.26881643611944,0.00039012628461301867,100,267,,,,,1/0.76,,,,,,,,10.1021/cm010699n,43550       before Tg etc. will be inputted in the future  
8112,lit_tr9074,,,2022-03-16 04:02:35,2022-03-16 04:02:35,,105.069576135165,0.0003828793017461752,100,267,,,,,1/0.76,,,,,,,,10.1021/cm010699n,43550       before Tg etc. will be inputted in the future  
8113,lit_tr9075,,,2022-03-16 04:02:35,2022-03-16 04:02:35,,100.80964276931775,0.00034213850581208343,100,267,,,,,1/0.76,,,,,,,,10.1021/cm010699n,43550       before Tg etc. will be inputted in the future  
8114,lit_tr9076,,,2022-03-16 04:02:35,2022-03-16 04:02:35,,94.259491652598,0.00030573279000839667,100,267,,,,,1/0.76,,,,,,,,10.1021/cm010699n,43550       before Tg etc. will be inputted in the future  
8115,lit_tr9077,,,2022-03-16 04:02:35,2022-03-16 04:02:35,,85.01374746371033,0.00025345962897104,100,267,,,,,1/0.76,,,,,,,,10.1021/cm010699n,43550       before Tg etc. will be inputted in the future  
8116,lit_tr9078,,,2022-03-16 04:02:35,2022-03-16 04:02:35,,79.9357734551665,0.00022228263554673302,100,267,,,,,1/0.76,,,,,,,,10.1021/cm010699n,43550       before Tg etc. will be inputted in the future  
8117,lit_tr9079,,,2022-03-16 04:02:35,2022-03-16 04:02:35,,75.00027060540043,0.00019863034759802321,100,267,,,,,1/0.76,,,,,,,,10.1021/cm010699n,43550       before Tg etc. will be inputted in the future
