Repository: KanHatakeyama/ion_predictor

# Ionic conductivity predictor 
- Database of Li conducting liquid and solid electrolytes (organic)
    - polymers, liquids, etc
- Predict thier ionic conductivity by machine learning
- Related paper
    - https://pubs.acs.org/doi/10.1021/jacs.9b11442
    - Database and models are slightly different from the original paper
        - mainly because of copyright and available module version issues

# Overview

## Chemical database

## Electrolyte database

## Predicted data
- Exported as a csv file
- Log10 (conductivity) is predicted

File: database/Composite-2022-03-16-1.csv (part 72 of 77)
id,title,subtitle,tags,created_at,updated_at,obtained_date,temperature,conductivity,component1,component2,component3,component4,component5,component6,mol_ratio,wt_ratio,melting_temp,inorg_name,inorg_contain_ratio,crystallinity,Tg,mp,reference,special_memo
908,lit_tr908,,,2022-03-16 04:02:13,2022-03-16 04:02:13,,34.233333,2.391338191940235e-08,390,,,,,,1,,,,,,,,10.1021/acs.macromol.5b01193,"43278 Noriyoshi Matsumi, Kazunori Sugai, and Hiroyuki Ohno 2003 Department of Biotechnology, Tokyo University of Agriculture & Technology Japan Macromolecules Ion Conductive Characteristics of Alkylborane Type and Boric Ester Type Polymer Electrolytes Derived from Mesitylborane  Diamond  PEO4+borane/ClO4"
8118,lit_tr9080,,,2022-03-16 04:02:35,2022-03-16 04:02:35,,69.90400842108306,0.00016778599215249706,100,267,,,,,1/0.76,,,,,,,,10.1021/cm010699n,43550       before Tg etc. will be inputted in the future  
8119,lit_tr9081,,,2022-03-16 04:02:35,2022-03-16 04:02:35,,65.24265475815332,0.0001471473492440956,100,267,,,,,1/0.76,,,,,,,,10.1021/cm010699n,43550       before Tg etc. will be inputted in the future  
8120,lit_tr9082,,,2022-03-16 04:02:35,2022-03-16 04:02:35,,59.86799663489768,0.00011972253273028445,100,267,,,,,1/0.76,,,,,,,,10.1021/cm010699n,43550       before Tg etc. will be inputted in the future  
8121,lit_tr9083,,,2022-03-16 04:02:35,2022-03-16 04:02:35,,54.39300438003875,0.00010113139396912827,100,267,,,,,1/0.76,,,,,,,,10.1021/cm010699n,43550       before Tg etc. will be inputted in the future  
8122,lit_tr9084,,,2022-03-16 04:02:35,2022-03-16 04:02:35,,50.13974958933943,8.384028939792603e-05,100,267,,,,,1/0.76,,,,,,,,10.1021/cm010699n,43550       before Tg etc. will be inputted in the future  
8123,lit_tr9085,,,2022-03-16 04:02:35,2022-03-16 04:02:35,,45.22983341894377,6.570366213126464e-05,100,267,,,,,1/0.76,,,,,,,,10.1021/cm010699n,43550       before Tg etc. will be inputted in the future  
8124,lit_tr9086,,,2022-03-16 04:02:35,2022-03-16 04:02:35,,40.22035766580319,5.149041407729399e-05,100,267,,,,,1/0.76,,,,,,,,10.1021/cm010699n,43550       before Tg etc. will be inputted in the future  
8125,lit_tr9087,,,2022-03-16 04:02:35,2022-03-16 04:02:35,,35.604188373064574,3.886659968311067e-05,100,267,,,,,1/0.76,,,,,,,,10.1021/cm010699n,43550       before Tg etc. will be inputted in the future  
8126,lit_tr9088,,,2022-03-16 04:02:35,2022-03-16 04:02:35,,30.65650789258575,2.6712227063449448e-05,100,267,,,,,1/0.76,,,,,,,,10.1021/cm010699n,43550       before Tg etc. will be inputted in the future  
8127,lit_tr9089,,,2022-03-16 04:02:35,2022-03-16 04:02:35,,25.86453105650037,1.8017740417824878e-05,100,267,,,,,1/0.76,,,,,,,,10.1021/cm010699n,43550       before Tg etc. will be inputted in the future  
909,lit_tr909,,,2022-03-16 04:02:13,2022-03-16 04:02:13,,39.25,4.8357740456389854e-08,390,,,,,,1,,,,,,,,10.1021/acs.macromol.5b01193,"43278 Noriyoshi Matsumi, Kazunori Sugai, and Hiroyuki Ohno 2003 Department of Biotechnology, Tokyo University of Agriculture & Technology Japan Macromolecules Ion Conductive Characteristics of Alkylborane Type and Boric Ester Type Polymer Electrolytes Derived from Mesitylborane  Diamond  PEO4+borane/ClO4"
8128,lit_tr9090,,,2022-03-16 04:02:35,2022-03-16 04:02:35,,19.662806467817234,1.0819369536129394e-06,100,267,,,,,1/0.76,,,,,,,,10.1021/cm010699n,43550       before Tg etc. will be inputted in the future  
8129,lit_tr9091,,,2022-03-16 04:02:35,2022-03-16 04:02:35,,120.80009662403194,0.001179400310518395,99,267,,,,,1/2.21,,,,,,,,10.1021/cm010699n,43550       before Tg etc. will be inputted in the future  
8130,lit_tr9092,,,2022-03-16 04:02:35,2022-03-16 04:02:35,,115.4218230772779,0.0010539046068950941,99,267,,,,,1/2.21,,,,,,,,10.1021/cm010699n,43550       before Tg etc. will be inputted in the future  
8131,lit_tr9093,,,2022-03-16 04:02:35,2022-03-16 04:02:35,,109.81845622256839,0.0008902488075983238,99,267,,,,,1/2.21,,,,,,,,10.1021/cm010699n,43550       before Tg etc. will be inputted in the future  
8132,lit_tr9094,,,2022-03-16 04:02:35,2022-03-16 04:02:35,,104.37439782212192,0.0007520063336331236,99,267,,,,,1/2.21,,,,,,,,10.1021/cm010699n,43550       before Tg etc. will be inputted in the future  
8133,lit_tr9095,,,2022-03-16 04:02:35,2022-03-16 04:02:35,,99.0857788471044,0.0006976670439385242,99,267,,,,,1/2.21,,,,,,,,10.1021/cm010699n,43550       before Tg etc. will be inputted in the future  
8134,lit_tr9096,,,2022-03-16 04:02:35,2022-03-16 04:02:35,,94.61767018262776,0.0005893296697855152,99,267,,,,,1/2.21,,,,,,,,10.1021/cm010699n,43550       before Tg etc. will be inputted in the future  
8135,lit_tr9097,,,2022-03-16 04:02:35,2022-03-16 04:02:35,,89.92466214663176,0.0004978154876412763,99,267,,,,,1/2.21,,,,,,,,10.1021/cm010699n,43550       before Tg etc. will be inputted in the future  
8136,lit_tr9098,,,2022-03-16 04:02:35,2022-03-16 04:02:35,,85.35096788269504,0.0004365813169462518,99,267,,,,,1/2.21,,,,,,,,10.1021/cm010699n,43550       before Tg etc. will be inputted in the future  
8137,lit_tr9099,,,2022-03-16 04:02:35,2022-03-16 04:02:35,,79.01246227845348,0.00034861436355210614,99,267,,,,,1/2.21,,,,,,,,10.1021/cm010699n,43550       before Tg etc. will be inputted in the future  
91,lit_tr91,,,2022-03-16 04:02:11,2022-03-16 04:02:11,,85.52619788883192,0.0006365561035613232,1,282,364,,,,0.279/0.129/0.296,,,,,47.0,-76.0,63.0,not available,"43221 Masaru Heishi a,c, Hiroki Niwa a, Takahiro Uno a, Masataka Kubo b, Takahito Itoh 2013 Division of Chemistry for Materials, Graduate School of Engineering, Mie University, 1577 Kurimamachiya-cho, Tsu, Mie 514-8507, Japan Japan Electrochimica Acta Polymer electrolytes based on polyanionic lithium salts PEO/poly(lithium acrylate) 1/10   PEO600000/poly(lithium acrylate)"
910,lit_tr910,,,2022-03-16 04:02:13,2022-03-16 04:02:13,,44.383333,1.0854229500252456e-07,390,,,,,,1,,,,,,,,10.1021/acs.macromol.5b01193,"43278 Noriyoshi Matsumi, Kazunori Sugai, and Hiroyuki Ohno 2003 Department of Biotechnology, Tokyo University of Agriculture & Technology Japan Macromolecules Ion Conductive Characteristics of Alkylborane Type and Boric Ester Type Polymer Electrolytes Derived from Mesitylborane  Diamond  PEO4+borane/ClO4"
8138,lit_tr9100,,,2022-03-16 04:02:35,2022-03-16 04:02:35,,74.70793140095134,0.00030573279000839667,99,267,,,,,1/2.21,,,,,,,,10.1021/cm010699n,43550       before Tg etc. will be inputted in the future  
8139,lit_tr9101,,,2022-03-16 04:02:35,2022-03-16 04:02:35,,70.20999349273421,0.00025345962897104,99,267,,,,,1/2.21,,,,,,,,10.1021/cm010699n,43550       before Tg etc. will be inputted in the future  
8140,lit_tr9102,,,2022-03-16 04:02:35,2022-03-16 04:02:35,,64.9631976456755,0.00019863034759802321,99,267,,,,,1/2.21,,,,,,,,10.1021/cm010699n,43550       before Tg etc. will be inputted in the future  
8141,lit_tr9103,,,2022-03-16 04:02:35,2022-03-16 04:02:35,,60.15361044593874,0.00016161030704048705,99,267,,,,,1/2.21,,,,,,,,10.1021/cm010699n,43550       before Tg etc. will be inputted in the future  
8142,lit_tr9104,,,2022-03-16 04:02:35,2022-03-16 04:02:35,,55.208319050034106,0.0001314899342298713,99,267,,,,,1/2.21,,,,,,,,10.1021/cm010699n,43550       before Tg etc. will be inputted in the future  
8143,lit_tr9105,,,2022-03-16 04:02:35,2022-03-16 04:02:35,,49.35915169485878,9.925277797143608e-05,99,267,,,,,1/2.21,,,,,,,,10.1021/cm010699n,43550       before Tg etc. will be inputted in the future  
8144,lit_tr9106,,,2022-03-16 04:02:35,2022-03-16 04:02:35,,45.48797743801259,7.778206678740268e-05,99,267,,,,,1/2.21,,,,,,,,10.1021/cm010699n,43550       before Tg etc. will be inputted in the future  
8145,lit_tr9107,,,2022-03-16 04:02:35,2022-03-16 04:02:35,,39.48487612465965,5.550085509117038e-05,99,267,,,,,1/2.21,,,,,,,,10.1021/cm010699n,43550       before Tg etc. will be inputted in the future  
8146,lit_tr9108,,,2022-03-16 04:02:35,2022-03-16 04:02:35,,35.36491461521405,3.814461402588855e-05,99,267,,,,,1/2.21,,,,,,,,10.1021/cm010699n,43550       before Tg etc. will be inputted in the future  
8147,lit_tr9109,,,2022-03-16 04:02:35,2022-03-16 04:02:35,,29.504301682055313,2.7732993040603613e-05,99,267,,,,,1/2.21,,,,,,,,10.1021/cm010699n,43550       before Tg etc. will be inputted in the future  
911,lit_tr911,,,2022-03-16 04:02:13,2022-03-16 04:02:13,,50.216667,2.5006793049564993e-07,390,,,,,,1,,,,,,,,10.1021/acs.macromol.5b01193,"43278 Noriyoshi Matsumi, Kazunori Sugai, and Hiroyuki Ohno 2003 Department of Biotechnology, Tokyo University of Agriculture & Technology Japan Macromolecules Ion Conductive Characteristics of Alkylborane Type and Boric Ester Type Polymer Electrolytes Derived from Mesitylborane  Diamond  PEO4+borane/ClO4"
8148,lit_tr9110,,,2022-03-16 04:02:35,2022-03-16 04:02:35,,24.74759426087917,1.8017740417824878e-05,99,267,,,,,1/2.21,,,,,,,,10.1021/cm010699n,43550       before Tg etc. will be inputted in the future  
8149,lit_tr9111,,,2022-03-16 04:02:35,2022-03-16 04:02:35,,20.572632115650606,1.3347722409551478e-05,99,267,,,,,1/2.21,,,,,,,,10.1021/cm010699n,43550       before Tg etc. will be inputted in the future  
8150,lit_tr9112,,,2022-03-16 04:02:35,2022-03-16 04:02:35,,14.209053718916493,6.4241783518135906e-06,99,267,,,,,1/2.21,,,,,,,,10.1021/cm010699n,43550       before Tg etc. will be inputted in the future  
8151,lit_tr9113,,,2022-03-16 04:02:35,2022-03-16 04:02:35,,9.713824000721218,3.5255856543684166e-06,99,267,,,,,1/2.21,,,,,,,,10.1021/cm010699n,43550       before Tg etc. will be inputted in the future  
8152,lit_tr9114,,,2022-03-16 04:02:35,2022-03-16 04:02:35,,4.195427069987886,2.008776393716012e-06,99,267,,,,,1/2.21,,,,,,,,10.1021/cm010699n,43550       before Tg etc. will be inputted in the future  
8153,lit_tr9115,,,2022-03-16 04:02:35,2022-03-16 04:02:35,,-0.7415974053425316,1.0421141898002863e-06,99,267,,,,,1/2.21,,,,,,,,10.1021/cm010699n,43550       before Tg etc. will be inputted in the future  
8154,lit_tr9116,,,2022-03-16 04:02:35,2022-03-16 04:02:35,,120.00301224746829,0.0006472542616049042,103,267,,,,,1/1.25,,,,,,,,10.1021/cm010699n,43550       before Tg etc. will be inputted in the future  
8155,lit_tr9117,,,2022-03-16 04:02:35,2022-03-16 04:02:35,,115.02384328293226,0.0005783822863655681,103,267,,,,,1/1.25,,,,,,,,10.1021/cm010699n,43550       before Tg etc. will be inputted in the future  
8156,lit_tr9118,,,2022-03-16 04:02:35,2022-03-16 04:02:35,,109.80048581957533,0.0005072379356381578,103,267,,,,,1/1.25,,,,,,,,10.1021/cm010699n,43550       before Tg etc. will be inputted in the future  
8157,lit_tr9119,,,2022-03-16 04:02:35,2022-03-16 04:02:35,,104.71641849324209,0.0004532645891249949,103,267,,,,,1/1.25,,,,,,,,10.1021/cm010699n,43550       before Tg etc. will be inputted in the future  
912,lit_tr912,,,2022-03-16 04:02:13,2022-03-16 04:02:13,,54.883333,3.5099990587147544e-07,390,,,,,,1,,,,,,,,10.1021/acs.macromol.5b01193,"43278 Noriyoshi Matsumi, Kazunori Sugai, and Hiroyuki Ohno 2003 Department of Biotechnology, Tokyo University of Agriculture & Technology Japan Macromolecules Ion Conductive Characteristics of Alkylborane Type and Boric Ester Type Polymer Electrolytes Derived from Mesitylborane  Diamond  PEO4+borane/ClO4"
8158,lit_tr9120,,,2022-03-16 04:02:35,2022-03-16 04:02:35,,101.16411609841623,0.0003828793017461752,103,267,,,,,1/1.25,,,,,,,,10.1021/cm010699n,43550       before Tg etc. will be inputted in the future  
8159,lit_tr9121,,,2022-03-16 04:02:35,2022-03-16 04:02:35,,93.58696856037466,0.00034213850581208343,103,267,,,,,1/1.25,,,,,,,,10.1021/cm010699n,43550       before Tg etc. will be inputted in the future  
8160,lit_tr9122,,,2022-03-16 04:02:35,2022-03-16 04:02:35,,90.57029937575606,0.0002783719086398792,103,267,,,,,1/1.25,,,,,,,,10.1021/cm010699n,43550       before Tg etc. will be inputted in the future  
8161,lit_tr9123,,,2022-03-16 04:02:35,2022-03-16 04:02:35,,85.33154606857408,0.00021815351501592385,103,267,,,,,1/1.25,,,,,,,,10.1021/cm010699n,43550       before Tg etc. will be inputted in the future  
8162,lit_tr9124,,,2022-03-16 04:02:35,2022-03-16 04:02:35,,78.99676011892012,0.0001949405917865019,103,267,,,,,1/1.25,,,,,,,,10.1021/cm010699n,43550       before Tg etc. will be inputted in the future  
8163,lit_tr9125,,,2022-03-16 04:02:35,2022-03-16 04:02:35,,74.38697413265788,0.0001556619298587367,103,267,,,,,1/1.25,,,,,,,,10.1021/cm010699n,43550       before Tg etc. will be inputted in the future  
8164,lit_tr9126,,,2022-03-16 04:02:35,2022-03-16 04:02:35,,69.8963177156827,0.00012429754206288402,103,267,,,,,1/1.25,,,,,,,,10.1021/cm010699n,43550       before Tg etc. will be inputted in the future  
8165,lit_tr9127,,,2022-03-16 04:02:35,2022-03-16 04:02:35,,65.80671122728194,9.38237319610738e-05,103,267,,,,,1/1.25,,,,,,,,10.1021/cm010699n,43550       before Tg etc. will be inputted in the future  
8166,lit_tr9128,,,2022-03-16 04:02:35,2022-03-16 04:02:35,,60.410173188483384,6.44831514081113e-05,103,267,,,,,1/1.25,,,,,,,,10.1021/cm010699n,43550       before Tg etc. will be inputted in the future  
8167,lit_tr9129,,,2022-03-16 04:02:35,2022-03-16 04:02:35,,53.83787714473874,4.688239309548822e-05,103,267,,,,,1/1.25,,,,,,,,10.1021/cm010699n,43550       before Tg etc. will be inputted in the future  
913,lit_tr913,,,2022-03-16 04:02:13,2022-03-16 04:02:13,,59.55,6.563749527018401e-07,390,,,,,,1,,,,,,,,10.1021/acs.macromol.5b01193,"43278 Noriyoshi Matsumi, Kazunori Sugai, and Hiroyuki Ohno 2003 Department of Biotechnology, Tokyo University of Agriculture & Technology Japan Macromolecules Ion Conductive Characteristics of Alkylborane Type and Boric Ester Type Polymer Electrolytes Derived from Mesitylborane  Diamond  PEO4+borane/ClO4"
8168,lit_tr9130,,,2022-03-16 04:02:35,2022-03-16 04:02:35,,49.33451344626792,3.345260691814622e-05,103,267,,,,,1/1.25,,,,,,,,10.1021/cm010699n,43550       before Tg etc. will be inputted in the future  
8169,lit_tr9131,,,2022-03-16 04:02:35,2022-03-16 04:02:35,,43.18413784549301,2.0933743840272523e-05,103,267,,,,,1/1.25,,,,,,,,10.1021/cm010699n,43550       before Tg etc. will be inputted in the future  
8170,lit_tr9132,,,2022-03-16 04:02:35,2022-03-16 04:02:35,,38.72184889470907,1.3857784744519126e-05,103,267,,,,,1/1.25,,,,,,,,10.1021/cm010699n,43550       before Tg etc. will be inputted in the future  
8171,lit_tr9133,,,2022-03-16 04:02:35,2022-03-16 04:02:35,,32.96715428857232,9.17361937218232e-06,103,267,,,,,1/1.25,,,,,,,,10.1021/cm010699n,43550       before Tg etc. will be inputted in the future  
8172,lit_tr9134,,,2022-03-16 04:02:35,2022-03-16 04:02:35,,29.01423556302086,5.740604865125189e-06,103,267,,,,,1/1.25,,,,,,,,10.1021/cm010699n,43550       before Tg etc. will be inputted in the future  
8173,lit_tr9135,,,2022-03-16 04:02:35,2022-03-16 04:02:35,,24.494085352214483,3.5923164980475455e-06,103,267,,,,,1/1.25,,,,,,,,10.1021/cm010699n,43550       before Tg etc. will be inputted in the future  
8174,lit_tr9136,,,2022-03-16 04:02:36,2022-03-16 04:02:36,,19.459833636103554,2.0467976919219664e-06,103,267,,,,,1/1.25,,,,,,,,10.1021/cm010699n,43550       before Tg etc. will be inputted in the future  
8175,lit_tr9137,,,2022-03-16 04:02:36,2022-03-16 04:02:36,,15.220370108631641,1.3805913454260229e-06,103,267,,,,,1/1.25,,,,,,,,10.1021/cm010699n,43550       before Tg etc. will be inputted in the future  
8176,lit_tr9138,,,2022-03-16 04:02:36,2022-03-16 04:02:36,,10.293122091273574,8.969510232293421e-07,103,267,,,,,1/1.25,,,,,,,,10.1021/cm010699n,43550       before Tg etc. will be inputted in the future  
8177,lit_tr9139,,,2022-03-16 04:02:36,2022-03-16 04:02:36,,116.86282347412691,9.559958919577995e-05,102,267,,,,,1/0.73,,,,,,,,10.1021/cm010699n,43550       before Tg etc. will be inputted in the future  
914,lit_tr914,,,2022-03-16 04:02:13,2022-03-16 04:02:13,,71.333333,1.6352795285050158e-06,390,,,,,,1,,,,,,,,10.1021/acs.macromol.5b01193,"43278 Noriyoshi Matsumi, Kazunori Sugai, and Hiroyuki Ohno 2003 Department of Biotechnology, Tokyo University of Agriculture & Technology Japan Macromolecules Ion Conductive Characteristics of Alkylborane Type and Boric Ester Type Polymer Electrolytes Derived from Mesitylborane  Diamond  PEO4+borane/ClO4"
8178,lit_tr9140,,,2022-03-16 04:02:36,2022-03-16 04:02:36,,109.7352075484688,6.570366213126464e-05,102,267,,,,,1/0.73,,,,,,,,10.1021/cm010699n,43550       before Tg etc. will be inputted in the future  
8179,lit_tr9141,,,2022-03-16 04:02:36,2022-03-16 04:02:36,,106.0871962477861,5.345803971610115e-05,102,267,,,,,1/0.73,,,,,,,,10.1021/cm010699n,43550       before Tg etc. will be inputted in the future  
8180,lit_tr9142,,,2022-03-16 04:02:36,2022-03-16 04:02:36,,100.3919988252083,3.743603996869022e-05,102,267,,,,,1/0.73,,,,,,,,10.1021/cm010699n,43550       before Tg etc. will be inputted in the future  
8181,lit_tr9143,,,2022-03-16 04:02:36,2022-03-16 04:02:36,,93.51611753923066,3.045883968326728e-05,102,267,,,,,1/0.73,,,,,,,,10.1021/cm010699n,43550       before Tg etc. will be inputted in the future  
8182,lit_tr9144,,,2022-03-16 04:02:36,2022-03-16 04:02:36,,90.50006891798859,2.4321675249390236e-05,102,267,,,,,1/0.73,,,,,,,,10.1021/cm010699n,43550       before Tg etc. will be inputted in the future  
8183,lit_tr9145,,,2022-03-16 04:02:36,2022-03-16 04:02:36,,84.6201661043163,1.906032463065196e-05,102,267,,,,,1/0.73,,,,,,,,10.1021/cm010699n,43550       before Tg etc. will be inputted in the future  
8184,lit_tr9146,,,2022-03-16 04:02:36,2022-03-16 04:02:36,,79.23598991054826,1.3600362641531227e-05,102,267,,,,,1/0.73,,,,,,,,10.1021/cm010699n,43550       before Tg etc. will be inputted in the future  
8185,lit_tr9147,,,2022-03-16 04:02:36,2022-03-16 04:02:36,,74.31447051343639,9.888126334986381e-06,102,267,,,,,1/0.73,,,,,,,,10.1021/cm010699n,43550       before Tg etc. will be inputted in the future  
8186,lit_tr9148,,,2022-03-16 04:02:36,2022-03-16 04:02:36,,70.11467549110017,6.1877241514645325e-06,102,267,,,,,1/0.73,,,,,,,,10.1021/cm010699n,43550       before Tg etc. will be inputted in the future  
8187,lit_tr9149,,,2022-03-16 04:02:36,2022-03-16 04:02:36,,65.44341960234459,4.5839279735053915e-06,102,267,,,,,1/0.73,,,,,,,,10.1021/cm010699n,43550       before Tg etc. will be inputted in the future  
915,lit_tr915,,,2022-03-16 04:02:13,2022-03-16 04:02:13,,81.366667,4.2922597913667245e-06,390,,,,,,1,,,,,,,,10.1021/acs.macromol.5b01193,"43278 Noriyoshi Matsumi, Kazunori Sugai, and Hiroyuki Ohno 2003 Department of Biotechnology, Tokyo University of Agriculture & Technology Japan Macromolecules Ion Conductive Characteristics of Alkylborane Type and Boric Ester Type Polymer Electrolytes Derived from Mesitylborane  Diamond  PEO4+borane/ClO4"
8188,lit_tr9150,,,2022-03-16 04:02:36,2022-03-16 04:02:36,,59.783766126038586,3.6603103958500556e-06,102,267,,,,,1/0.73,,,,,,,,10.1021/cm010699n,43550       before Tg etc. will be inputted in the future  
8189,lit_tr9151,,,2022-03-16 04:02:36,2022-03-16 04:02:36,,54.56881496116313,1.8636240492371427e-06,102,267,,,,,1/0.73,,,,,,,,10.1021/cm010699n,43550       before Tg etc. will be inputted in the future  
8190,lit_tr9152,,,2022-03-16 04:02:36,2022-03-16 04:02:36,,48.997178560056625,1.1232814820586838e-06,102,267,,,,,1/0.73,,,,,,,,10.1021/cm010699n,43550       before Tg etc. will be inputted in the future  
8191,lit_tr9153,,,2022-03-16 04:02:36,2022-03-16 04:02:36,,50.024957265522175,5.406286075346209e-07,101,267,,,,,1/0.33,,,,,,,,10.1021/cm010699n,43550       before Tg etc. will be inputted in the future  
8192,lit_tr9154,,,2022-03-16 04:02:36,2022-03-16 04:02:36,,55.905153773888,9.488524800609032e-07,101,267,,,,,1/0.33,,,,,,,,10.1021/cm010699n,43550       before Tg etc. will be inputted in the future  
8193,lit_tr9155,,,2022-03-16 04:02:36,2022-03-16 04:02:36,,60.32112616011614,1.634387563078294e-06,101,267,,,,,1/0.33,,,,,,,,10.1021/cm010699n,43550       before Tg etc. will be inputted in the future  
8194,lit_tr9156,,,2022-03-16 04:02:36,2022-03-16 04:02:36,,65.43218171207496,2.9227929128481768e-06,101,267,,,,,1/0.33,,,,,,,,10.1021/cm010699n,43550       before Tg etc. will be inputted in the future  
8195,lit_tr9157,,,2022-03-16 04:02:36,2022-03-16 04:02:36,,70.40319877414993,4.670690687852533e-06,101,267,,,,,1/0.33,,,,,,,,10.1021/cm010699n,43550       before Tg etc. will be inputted in the future  
8196,lit_tr9158,,,2022-03-16 04:02:36,2022-03-16 04:02:36,,75.82502195058004,6.795909033612088e-06,101,267,,,,,1/0.33,,,,,,,,10.1021/cm010699n,43550       before Tg etc. will be inputted in the future  
8197,lit_tr9159,,,2022-03-16 04:02:36,2022-03-16 04:02:36,,80.47839859954047,1.0265985617051529e-05,101,267,,,,,1/0.33,,,,,,,,10.1021/cm010699n,43550       before Tg etc. will be inputted in the future  
916,lit_tr916,,,2022-03-16 04:02:13,2022-03-16 04:02:13,,93.266667,8.679825616547425e-06,390,,,,,,1,,,,,,,,10.1021/acs.macromol.5b01193,"43278 Noriyoshi Matsumi, Kazunori Sugai, and Hiroyuki Ohno 2003 Department of Biotechnology, Tokyo University of Agriculture & Technology Japan Macromolecules Ion Conductive Characteristics of Alkylborane Type and Boric Ester Type Polymer Electrolytes Derived from Mesitylborane  Diamond  PEO4+borane/ClO4"
8198,lit_tr9160,,,2022-03-16 04:02:36,2022-03-16 04:02:36,,86.55026018978822,1.5219851794595459e-05,101,267,,,,,1/0.33,,,,,,,,10.1021/cm010699n,43550       before Tg etc. will be inputted in the future  
8199,lit_tr9161,,,2022-03-16 04:02:36,2022-03-16 04:02:36,,90.16333990218016,2.0163237265113996e-05,101,267,,,,,1/0.33,,,,,,,,10.1021/cm010699n,43550       before Tg etc. will be inputted in the future  
8200,lit_tr9162,,,2022-03-16 04:02:36,2022-03-16 04:02:36,,95.88932882345262,2.8257911793053668e-05,101,267,,,,,1/0.33,,,,,,,,10.1021/cm010699n,43550       before Tg etc. will be inputted in the future  
8201,lit_tr9163,,,2022-03-16 04:02:36,2022-03-16 04:02:36,,100.74396748409481,3.960225078963798e-05,101,267,,,,,1/0.33,,,,,,,,10.1021/cm010699n,43550       before Tg etc. will be inputted in the future  
8202,lit_tr9164,,,2022-03-16 04:02:36,2022-03-16 04:02:36,,106.80933981516728,5.246500358088691e-05,101,267,,,,,1/0.33,,,,,,,,10.1021/cm010699n,43550       before Tg etc. will be inputted in the future  
8203,lit_tr9165,,,2022-03-16 04:02:36,2022-03-16 04:02:36,,110.47252668392423,6.694727418232762e-05,101,267,,,,,1/0.33,,,,,,,,10.1021/cm010699n,43550       before Tg etc. will be inputted in the future  
8204,lit_tr9166,,,2022-03-16 04:02:36,2022-03-16 04:02:36,,116.85785328221067,8.228287282595449e-05,101,267,,,,,1/0.33,,,,,,,,10.1021/cm010699n,43550       before Tg etc. will be inputted in the future  
8205,lit_tr9167,,,2022-03-16 04:02:36,2022-03-16 04:02:36,,121.88958745786817,0.00010698329283815072,101,267,,,,,1/0.33,,,,,,,,10.1021/cm010699n,43550       before Tg etc. will be inputted in the future  
8206,lit_tr9168,,,2022-03-16 04:02:36,2022-03-16 04:02:36,,119.94430140963846,0.00042779528064531316,106,267,,,,,1/2.48,,,,,,,,10.1021/cm010699n,43550       before Tg etc. will be inputted in the future  
8207,lit_tr9169,,,2022-03-16 04:02:36,2022-03-16 04:02:36,,115.8448122201039,0.00037583987037885183,106,267,,,,,1/2.48,,,,,,,,10.1021/cm010699n,43550       before Tg etc. will be inputted in the future  
917,lit_tr917,,,2022-03-16 04:02:13,2022-03-16 04:02:13,,57.282029966219966,3.1075920375259587e-06,6,358,,,,,0.833333333/0.083333333,,,,,,-45.2,,10.1021/ma021734u,"43278 Noriyoshi Matsumi, Kazunori Sugai, and Hiroyuki Ohno 2003 Department of Biotechnology, Tokyo University of Agriculture & Technology Japan Macromolecules Ion Conductive Characteristics of Alkylborane Type and Boric Ester Type Polymer Electrolytes Derived from Mesitylborane  Diamond  PEO4+borane/ClO4"
8208,lit_tr9170,,,2022-03-16 04:02:36,2022-03-16 04:02:36,,109.31911212060459,0.0003072822827149614,106,267,,,,,1/2.48,,,,,,,,10.1021/cm010699n,43550       before Tg etc. will be inputted in the future  
8209,lit_tr9171,,,2022-03-16 04:02:36,2022-03-16 04:02:36,,103.35098277356775,0.0002476298280220542,106,267,,,,,1/2.48,,,,,,,,10.1021/cm010699n,43550       before Tg etc. will be inputted in the future  
8210,lit_tr9172,,,2022-03-16 04:02:36,2022-03-16 04:02:36,,100.94759030493242,0.00022714910504329164,106,267,,,,,1/2.48,,,,,,,,10.1021/cm010699n,43550       before Tg etc. will be inputted in the future  
8211,lit_tr9173,,,2022-03-16 04:02:36,2022-03-16 04:02:36,,96.23169722742716,0.00019112925988921706,106,267,,,,,1/2.48,,,,,,,,10.1021/cm010699n,43550       before Tg etc. will be inputted in the future  
8212,lit_tr9174,,,2022-03-16 04:02:36,2022-03-16 04:02:36,,91.3104340456648,0.00016082472777664952,106,267,,,,,1/2.48,,,,,,,,10.1021/cm010699n,43550       before Tg etc. will be inputted in the future  
8213,lit_tr9175,,,2022-03-16 04:02:36,2022-03-16 04:02:36,,85.25053598712401,0.00011549398533829876,106,267,,,,,1/2.48,,,,,,,,10.1021/cm010699n,43550       before Tg etc. will be inputted in the future  
8214,lit_tr9176,,,2022-03-16 04:02:36,2022-03-16 04:02:36,,80.61569122017579,9.718181696846578e-05,106,267,,,,,1/2.48,,,,,,,,10.1021/cm010699n,43550       before Tg etc. will be inputted in the future  
8215,lit_tr9177,,,2022-03-16 04:02:36,2022-03-16 04:02:36,,76.08945971982854,7.39251998566476e-05,106,267,,,,,1/2.48,,,,,,,,10.1021/cm010699n,43550       before Tg etc. will be inputted in the future  
8216,lit_tr9178,,,2022-03-16 04:02:36,2022-03-16 04:02:36,,69.95677257492412,5.788638991998655e-05,106,267,,,,,1/2.48,,,,,,,,10.1021/cm010699n,43550       before Tg etc. will be inputted in the future  
8217,lit_tr9179,,,2022-03-16 04:02:36,2022-03-16 04:02:36,,65.97260289064059,4.2169189180402804e-05,106,267,,,,,1/2.48,,,,,,,,10.1021/cm010699n,43550       before Tg etc. will be inputted in the future  
918,lit_tr918,,,2022-03-16 04:02:13,2022-03-16 04:02:13,,56.537973411324344,3.1622776601683767e-06,6,358,,,,,0.833333333/0.083333333,,,,,,-45.2,,10.1021/ma021734u,"43278 Noriyoshi Matsumi, Kazunori Sugai, and Hiroyuki Ohno 2003 Department of Biotechnology, Tokyo University of Agriculture & Technology Japan Macromolecules Ion Conductive Characteristics of Alkylborane Type and Boric Ester Type Polymer Electrolytes Derived from Mesitylborane  Diamond  PEO4+borane/ClO4"
8218,lit_tr9180,,,2022-03-16 04:02:36,2022-03-16 04:02:36,,60.98824098478127,2.942204273256259e-05,106,267,,,,,1/2.48,,,,,,,,10.1021/cm010699n,43550       before Tg etc. will be inputted in the future  
8219,lit_tr9181,,,2022-03-16 04:02:36,2022-03-16 04:02:36,,56.6719495323178,1.965858192093708e-05,106,267,,,,,1/2.48,,,,,,,,10.1021/cm010699n,43550       before Tg etc. will be inputted in the future  
8220,lit_tr9182,,,2022-03-16 04:02:36,2022-03-16 04:02:36,,50.421718363885134,1.3521566696656464e-05,106,267,,,,,1/2.48,,,,,,,,10.1021/cm010699n,43550       before Tg etc. will be inputted in the future  
8221,lit_tr9183,,,2022-03-16 04:02:36,2022-03-16 04:02:36,,45.87862275492665,9.16611102628488e-06,106,267,,,,,1/2.48,,,,,,,,10.1021/cm010699n,43550       before Tg etc. will be inputted in the future  
8222,lit_tr9184,,,2022-03-16 04:02:36,2022-03-16 04:02:36,,40.015964039281016,5.458365061051389e-06,106,267,,,,,1/2.48,,,,,,,,10.1021/cm010699n,43550       before Tg etc. will be inputted in the future  
8223,lit_tr9185,,,2022-03-16 04:02:36,2022-03-16 04:02:36,,35.283853542260715,3.1577851300828086e-06,106,267,,,,,1/2.48,,,,,,,,10.1021/cm010699n,43550       before Tg etc. will be inputted in the future  
8224,lit_tr9186,,,2022-03-16 04:02:36,2022-03-16 04:02:36,,30.019578679642223,1.77505410894859e-06,106,267,,,,,1/2.48,,,,,,,,10.1021/cm010699n,43550       before Tg etc. will be inputted in the future  
8225,lit_tr9187,,,2022-03-16 04:02:36,2022-03-16 04:02:36,,24.286210392129135,9.978588503170453e-07,106,267,,,,,1/2.48,,,,,,,,10.1021/cm010699n,43550       before Tg etc. will be inputted in the future  
8226,lit_tr9188,,,2022-03-16 04:02:36,2022-03-16 04:02:36,,119.93021112435457,0.0003812045702246524,104,267,,,,,1/3.64,,,,,,,,10.1021/cm010699n,43550       before Tg etc. will be inputted in the future  
8227,lit_tr9189,,,2022-03-16 04:02:36,2022-03-16 04:02:36,,115.82928961288417,0.00033011497285072755,104,267,,,,,1/3.64,,,,,,,,10.1021/cm010699n,43550       before Tg etc. will be inputted in the future  
919,lit_tr919,,,2022-03-16 04:02:13,2022-03-16 04:02:13,,55.70498613218524,2.898150937163713e-06,6,358,,,,,0.833333333/0.083333333,,,,,,-45.2,,10.1021/ma021734u,"43278 Noriyoshi Matsumi, Kazunori Sugai, and Hiroyuki Ohno 2003 Department of Biotechnology, Tokyo University of Agriculture & Technology Japan Macromolecules Ion Conductive Characteristics of Alkylborane Type and Boric Ester Type Polymer Electrolytes Derived from Mesitylborane  Diamond  PEO4+borane/ClO4"
8228,lit_tr9190,,,2022-03-16 04:02:36,2022-03-16 04:02:36,,109.66290908138888,0.00027778568865398606,104,267,,,,,1/3.64,,,,,,,,10.1021/cm010699n,43550       before Tg etc. will be inputted in the future  
8229,lit_tr9191,,,2022-03-16 04:02:36,2022-03-16 04:02:36,,105.08458908539058,0.0002585441233298606,104,267,,,,,1/3.64,,,,,,,,10.1021/cm010699n,43550       before Tg etc. will be inputted in the future  
8230,lit_tr9192,,,2022-03-16 04:02:36,2022-03-16 04:02:36,,100.26925707742981,0.00022715904162110427,104,267,,,,,1/3.64,,,,,,,,10.1021/cm010699n,43550       before Tg etc. will be inputted in the future  
8231,lit_tr9193,,,2022-03-16 04:02:36,2022-03-16 04:02:36,,94.91289751464205,0.00019392103024086139,104,267,,,,,1/3.64,,,,,,,,10.1021/cm010699n,43550       before Tg etc. will be inputted in the future  
8232,lit_tr9194,,,2022-03-16 04:02:36,2022-03-16 04:02:36,,90.02497640376879,0.00016083879855518048,104,267,,,,,1/3.64,,,,,,,,10.1021/cm010699n,43550       before Tg etc. will be inputted in the future  
8233,lit_tr9195,,,2022-03-16 04:02:36,2022-03-16 04:02:36,,85.26517820665885,0.00013340027684744866,104,267,,,,,1/3.64,,,,,,,,10.1021/cm010699n,43550       before Tg etc. will be inputted in the future  
8234,lit_tr9196,,,2022-03-16 04:02:36,2022-03-16 04:02:36,,80.62995717379403,0.0001122489734002836,104,267,,,,,1/3.64,,,,,,,,10.1021/cm010699n,43550       before Tg etc. will be inputted in the future  
8235,lit_tr9197,,,2022-03-16 04:02:36,2022-03-16 04:02:36,,76.11448633477426,9.582255815199719e-05,104,267,,,,,1/3.64,,,,,,,,10.1021/cm010699n,43550       before Tg etc. will be inputted in the future  
8236,lit_tr9198,,,2022-03-16 04:02:36,2022-03-16 04:02:36,,70.2683691444098,7.612055686929224e-05,104,267,,,,,1/3.64,,,,,,,,10.1021/cm010699n,43550       before Tg etc. will be inputted in the future  
8237,lit_tr9199,,,2022-03-16 04:02:36,2022-03-16 04:02:36,,66.56221461540912,5.874219736027886e-05,104,267,,,,,1/3.64,,,,,,,,10.1021/cm010699n,43550       before Tg etc. will be inputted in the future  
92,lit_tr92,,,2022-03-16 04:02:11,2022-03-16 04:02:11,,79.84292107996066,0.0007037861585555541,1,282,364,,,,0.279/0.129/0.296,,,,,47.0,-76.0,63.0,not available,"43221 Masaru Heishi a,c, Hiroki Niwa a, Takahiro Uno a, Masataka Kubo b, Takahito Itoh 2013 Division of Chemistry for Materials, Graduate School of Engineering, Mie University, 1577 Kurimamachiya-cho, Tsu, Mie 514-8507, Japan Japan Electrochimica Acta Polymer electrolytes based on polyanionic lithium salts PEO/poly(lithium acrylate) 1/10   PEO600000/poly(lithium acrylate)"
920,lit_tr920,,,2022-03-16 04:02:13,2022-03-16 04:02:13,,54.23453802113073,2.656085188337225e-06,6,358,,,,,0.833333333/0.083333333,,,,,,-45.2,,10.1021/ma021734u,"43278 Noriyoshi Matsumi, Kazunori Sugai, and Hiroyuki Ohno 2003 Department of Biotechnology, Tokyo University of Agriculture & Technology Japan Macromolecules Ion Conductive Characteristics of Alkylborane Type and Boric Ester Type Polymer Electrolytes Derived from Mesitylborane  Diamond  PEO4+borane/ClO4"
8238,lit_tr9200,,,2022-03-16 04:02:36,2022-03-16 04:02:36,,60.48503605220742,4.5340249846013856e-05,104,267,,,,,1/3.64,,,,,,,,10.1021/cm010699n,43550       before Tg etc. will be inputted in the future  
8239,lit_tr9201,,,2022-03-16 04:02:36,2022-03-16 04:02:36,,54.61656952850706,3.3035332672546294e-05,104,267,,,,,1/3.64,,,,,,,,10.1021/cm010699n,43550       before Tg etc. will be inputted in the future  
8240,lit_tr9202,,,2022-03-16 04:02:36,2022-03-16 04:02:36,,51.24008156896389,2.586346167410946e-05,104,267,,,,,1/3.64,,,,,,,,10.1021/cm010699n,43550       before Tg etc. will be inputted in the future  
8241,lit_tr9203,,,2022-03-16 04:02:36,2022-03-16 04:02:36,,45.43490634555184,1.7036201671085384e-05,104,267,,,,,1/3.64,,,,,,,,10.1021/cm010699n,43550       before Tg etc. will be inputted in the future  
8242,lit_tr9204,,,2022-03-16 04:02:36,2022-03-16 04:02:36,,40.5545963283725,1.2059493779885499e-05,104,267,,,,,1/3.64,,,,,,,,10.1021/cm010699n,43550       before Tg etc. will be inputted in the future  
8243,lit_tr9205,,,2022-03-16 04:02:36,2022-03-16 04:02:36,,34.430655339976965,7.830400192659215e-06,104,267,,,,,1/3.64,,,,,,,,10.1021/cm010699n,43550       before Tg etc. will be inputted in the future  
8244,lit_tr9206,,,2022-03-16 04:02:36,2022-03-16 04:02:36,,30.319507765748085,5.083500236906877e-06,104,267,,,,,1/3.64,,,,,,,,10.1021/cm010699n,43550       before Tg etc. will be inputted in the future  
8245,lit_tr9207,,,2022-03-16 04:02:36,2022-03-16 04:02:36,,25.016073030805558,3.3006443505093115e-06,104,267,,,,,1/3.64,,,,,,,,10.1021/cm010699n,43550       before Tg etc. will be inputted in the future  
8246,lit_tr9208,,,2022-03-16 04:02:36,2022-03-16 04:02:36,,20.72626579840403,1.993875040446437e-06,104,267,,,,,1/3.64,,,,,,,,10.1021/cm010699n,43550       before Tg etc. will be inputted in the future  
8247,lit_tr9209,,,2022-03-16 04:02:36,2022-03-16 04:02:36,,15.74627988000259,1.222066599322133e-06,104,267,,,,,1/3.64,,,,,,,,10.1021/cm010699n,43550       before Tg etc. will be inputted in the future  
921,lit_tr921,,,2022-03-16 04:02:13,2022-03-16 04:02:13,,52.86781948197722,2.434243393436991e-06,6,358,,,,,0.833333333/0.083333333,,,,,,-45.2,,10.1021/ma021734u,"43278 Noriyoshi Matsumi, Kazunori Sugai, and Hiroyuki Ohno 2003 Department of Biotechnology, Tokyo University of Agriculture & Technology Japan Macromolecules Ion Conductive Characteristics of Alkylborane Type and Boric Ester Type Polymer Electrolytes Derived from Mesitylborane  Diamond  PEO4+borane/ClO4"
8248,lit_tr9210,,,2022-03-16 04:02:36,2022-03-16 04:02:36,,10.344744053332192,7.383470979018091e-07,104,267,,,,,1/3.64,,,,,,,,10.1021/cm010699n,43550       before Tg etc. will be inputted in the future  
8249,lit_tr9211,,,2022-03-16 04:02:36,2022-03-16 04:02:36,,121.00573037645472,0.00024736457969799715,105,267,,,,,1/2.98,,,,,,,,10.1021/cm010699n,43550       before Tg etc. will be inputted in the future  
8250,lit_tr9212,,,2022-03-16 04:02:36,2022-03-16 04:02:36,,114.68404434031225,0.00022370765168544993,105,267,,,,,1/2.98,,,,,,,,10.1021/cm010699n,43550       before Tg etc. will be inputted in the future  
8251,lit_tr9213,,,2022-03-16 04:02:36,2022-03-16 04:02:36,,109.62783352894786,0.0002052368804387448,105,267,,,,,1/2.98,,,,,,,,10.1021/cm010699n,43550       before Tg etc. will be inputted in the future  
8252,lit_tr9214,,,2022-03-16 04:02:36,2022-03-16 04:02:36,,105.74290542145638,0.00018558451570194383,105,267,,,,,1/2.98,,,,,,,,10.1021/cm010699n,43550       before Tg etc. will be inputted in the future  
8253,lit_tr9215,,,2022-03-16 04:02:36,2022-03-16 04:02:36,,100.9109037495632,0.00016305611662572792,105,267,,,,,1/2.98,,,,,,,,10.1021/cm010699n,43550       before Tg etc. will be inputted in the future  
8254,lit_tr9216,,,2022-03-16 04:02:36,2022-03-16 04:02:36,,94.54883315450644,0.00013920680741425878,105,267,,,,,1/2.98,,,,,,,,10.1021/cm010699n,43550       before Tg etc. will be inputted in the future  
8255,lit_tr9217,,,2022-03-16 04:02:36,2022-03-16 04:02:36,,89.35568158340658,0.00012056329028159405,105,267,,,,,1/2.98,,,,,,,,10.1021/cm010699n,43550       before Tg etc. will be inputted in the future  
8256,lit_tr9218,,,2022-03-16 04:02:36,2022-03-16 04:02:36,,86.80486716586427,0.0001029044090687576,105,267,,,,,1/2.98,,,,,,,,10.1021/cm010699n,43550       before Tg etc. will be inputted in the future  
8257,lit_tr9219,,,2022-03-16 04:02:36,2022-03-16 04:02:36,,79.39169178219817,8.53660886592636e-05,105,267,,,,,1/2.98,,,,,,,,10.1021/cm010699n,43550       before Tg etc. will be inputted in the future  
922,lit_tr922,,,2022-03-16 04:02:13,2022-03-16 04:02:13,,51.782633341792405,2.2309251527262696e-06,6,358,,,,,0.833333333/0.083333333,,,,,,-45.2,,10.1021/ma021734u,"43278 Noriyoshi Matsumi, Kazunori Sugai, and Hiroyuki Ohno 2003 Department of Biotechnology, Tokyo University of Agriculture & Technology Japan Macromolecules Ion Conductive Characteristics of Alkylborane Type and Boric Ester Type Polymer Electrolytes Derived from Mesitylborane  Diamond  PEO4+borane/ClO4"
8258,lit_tr9220,,,2022-03-16 04:02:36,2022-03-16 04:02:36,,75.20333264507155,7.393005066731284e-05,105,267,,,,,1/2.98,,,,,,,,10.1021/cm010699n,43550       before Tg etc. will be inputted in the future  
8259,lit_tr9221,,,2022-03-16 04:02:36,2022-03-16 04:02:36,,70.24686155700982,6.0443022823684305e-05,105,267,,,,,1/2.98,,,,,,,,10.1021/cm010699n,43550       before Tg etc. will be inputted in the future  
8260,lit_tr9222,,,2022-03-16 04:02:36,2022-03-16 04:02:36,,64.59263341469341,4.732827058629927e-05,105,267,,,,,1/2.98,,,,,,,,10.1021/cm010699n,43550       before Tg etc. will be inputted in the future  
8261,lit_tr9223,,,2022-03-16 04:02:36,2022-03-16 04:02:36,,60.19979880460727,3.8139638474903144e-05,105,267,,,,,1/2.98,,,,,,,,10.1021/cm010699n,43550       before Tg etc. will be inputted in the future  
8262,lit_tr9224,,,2022-03-16 04:02:36,2022-03-16 04:02:36,,55.128009152718676,2.9014965607028954e-05,105,267,,,,,1/2.98,,,,,,,,10.1021/cm010699n,43550       before Tg etc. will be inputted in the future  
8263,lit_tr9225,,,2022-03-16 04:02:36,2022-03-16 04:02:36,,51.226888008075946,2.2071383292096456e-05,105,267,,,,,1/2.98,,,,,,,,10.1021/cm010699n,43550       before Tg etc. will be inputted in the future  
8264,lit_tr9226,,,2022-03-16 04:02:36,2022-03-16 04:02:36,,44.93936088439966,1.6315957345081985e-05,105,267,,,,,1/2.98,,,,,,,,10.1021/cm010699n,43550       before Tg etc. will be inputted in the future  
8265,lit_tr9227,,,2022-03-16 04:02:36,2022-03-16 04:02:36,,40.31360670732863,1.1717072147078134e-05,105,267,,,,,1/2.98,,,,,,,,10.1021/cm010699n,43550       before Tg etc. will be inputted in the future  
8266,lit_tr9228,,,2022-03-16 04:02:36,2022-03-16 04:02:36,,34.20436314970857,8.176598373088408e-06,105,267,,,,,1/2.98,,,,,,,,10.1021/cm010699n,43550       before Tg etc. will be inputted in the future  
8267,lit_tr9229,,,2022-03-16 04:02:36,2022-03-16 04:02:36,,30.32895572521261,5.787626212803974e-06,105,267,,,,,1/2.98,,,,,,,,10.1021/cm010699n,43550       before Tg etc. will be inputted in the future  
923,lit_tr923,,,2022-03-16 04:02:13,2022-03-16 04:02:13,,50.97347289225746,2.0805684092507676e-06,6,358,,,,,0.833333333/0.083333333,,,,,,-45.2,,10.1021/ma021734u,"43278 Noriyoshi Matsumi, Kazunori Sugai, and Hiroyuki Ohno 2003 Department of Biotechnology, Tokyo University of Agriculture & Technology Japan Macromolecules Ion Conductive Characteristics of Alkylborane Type and Boric Ester Type Polymer Electrolytes Derived from Mesitylborane  Diamond  PEO4+borane/ClO4"
8268,lit_tr9230,,,2022-03-16 04:02:36,2022-03-16 04:02:36,,24.590053554520523,3.5474510393837947e-06,105,267,,,,,1/2.98,,,,,,,,10.1021/cm010699n,43550       before Tg etc. will be inputted in the future  
8269,lit_tr9231,,,2022-03-16 04:02:36,2022-03-16 04:02:36,,20.73709482908788,2.336442170800227e-06,105,267,,,,,1/2.98,,,,,,,,10.1021/cm010699n,43550       before Tg etc. will be inputted in the future  
8270,lit_tr9232,,,2022-03-16 04:02:36,2022-03-16 04:02:36,,15.965253935665828,1.5613522480404723e-06,105,267,,,,,1/2.98,,,,,,,,10.1021/cm010699n,43550       before Tg etc. will be inputted in the future  
8271,lit_tr9233,,,2022-03-16 04:02:36,2022-03-16 04:02:36,,10.742888924844635,8.285514182184347e-07,105,267,,,,,1/2.98,,,,,,,,10.1021/cm010699n,43550       before Tg etc. will be inputted in the future  
8272,lit_tr9234,,,2022-03-16 04:02:36,2022-03-16 04:02:36,,109.92938844760721,2.483636282495966e-05,100,,,,,,,,,,,,,,10.1021/cm010699n,43550        Tg etc. will be inputted in the future
