Repository: KanHatakeyama/ion_predictor

# Ionic conductivity predictor 
- Database of Li conducting liquid and solid electrolytes (organic)
    - polymers, liquids, etc
- Predict thier ionic conductivity by machine learning
- Related paper
    - https://pubs.acs.org/doi/10.1021/jacs.9b11442
    - Database and models are slightly different from the original paper
        - mainly because of copyright and available module version issues

# Overview

## Chemical database

## Electrolyte database

## Predicted data
- Exported as a csv file
- Log10 (conductivity) is predicted

File: database/Composite-2022-03-16-1.csv (part 75 of 77)
id,title,subtitle,tags,created_at,updated_at,obtained_date,temperature,conductivity,component1,component2,component3,component4,component5,component6,mol_ratio,wt_ratio,melting_temp,inorg_name,inorg_contain_ratio,crystallinity,Tg,mp,reference,special_memo
956,lit_tr956,,,2022-03-16 04:02:13,2022-03-16 04:02:13,,16.152881312046418,8.697491239917953e-08,6,358,,,,,0.833333333/0.083333333,,,,,,-45.2,,10.1021/ma021734u,"43278 Noriyoshi Matsumi, Kazunori Sugai, and Hiroyuki Ohno 2003 Department of Biotechnology, Tokyo University of Agriculture & Technology Japan Macromolecules Ion Conductive Characteristics of Alkylborane Type and Boric Ester Type Polymer Electrolytes Derived from Mesitylborane    PEO4+borane/TFSI"
8598,lit_tr9560,,,2022-03-16 04:02:37,2022-03-16 04:02:37,,25.236525714938523,3.522255433678406e-08,119,121,,,,,,87/13,,,,,,,10.1021/ma500146v,43550        Tg etc. will be inputted in the future  
8599,lit_tr9561,,,2022-03-16 04:02:37,2022-03-16 04:02:37,,20.260658590593437,1.6061105305483635e-08,119,121,,,,,,87/13,,,,,,,10.1021/ma500146v,43550        Tg etc. will be inputted in the future  
8600,lit_tr9562,,,2022-03-16 04:02:37,2022-03-16 04:02:37,,15.288449968473685,6.40695331673004e-09,119,121,,,,,,87/13,,,,,,,10.1021/ma500146v,43550        Tg etc. will be inputted in the future  
8601,lit_tr9563,,,2022-03-16 04:02:37,2022-03-16 04:02:37,,10.17600760999278,2.2231775091114273e-09,119,121,,,,,,87/13,,,,,,,10.1021/ma500146v,43550        Tg etc. will be inputted in the future  
8602,lit_tr9564,,,2022-03-16 04:02:37,2022-03-16 04:02:37,,0.18714396017242052,1.7670198501372864e-10,119,121,,,,,,87/13,,,,,,,10.1021/ma500146v,43550        Tg etc. will be inputted in the future  
8603,lit_tr9565,,,2022-03-16 04:02:37,2022-03-16 04:02:37,,-4.824229084738477,3.770647950380501e-11,119,121,,,,,,87/13,,,,,,,10.1021/ma500146v,43550        Tg etc. will be inputted in the future  
8604,lit_tr9566,,,2022-03-16 04:02:37,2022-03-16 04:02:37,,-9.921896861731398,5.817257622445738e-12,119,121,,,,,,87/13,,,,,,,10.1021/ma500146v,43550        Tg etc. will be inputted in the future  
8605,lit_tr9567,,,2022-03-16 04:02:37,2022-03-16 04:02:37,,120.88069330891699,0.00010813698918672412,119,121,,,,,,75/25,,,,,,,10.1021/ma500146v,43550        Tg etc. will be inputted in the future  
8606,lit_tr9568,,,2022-03-16 04:02:37,2022-03-16 04:02:37,,109.27222277250797,8.120026589130364e-05,119,121,,,,,,75/25,,,,,,,10.1021/ma500146v,43550        Tg etc. will be inputted in the future  
8607,lit_tr9569,,,2022-03-16 04:02:37,2022-03-16 04:02:37,,100.8851708026504,5.672819783510865e-05,119,121,,,,,,75/25,,,,,,,10.1021/ma500146v,43550        Tg etc. will be inputted in the future  
957,lit_tr957,,,2022-03-16 04:02:13,2022-03-16 04:02:13,,17.012813256146217,9.657128271694751e-08,6,358,,,,,0.833333333/0.083333333,,,,,,-45.2,,10.1021/ma021734u,"43278 Noriyoshi Matsumi, Kazunori Sugai, and Hiroyuki Ohno 2003 Department of Biotechnology, Tokyo University of Agriculture & Technology Japan Macromolecules Ion Conductive Characteristics of Alkylborane Type and Boric Ester Type Polymer Electrolytes Derived from Mesitylborane    PEO4+borane/TFSI"
8608,lit_tr9570,,,2022-03-16 04:02:37,2022-03-16 04:02:37,,89.84600783629031,3.905789896343495e-05,119,121,,,,,,75/25,,,,,,,10.1021/ma500146v,43550        Tg etc. will be inputted in the future  
8609,lit_tr9571,,,2022-03-16 04:02:37,2022-03-16 04:02:37,,80.85272086064805,2.5140741407036052e-05,119,121,,,,,,75/25,,,,,,,10.1021/ma500146v,43550        Tg etc. will be inputted in the future  
8610,lit_tr9572,,,2022-03-16 04:02:37,2022-03-16 04:02:37,,70.626382780759,1.5273935293112115e-05,119,121,,,,,,75/25,,,,,,,10.1021/ma500146v,43550        Tg etc. will be inputted in the future  
8611,lit_tr9573,,,2022-03-16 04:02:37,2022-03-16 04:02:37,,60.31139098671514,8.730638858939972e-06,119,121,,,,,,75/25,,,,,,,10.1021/ma500146v,43550        Tg etc. will be inputted in the future  
8612,lit_tr9574,,,2022-03-16 04:02:37,2022-03-16 04:02:37,,50.476812535379906,4.402005512452705e-06,119,121,,,,,,75/25,,,,,,,10.1021/ma500146v,43550        Tg etc. will be inputted in the future  
8613,lit_tr9575,,,2022-03-16 04:02:37,2022-03-16 04:02:37,,46.208062106037744,3.317836990014252e-06,119,121,,,,,,75/25,,,,,,,10.1021/ma500146v,43550        Tg etc. will be inputted in the future  
8614,lit_tr9576,,,2022-03-16 04:02:37,2022-03-16 04:02:37,,43.31716931001415,2.505111031774922e-06,119,121,,,,,,75/25,,,,,,,10.1021/ma500146v,43550        Tg etc. will be inputted in the future  
8615,lit_tr9577,,,2022-03-16 04:02:37,2022-03-16 04:02:37,,39.72128638512095,1.931218755731727e-06,119,121,,,,,,75/25,,,,,,,10.1021/ma500146v,43550        Tg etc. will be inputted in the future  
8616,lit_tr9578,,,2022-03-16 04:02:37,2022-03-16 04:02:37,,35.36435364179317,1.2442510746895433e-06,119,121,,,,,,75/25,,,,,,,10.1021/ma500146v,43550        Tg etc. will be inputted in the future  
8617,lit_tr9579,,,2022-03-16 04:02:37,2022-03-16 04:02:37,,31.37388806574006,8.76896924813543e-07,119,121,,,,,,75/25,,,,,,,10.1021/ma500146v,43550        Tg etc. will be inputted in the future  
958,lit_tr958,,,2022-03-16 04:02:13,2022-03-16 04:02:13,,15.938694145896136,8.697491239917953e-08,6,358,,,,,0.833333333/0.083333333,,,,,,-45.2,,10.1021/ma021734u,"43278 Noriyoshi Matsumi, Kazunori Sugai, and Hiroyuki Ohno 2003 Department of Biotechnology, Tokyo University of Agriculture & Technology Japan Macromolecules Ion Conductive Characteristics of Alkylborane Type and Boric Ester Type Polymer Electrolytes Derived from Mesitylborane    PEO4+borane/TFSI"
8618,lit_tr9580,,,2022-03-16 04:02:37,2022-03-16 04:02:37,,28.79730826487895,6.456304490331884e-07,119,121,,,,,,75/25,,,,,,,10.1021/ma500146v,43550        Tg etc. will be inputted in the future  
8619,lit_tr9581,,,2022-03-16 04:02:37,2022-03-16 04:02:37,,24.973260198412106,4.4045352311058293e-07,119,121,,,,,,75/25,,,,,,,10.1021/ma500146v,43550        Tg etc. will be inputted in the future  
8620,lit_tr9582,,,2022-03-16 04:02:37,2022-03-16 04:02:37,,21.036523978625723,2.7404632826900603e-07,119,121,,,,,,75/25,,,,,,,10.1021/ma500146v,43550        Tg etc. will be inputted in the future  
8621,lit_tr9583,,,2022-03-16 04:02:37,2022-03-16 04:02:37,,18.850428754819177,2.1397444248783192e-07,119,121,,,,,,75/25,,,,,,,10.1021/ma500146v,43550        Tg etc. will be inputted in the future  
8622,lit_tr9584,,,2022-03-16 04:02:37,2022-03-16 04:02:37,,15.18256135768496,1.220021389638327e-07,119,121,,,,,,75/25,,,,,,,10.1021/ma500146v,43550        Tg etc. will be inputted in the future  
8623,lit_tr9585,,,2022-03-16 04:02:37,2022-03-16 04:02:37,,10.208408521217848,6.160487447579583e-08,119,121,,,,,,75/25,,,,,,,10.1021/ma500146v,43550        Tg etc. will be inputted in the future  
8624,lit_tr9586,,,2022-03-16 04:02:37,2022-03-16 04:02:37,,5.378261544543477,2.722970666637618e-08,119,121,,,,,,75/25,,,,,,,10.1021/ma500146v,43550        Tg etc. will be inputted in the future  
8625,lit_tr9587,,,2022-03-16 04:02:37,2022-03-16 04:02:37,,0.22959512260092652,1.0758850878280874e-08,119,121,,,,,,75/25,,,,,,,10.1021/ma500146v,43550        Tg etc. will be inputted in the future  
8626,lit_tr9588,,,2022-03-16 04:02:37,2022-03-16 04:02:37,,-4.775769557351907,3.79148858935144e-09,119,121,,,,,,75/25,,,,,,,10.1021/ma500146v,43550        Tg etc. will be inputted in the future  
8627,lit_tr9589,,,2022-03-16 04:02:37,2022-03-16 04:02:37,,-9.79185405664714,2.2154413545739257e-06,119,121,,,,,,75/25,,,,,,,10.1021/ma500146v,43550        Tg etc. will be inputted in the future  
959,lit_tr959,,,2022-03-16 04:02:13,2022-03-16 04:02:13,,14.872498013364861,7.697753502478266e-08,6,358,,,,,0.833333333/0.083333333,,,,,,-45.2,,10.1021/ma021734u,"43278 Noriyoshi Matsumi, Kazunori Sugai, and Hiroyuki Ohno 2003 Department of Biotechnology, Tokyo University of Agriculture & Technology Japan Macromolecules Ion Conductive Characteristics of Alkylborane Type and Boric Ester Type Polymer Electrolytes Derived from Mesitylborane    PEO4+borane/TFSI"
8628,lit_tr9590,,,2022-03-16 04:02:37,2022-03-16 04:02:37,,-9.865147387466493,1.175790544349179e-09,119,121,,,,,,75/25,,,,,,,10.1021/ma500146v,43550        Tg etc. will be inputted in the future  
8629,lit_tr9591,,,2022-03-16 04:02:37,2022-03-16 04:02:37,,-11.427772842185846,2.3631995751600337e-06,119,121,,,,,,75/25,,,,,,,10.1021/ma500146v,43550        Tg etc. will be inputted in the future  
8630,lit_tr9592,,,2022-03-16 04:02:37,2022-03-16 04:02:37,,-14.59323280618105,2.96642276633496e-10,119,121,,,,,,75/25,,,,,,,10.1021/ma500146v,43550        Tg etc. will be inputted in the future  
8631,lit_tr9593,,,2022-03-16 04:02:37,2022-03-16 04:02:37,,-19.738463986542257,6.202336413426476e-11,119,121,,,,,,75/25,,,,,,,10.1021/ma500146v,43550        Tg etc. will be inputted in the future  
8632,lit_tr9594,,,2022-03-16 04:02:37,2022-03-16 04:02:37,,-24.791474305329956,9.548014037339974e-12,119,121,,,,,,75/25,,,,,,,10.1021/ma500146v,43550        Tg etc. will be inputted in the future  
8633,lit_tr9595,,,2022-03-16 04:02:37,2022-03-16 04:02:37,,99.31887538346263,8.785132858802854e-05,119,121,,,,,,66/34,,,,,,,10.1021/ma500146v,43550        Tg etc. will be inputted in the future  
8634,lit_tr9596,,,2022-03-16 04:02:37,2022-03-16 04:02:37,,89.6103763629921,6.290658441092015e-05,119,121,,,,,,66/34,,,,,,,10.1021/ma500146v,43550        Tg etc. will be inputted in the future  
8635,lit_tr9597,,,2022-03-16 04:02:37,2022-03-16 04:02:37,,79.9223527371596,4.3059931838022837e-05,119,121,,,,,,66/34,,,,,,,10.1021/ma500146v,43550        Tg etc. will be inputted in the future  
8636,lit_tr9598,,,2022-03-16 04:02:37,2022-03-16 04:02:37,,59.66207024485584,1.634927965776235e-05,119,121,,,,,,66/34,,,,,,,10.1021/ma500146v,43550        Tg etc. will be inputted in the future  
8637,lit_tr9599,,,2022-03-16 04:02:37,2022-03-16 04:02:37,,49.736888325215205,9.478366054348876e-06,119,121,,,,,,66/34,,,,,,,10.1021/ma500146v,43550        Tg etc. will be inputted in the future  
96,lit_tr96,,,2022-03-16 04:02:11,2022-03-16 04:02:11,,60.599518983505845,0.0007253066695956518,1,282,364,,,,0.279/0.129/0.296,,,,,47.0,-76.0,63.0,not available,"43221 Masaru Heishi a,c, Hiroki Niwa a, Takahiro Uno a, Masataka Kubo b, Takahito Itoh 2013 Division of Chemistry for Materials, Graduate School of Engineering, Mie University, 1577 Kurimamachiya-cho, Tsu, Mie 514-8507, Japan Japan Electrochimica Acta Polymer electrolytes based on polyanionic lithium salts PEO/poly(lithium acrylate) 1/10   PEO600000/poly(lithium acrylate)"
960,lit_tr960,,,2022-03-16 04:02:13,2022-03-16 04:02:13,,14.095633220072443,7.054804771974012e-08,6,358,,,,,0.833333333/0.083333333,,,,,,-45.2,,10.1021/ma021734u,"43278 Noriyoshi Matsumi, Kazunori Sugai, and Hiroyuki Ohno 2003 Department of Biotechnology, Tokyo University of Agriculture & Technology Japan Macromolecules Ion Conductive Characteristics of Alkylborane Type and Boric Ester Type Polymer Electrolytes Derived from Mesitylborane    PEO4+borane/TFSI"
8638,lit_tr9600,,,2022-03-16 04:02:37,2022-03-16 04:02:37,,44.95220532103707,6.311838176688243e-06,119,121,,,,,,66/34,,,,,,,10.1021/ma500146v,43550        Tg etc. will be inputted in the future  
8639,lit_tr9601,,,2022-03-16 04:02:37,2022-03-16 04:02:37,,39.76171139583988,4.464680226925938e-06,119,121,,,,,,66/34,,,,,,,10.1021/ma500146v,43550        Tg etc. will be inputted in the future  
8640,lit_tr9602,,,2022-03-16 04:02:37,2022-03-16 04:02:37,,34.69226616514237,3.0723451844339725e-06,119,121,,,,,,66/34,,,,,,,10.1021/ma500146v,43550        Tg etc. will be inputted in the future  
8641,lit_tr9603,,,2022-03-16 04:02:37,2022-03-16 04:02:37,,29.991289717220297,1.922574917847976e-06,119,121,,,,,,66/34,,,,,,,10.1021/ma500146v,43550        Tg etc. will be inputted in the future  
8642,lit_tr9604,,,2022-03-16 04:02:37,2022-03-16 04:02:37,,25.146835030740306,1.1923400707409225e-06,119,121,,,,,,66/34,,,,,,,10.1021/ma500146v,43550        Tg etc. will be inputted in the future  
8643,lit_tr9605,,,2022-03-16 04:02:37,2022-03-16 04:02:37,,20.843463691491195,8.101711247826303e-07,119,121,,,,,,66/34,,,,,,,10.1021/ma500146v,43550        Tg etc. will be inputted in the future  
8644,lit_tr9606,,,2022-03-16 04:02:37,2022-03-16 04:02:37,,14.732819987863309,4.013953903348595e-07,119,121,,,,,,66/34,,,,,,,10.1021/ma500146v,43550        Tg etc. will be inputted in the future  
8645,lit_tr9607,,,2022-03-16 04:02:37,2022-03-16 04:02:37,,9.855972061761008,2.0870124975197053e-07,119,121,,,,,,66/34,,,,,,,10.1021/ma500146v,43550        Tg etc. will be inputted in the future  
8646,lit_tr9608,,,2022-03-16 04:02:37,2022-03-16 04:02:37,,4.980116838432878,1.0666596328646339e-07,119,121,,,,,,66/34,,,,,,,10.1021/ma500146v,43550        Tg etc. will be inputted in the future  
8647,lit_tr9609,,,2022-03-16 04:02:37,2022-03-16 04:02:37,,-0.17189303645636755,4.7723261486364846e-08,119,121,,,,,,66/34,,,,,,,10.1021/ma500146v,43550        Tg etc. will be inputted in the future  
961,lit_tr961,,,2022-03-16 04:02:13,2022-03-16 04:02:13,,12.973032904148795,6.135910270357538e-08,6,358,,,,,0.833333333/0.083333333,,,,,,-45.2,,10.1021/ma021734u,"43278 Noriyoshi Matsumi, Kazunori Sugai, and Hiroyuki Ohno 2003 Department of Biotechnology, Tokyo University of Agriculture & Technology Japan Macromolecules Ion Conductive Characteristics of Alkylborane Type and Boric Ester Type Polymer Electrolytes Derived from Mesitylborane    PEO4+borane/TFSI"
8648,lit_tr9610,,,2022-03-16 04:02:37,2022-03-16 04:02:37,,-5.08803111954694,1.6661543638047493e-08,119,121,,,,,,66/34,,,,,,,10.1021/ma500146v,43550        Tg etc. will be inputted in the future  
8649,lit_tr9611,,,2022-03-16 04:02:37,2022-03-16 04:02:37,,-10.23698837149908,5.4232515987640895e-09,119,121,,,,,,66/34,,,,,,,10.1021/ma500146v,43550        Tg etc. will be inputted in the future  
8650,lit_tr9612,,,2022-03-16 04:02:37,2022-03-16 04:02:37,,-15.374894100579581,1.6368526937111745e-09,119,121,,,,,,66/34,,,,,,,10.1021/ma500146v,43550        Tg etc. will be inputted in the future  
8651,lit_tr9613,,,2022-03-16 04:02:37,2022-03-16 04:02:37,,-20.198434806295722,4.389699028497956e-10,119,121,,,,,,66/34,,,,,,,10.1021/ma500146v,43550        Tg etc. will be inputted in the future  
8652,lit_tr9614,,,2022-03-16 04:02:37,2022-03-16 04:02:37,,-25.308558070446765,9.841411851812661e-11,119,121,,,,,,66/34,,,,,,,10.1021/ma500146v,43550        Tg etc. will be inputted in the future  
8653,lit_tr9615,,,2022-03-16 04:02:37,2022-03-16 04:02:37,,-30.33237414066707,1.7361676687522524e-11,119,121,,,,,,66/34,,,,,,,10.1021/ma500146v,43550        Tg etc. will be inputted in the future  
8654,lit_tr9616,,,2022-03-16 04:02:37,2022-03-16 04:02:37,,110.3820295290833,0.00012496091412919947,119,121,,,,,,66/34,,,,,,,10.1021/ma500146v,43550        Tg etc. will be inputted in the future  
8655,lit_tr9617,,,2022-03-16 04:02:37,2022-03-16 04:02:37,,122.05925481727803,0.00015615230060005147,119,121,,,,,,66/34,,,,,,,10.1021/ma500146v,43550        Tg etc. will be inputted in the future  
8656,lit_tr9618,,,2022-03-16 04:02:37,2022-03-16 04:02:37,,120.88751319879839,0.00028339388417323463,119,121,,,,,,44/54,,,,,,,10.1021/ma500146v,43550        Tg etc. will be inputted in the future  
8657,lit_tr9619,,,2022-03-16 04:02:37,2022-03-16 04:02:37,,109.67221213938006,0.0002255250063054187,119,121,,,,,,44/54,,,,,,,10.1021/ma500146v,43550        Tg etc. will be inputted in the future  
962,lit_tr962,,,2022-03-16 04:02:13,2022-03-16 04:02:13,,12.0673555901746,5.3367025825357515e-08,6,358,,,,,0.833333333/0.083333333,,,,,,-45.2,,10.1021/ma021734u,"43278 Noriyoshi Matsumi, Kazunori Sugai, and Hiroyuki Ohno 2003 Department of Biotechnology, Tokyo University of Agriculture & Technology Japan Macromolecules Ion Conductive Characteristics of Alkylborane Type and Boric Ester Type Polymer Electrolytes Derived from Mesitylborane    PEO4+borane/TFSI"
8658,lit_tr9620,,,2022-03-16 04:02:37,2022-03-16 04:02:37,,100.39080062913683,0.00017860285024310594,119,121,,,,,,44/54,,,,,,,10.1021/ma500146v,43550        Tg etc. will be inputted in the future  
8659,lit_tr9621,,,2022-03-16 04:02:37,2022-03-16 04:02:37,,91.04590097291947,0.00013604972886879603,119,121,,,,,,44/54,,,,,,,10.1021/ma500146v,43550        Tg etc. will be inputted in the future  
8660,lit_tr9622,,,2022-03-16 04:02:37,2022-03-16 04:02:37,,85.20401039629559,0.00010464731082051329,119,121,,,,,,44/54,,,,,,,10.1021/ma500146v,43550        Tg etc. will be inputted in the future  
8661,lit_tr9623,,,2022-03-16 04:02:37,2022-03-16 04:02:37,,80.1804011694698,0.00010164002956942376,119,121,,,,,,44/54,,,,,,,10.1021/ma500146v,43550        Tg etc. will be inputted in the future  
8662,lit_tr9624,,,2022-03-16 04:02:37,2022-03-16 04:02:37,,68.09711235869025,6.374588370484181e-05,119,121,,,,,,44/54,,,,,,,10.1021/ma500146v,43550        Tg etc. will be inputted in the future  
8663,lit_tr9625,,,2022-03-16 04:02:37,2022-03-16 04:02:37,,50.34241871336991,1.7671255059936886e-05,119,121,,,,,,44/54,,,,,,,10.1021/ma500146v,43550        Tg etc. will be inputted in the future  
8664,lit_tr9626,,,2022-03-16 04:02:37,2022-03-16 04:02:37,,45.086641717469206,1.3936445977125845e-05,119,121,,,,,,44/54,,,,,,,10.1021/ma500146v,43550        Tg etc. will be inputted in the future  
8665,lit_tr9627,,,2022-03-16 04:02:37,2022-03-16 04:02:37,,40.36881060325908,1.0455099712989766e-05,119,121,,,,,,44/54,,,,,,,10.1021/ma500146v,43550        Tg etc. will be inputted in the future  
8666,lit_tr9628,,,2022-03-16 04:02:37,2022-03-16 04:02:37,,35.069689602958306,7.989958188423053e-06,119,121,,,,,,44/54,,,,,,,10.1021/ma500146v,43550        Tg etc. will be inputted in the future  
8667,lit_tr9629,,,2022-03-16 04:02:37,2022-03-16 04:02:37,,30.29349657687601,5.8865572252494155e-06,119,121,,,,,,44/54,,,,,,,10.1021/ma500146v,43550        Tg etc. will be inputted in the future  
963,lit_tr963,,,2022-03-16 04:02:13,2022-03-16 04:02:13,,11.305529360361959,4.890958749686926e-08,6,358,,,,,0.833333333/0.083333333,,,,,,-45.2,,10.1021/ma021734u,"43278 Noriyoshi Matsumi, Kazunori Sugai, and Hiroyuki Ohno 2003 Department of Biotechnology, Tokyo University of Agriculture & Technology Japan Macromolecules Ion Conductive Characteristics of Alkylborane Type and Boric Ester Type Polymer Electrolytes Derived from Mesitylborane    PEO4+borane/TFSI"
8668,lit_tr9630,,,2022-03-16 04:02:37,2022-03-16 04:02:37,,25.156766252309296,4.076654619932847e-06,119,121,,,,,,44/54,,,,,,,10.1021/ma500146v,43550        Tg etc. will be inputted in the future  
8669,lit_tr9631,,,2022-03-16 04:02:37,2022-03-16 04:02:37,,20.353780439968887,2.837486233224086e-06,119,121,,,,,,44/54,,,,,,,10.1021/ma500146v,43550        Tg etc. will be inputted in the future  
8670,lit_tr9632,,,2022-03-16 04:02:37,2022-03-16 04:02:37,,16.359355981224553,2.2016419725830865e-06,119,121,,,,,,44/54,,,,,,,10.1021/ma500146v,43550        Tg etc. will be inputted in the future  
8671,lit_tr9633,,,2022-03-16 04:02:37,2022-03-16 04:02:37,,10.178924791072745,2.645412465732681e-09,119,121,,,,,,44/54,,,,,,,10.1021/ma500146v,43550        Tg etc. will be inputted in the future  
8672,lit_tr9634,,,2022-03-16 04:02:37,2022-03-16 04:02:37,,5.09591375358076,8.005256677777534e-10,119,121,,,,,,44/54,,,,,,,10.1021/ma500146v,43550        Tg etc. will be inputted in the future  
8673,lit_tr9635,,,2022-03-16 04:02:37,2022-03-16 04:02:37,,-0.08643769902590748,3.028765166677374e-10,119,121,,,,,,44/54,,,,,,,10.1021/ma500146v,43550        Tg etc. will be inputted in the future  
8674,lit_tr9636,,,2022-03-16 04:02:37,2022-03-16 04:02:37,,-10.030257366803141,2.315572127538919e-07,119,121,,,,,,44/54,,,,,,,10.1021/ma500146v,43550        Tg etc. will be inputted in the future  
8675,lit_tr9637,,,2022-03-16 04:02:37,2022-03-16 04:02:37,,61.014354073190475,4.101127070551285e-05,119,121,,,,,,44/54,,,,,,,10.1021/ma500146v,43550        Tg etc. will be inputted in the future  
8676,lit_tr9638,,,2022-03-16 04:02:37,2022-03-16 04:02:37,,120.68082641514059,0.00020028808500408498,119,121,,,,,,30/70,,,,,,,10.1021/ma500146v,43550        Tg etc. will be inputted in the future  
8677,lit_tr9639,,,2022-03-16 04:02:37,2022-03-16 04:02:37,,110.68031050633527,0.00016465869471036856,119,121,,,,,,30/70,,,,,,,10.1021/ma500146v,43550        Tg etc. will be inputted in the future  
964,lit_tr964,,,2022-03-16 04:02:13,2022-03-16 04:02:13,,10.067601180904148,3.96720826443106e-08,6,358,,,,,0.833333333/0.083333333,,,,,,-45.2,,10.1021/ma021734u,"43278 Noriyoshi Matsumi, Kazunori Sugai, and Hiroyuki Ohno 2003 Department of Biotechnology, Tokyo University of Agriculture & Technology Japan Macromolecules Ion Conductive Characteristics of Alkylborane Type and Boric Ester Type Polymer Electrolytes Derived from Mesitylborane    PEO4+borane/TFSI"
8678,lit_tr9640,,,2022-03-16 04:02:37,2022-03-16 04:02:37,,100.11905745856058,0.0001340806280946334,119,121,,,,,,30/70,,,,,,,10.1021/ma500146v,43550        Tg etc. will be inputted in the future  
8679,lit_tr9641,,,2022-03-16 04:02:37,2022-03-16 04:02:37,,90.62006056046795,9.924391983538229e-05,119,121,,,,,,30/70,,,,,,,10.1021/ma500146v,43550        Tg etc. will be inputted in the future  
8680,lit_tr9642,,,2022-03-16 04:02:37,2022-03-16 04:02:37,,85.19540280435899,7.593323189079143e-05,119,121,,,,,,30/70,,,,,,,10.1021/ma500146v,43550        Tg etc. will be inputted in the future  
8681,lit_tr9643,,,2022-03-16 04:02:37,2022-03-16 04:02:37,,79.93609567546662,7.29732623653256e-05,119,121,,,,,,30/70,,,,,,,10.1021/ma500146v,43550        Tg etc. will be inputted in the future  
8682,lit_tr9644,,,2022-03-16 04:02:37,2022-03-16 04:02:37,,70.75268103566327,5.267022315341603e-05,119,121,,,,,,30/70,,,,,,,10.1021/ma500146v,43550        Tg etc. will be inputted in the future  
8683,lit_tr9645,,,2022-03-16 04:02:37,2022-03-16 04:02:37,,67.8694830980703,4.625470957151657e-05,119,121,,,,,,30/70,,,,,,,10.1021/ma500146v,43550        Tg etc. will be inputted in the future  
8684,lit_tr9646,,,2022-03-16 04:02:37,2022-03-16 04:02:37,,60.34515062870645,3.731711812167496e-05,119,121,,,,,,30/70,,,,,,,10.1021/ma500146v,43550        Tg etc. will be inputted in the future  
8685,lit_tr9647,,,2022-03-16 04:02:37,2022-03-16 04:02:37,,57.83916461788294,3.166162429558475e-05,119,121,,,,,,30/70,,,,,,,10.1021/ma500146v,43550        Tg etc. will be inputted in the future  
8686,lit_tr9648,,,2022-03-16 04:02:37,2022-03-16 04:02:37,,50.54741787297678,2.4548061776170028e-05,119,121,,,,,,30/70,,,,,,,10.1021/ma500146v,43550        Tg etc. will be inputted in the future  
8687,lit_tr9649,,,2022-03-16 04:02:37,2022-03-16 04:02:37,,46.09130517797661,1.9118696445052408e-05,119,121,,,,,,30/70,,,,,,,10.1021/ma500146v,43550        Tg etc. will be inputted in the future  
965,lit_tr965,,,2022-03-16 04:02:13,2022-03-16 04:02:13,,9.180275037684055,3.572975185376858e-08,6,358,,,,,0.833333333/0.083333333,,,,,,-45.2,,10.1021/ma021734u,"43278 Noriyoshi Matsumi, Kazunori Sugai, and Hiroyuki Ohno 2003 Department of Biotechnology, Tokyo University of Agriculture & Technology Japan Macromolecules Ion Conductive Characteristics of Alkylborane Type and Boric Ester Type Polymer Electrolytes Derived from Mesitylborane    PEO4+borane/TFSI"
8688,lit_tr9650,,,2022-03-16 04:02:37,2022-03-16 04:02:37,,41.98175566334555,1.5318536488523482e-05,119,121,,,,,,30/70,,,,,,,10.1021/ma500146v,43550        Tg etc. will be inputted in the future  
8689,lit_tr9651,,,2022-03-16 04:02:37,2022-03-16 04:02:37,,38.013417453532725,1.23815569603045e-05,119,121,,,,,,30/70,,,,,,,10.1021/ma500146v,43550        Tg etc. will be inputted in the future  
8690,lit_tr9652,,,2022-03-16 04:02:37,2022-03-16 04:02:37,,34.144815739972444,1.0546956774046633e-05,119,121,,,,,,30/70,,,,,,,10.1021/ma500146v,43550        Tg etc. will be inputted in the future  
8691,lit_tr9653,,,2022-03-16 04:02:37,2022-03-16 04:02:37,,30.126114558087238,8.236058913406228e-06,119,121,,,,,,30/70,,,,,,,10.1021/ma500146v,43550        Tg etc. will be inputted in the future  
8692,lit_tr9654,,,2022-03-16 04:02:37,2022-03-16 04:02:37,,26.082706886358835,6.225912709267745e-06,119,121,,,,,,30/70,,,,,,,10.1021/ma500146v,43550        Tg etc. will be inputted in the future  
8693,lit_tr9655,,,2022-03-16 04:02:37,2022-03-16 04:02:37,,22.659255256199117,4.757944314009409e-06,119,121,,,,,,30/70,,,,,,,10.1021/ma500146v,43550        Tg etc. will be inputted in the future  
8694,lit_tr9656,,,2022-03-16 04:02:37,2022-03-16 04:02:37,,19.549944413160745,4.327764927371607e-06,119,121,,,,,,30/70,,,,,,,10.1021/ma500146v,43550        Tg etc. will be inputted in the future  
8695,lit_tr9657,,,2022-03-16 04:02:37,2022-03-16 04:02:37,,15.526308293016939,6.568509877461384e-07,119,121,,,,,,30/70,,,,,,,10.1021/ma500146v,43550        Tg etc. will be inputted in the future  
8696,lit_tr9658,,,2022-03-16 04:02:37,2022-03-16 04:02:37,,10.150618220049068,4.893665488003976e-10,119,121,,,,,,30/70,,,,,,,10.1021/ma500146v,43550        Tg etc. will be inputted in the future  
8697,lit_tr9659,,,2022-03-16 04:02:37,2022-03-16 04:02:37,,5.072852431232434,1.9244785376132007e-10,119,121,,,,,,30/70,,,,,,,10.1021/ma500146v,43550        Tg etc. will be inputted in the future  
966,lit_tr966,,,2022-03-16 04:02:13,2022-03-16 04:02:13,,60.76702028479116,1.1497568349484544e-05,7,353,,,,,0.8333333/0.0833333,,,,,,,,10.1021/ma021734u,"43278 Noriyoshi Matsumi, Kazunori Sugai, and Hiroyuki Ohno 2003 Department of Biotechnology, Tokyo University of Agriculture & Technology Japan Macromolecules Ion Conductive Characteristics of Alkylborane Type and Boric Ester Type Polymer Electrolytes Derived from Mesitylborane    PEO4+borane/TFSI"
8698,lit_tr9660,,,2022-03-16 04:02:37,2022-03-16 04:02:37,,0.08270358588339377,9.083084615888794e-11,119,121,,,,,,30/70,,,,,,,10.1021/ma500146v,43550        Tg etc. will be inputted in the future  
8699,lit_tr9661,,,2022-03-16 04:02:37,2022-03-16 04:02:37,,25.0,1.1e-05,133,,,,,,,,,,,,,,10.1021/cm970717u,43550        Tg etc. will be inputted in the future  
8700,lit_tr9662,,,2022-03-16 04:02:37,2022-03-16 04:02:37,,25.0,3.5e-06,132,,,,,,,,,,,,,,10.1021/cm970717u,43550        Tg etc. will be inputted in the future  
8701,lit_tr9663,,,2022-03-16 04:02:37,2022-03-16 04:02:37,,25.0,5.0999999999999995e-06,131,,,,,,,,,,,,,,10.1021/cm970717u,43550        Tg etc. will be inputted in the future  
8702,lit_tr9664,,,2022-03-16 04:02:37,2022-03-16 04:02:37,,25.0,2.9999999999999996e-09,135,,,,,,,,,,,,,,10.1021/cm970717u,43550        Tg etc. will be inputted in the future  
8703,lit_tr9665,,,2022-03-16 04:02:37,2022-03-16 04:02:37,,25.0,5e-09,137,,,,,,,,,,,,,,10.1021/cm970717u,43550        Tg etc. will be inputted in the future  
8704,lit_tr9666,,,2022-03-16 04:02:37,2022-03-16 04:02:37,,25.0,8e-09,139,,,,,,,,,,,,,,10.1021/cm970717u,43550        Tg etc. will be inputted in the future  
8705,lit_tr9667,,,2022-03-16 04:02:37,2022-03-16 04:02:37,,25.0,2.8000000000000003e-08,140,,,,,,,,,,,,,,10.1021/cm970717u,43550        Tg etc. will be inputted in the future  
8706,lit_tr9668,,,2022-03-16 04:02:37,2022-03-16 04:02:37,,25.0,5.4e-07,141,,,,,,,,,,,,,,10.1021/cm970717u,43550        Tg etc. will be inputted in the future  
8707,lit_tr9669,,,2022-03-16 04:02:37,2022-03-16 04:02:37,,25.0,1.1e-06,134,,,,,,,,,,,,,,10.1021/cm970717u,43550        Tg etc. will be inputted in the future  
967,lit_tr967,,,2022-03-16 04:02:13,2022-03-16 04:02:13,,59.250948672307516,1.017597426554725e-05,7,353,,,,,0.8333333/0.0833333,,,,,,,,10.1021/ma021734u,"43278 Noriyoshi Matsumi, Kazunori Sugai, and Hiroyuki Ohno 2003 Department of Biotechnology, Tokyo University of Agriculture & Technology Japan Macromolecules Ion Conductive Characteristics of Alkylborane Type and Boric Ester Type Polymer Electrolytes Derived from Mesitylborane    PEO4+borane/TFSI"
8708,lit_tr9670,,,2022-03-16 04:02:37,2022-03-16 04:02:37,,25.0,2.4e-06,136,,,,,,,,,,,,,,10.1021/cm970717u,43550        Tg etc. will be inputted in the future  
8709,lit_tr9671,,,2022-03-16 04:02:37,2022-03-16 04:02:37,,25.0,3.6999999999999997e-06,138,,,,,,,,,,,,,,10.1021/cm970717u,43550        Tg etc. will be inputted in the future  
8710,lit_tr9672,,,2022-03-16 04:02:37,2022-03-16 04:02:37,,25.0,1e-10,143,,,,,,,,,,,,,,10.1021/cm970717u,43550        Tg etc. will be inputted in the future  
8711,lit_tr9673,,,2022-03-16 04:02:37,2022-03-16 04:02:37,,25.0,8.199999999999999e-08,144,,,,,,,,,,,,,,10.1021/cm970717u,43550        Tg etc. will be inputted in the future  
8712,lit_tr9674,,,2022-03-16 04:02:37,2022-03-16 04:02:37,,25.0,4.5999999999999994e-07,145,,,,,,,,,,,,,,10.1021/cm970717u,43550        Tg etc. will be inputted in the future  
8713,lit_tr9675,,,2022-03-16 04:02:37,2022-03-16 04:02:37,,25.0,1.8999999999999998e-07,142,,,,,,,,,,,,,,10.1021/cm970717u,43550        Tg etc. will be inputted in the future  
8714,lit_tr9676,,,2022-03-16 04:02:37,2022-03-16 04:02:37,,25.0,1e-09,125,,,,,,,,,,,,,,10.1021/cm970717u,43550        Tg etc. will be inputted in the future  
8715,lit_tr9677,,,2022-03-16 04:02:37,2022-03-16 04:02:37,,25.0,2.9999999999999996e-09,126,,,,,,,,,,,,,,10.1021/cm970717u,43550        Tg etc. will be inputted in the future  
8716,lit_tr9678,,,2022-03-16 04:02:37,2022-03-16 04:02:37,,25.0,5.6000000000000005e-08,127,,,,,,,,,,,,,,10.1021/cm970717u,43550        Tg etc. will be inputted in the future  
8717,lit_tr9679,,,2022-03-16 04:02:37,2022-03-16 04:02:37,,25.0,1.1e-08,128,,,,,,,,,,,,,,10.1021/cm970717u,43550        Tg etc. will be inputted in the future  
968,lit_tr968,,,2022-03-16 04:02:13,2022-03-16 04:02:13,,58.49811869288192,9.49014832002487e-06,7,353,,,,,0.8333333/0.0833333,,,,,,,,10.1021/ma021734u,"43278 Noriyoshi Matsumi, Kazunori Sugai, and Hiroyuki Ohno 2003 Department of Biotechnology, Tokyo University of Agriculture & Technology Japan Macromolecules Ion Conductive Characteristics of Alkylborane Type and Boric Ester Type Polymer Electrolytes Derived from Mesitylborane    PEO4+borane/TFSI"
8718,lit_tr9680,,,2022-03-16 04:02:37,2022-03-16 04:02:37,,25.0,2e-07,129,,,,,,,,,,,,,,10.1021/cm970717u,43550        Tg etc. will be inputted in the future  
8719,lit_tr9681,,,2022-03-16 04:02:37,2022-03-16 04:02:37,,25.0,5.8e-07,130,,,,,,,,,,,,,,10.1021/cm970717u,43550        Tg etc. will be inputted in the future  
8720,lit_tr9682,,,2022-03-16 04:02:37,2022-03-16 04:02:37,,60.048637562328395,7.253895867932047e-05,131,,,,,,,,,,,,,,10.1021/cm970717u,43550        Tg etc. will be inputted in the future  
8721,lit_tr9683,,,2022-03-16 04:02:37,2022-03-16 04:02:37,,54.902468205698995,5.1965309355209026e-05,131,,,,,,,,,,,,,,10.1021/cm970717u,43550        Tg etc. will be inputted in the future  
8722,lit_tr9684,,,2022-03-16 04:02:37,2022-03-16 04:02:37,,49.82187420682692,3.404235471714225e-05,131,,,,,,,,,,,,,,10.1021/cm970717u,43550        Tg etc. will be inputted in the future  
8723,lit_tr9685,,,2022-03-16 04:02:37,2022-03-16 04:02:37,,44.89624792692314,2.3616012573740303e-05,131,,,,,,,,,,,,,,10.1021/cm970717u,43550        Tg etc. will be inputted in the future  
8724,lit_tr9686,,,2022-03-16 04:02:37,2022-03-16 04:02:37,,39.947576422483735,1.6119819946941574e-05,131,,,,,,,,,,,,,,10.1021/cm970717u,43550        Tg etc. will be inputted in the future  
8725,lit_tr9687,,,2022-03-16 04:02:37,2022-03-16 04:02:37,,34.81942394659694,1.101984346417543e-05,131,,,,,,,,,,,,,,10.1021/cm970717u,43550        Tg etc. will be inputted in the future  
8726,lit_tr9688,,,2022-03-16 04:02:37,2022-03-16 04:02:37,,30.900753780598507,8.049386370320278e-06,131,,,,,,,,,,,,,,10.1021/cm970717u,43550        Tg etc. will be inputted in the future  
8727,lit_tr9689,,,2022-03-16 04:02:37,2022-03-16 04:02:37,,25.828398584650074,5.4895538342992525e-06,131,,,,,,,,,,,,,,10.1021/cm970717u,43550        Tg etc. will be inputted in the future  
969,lit_tr969,,,2022-03-16 04:02:13,2022-03-16 04:02:13,,56.816574386014736,7.433819297732022e-06,7,353,,,,,0.8333333/0.0833333,,,,,,,,10.1021/ma021734u,"43278 Noriyoshi Matsumi, Kazunori Sugai, and Hiroyuki Ohno 2003 Department of Biotechnology, Tokyo University of Agriculture & Technology Japan Macromolecules Ion Conductive Characteristics of Alkylborane Type and Boric Ester Type Polymer Electrolytes Derived from Mesitylborane    PEO4+borane/TFSI"
8728,lit_tr9690,,,2022-03-16 04:02:37,2022-03-16 04:02:37,,17.789579201718766,1.971385048602654e-06,131,,,,,,,,,,,,,,10.1021/cm970717u,43550        Tg etc. will be inputted in the future  
8729,lit_tr9691,,,2022-03-16 04:02:37,2022-03-16 04:02:37,,13.858291769143932,1.3997575828425759e-06,131,,,,,,,,,,,,,,10.1021/cm970717u,43550        Tg etc. will be inputted in the future  
8730,lit_tr9692,,,2022-03-16 04:02:37,2022-03-16 04:02:37,,9.892067687935935,6.592739040361921e-07,131,,,,,,,,,,,,,,10.1021/cm970717u,43550        Tg etc. will be inputted in the future  
8731,lit_tr9693,,,2022-03-16 04:02:37,2022-03-16 04:02:37,,1.8833650977643401,2.1621633010209033e-07,131,,,,,,,,,,,,,,10.1021/cm970717u,43550        Tg etc. will be inputted in the future  
8732,lit_tr9694,,,2022-03-16 04:02:37,2022-03-16 04:02:37,,44.98446340317582,0.00012716838944691765,133,,,,,,,,,,,,,,10.1021/cm970717u,43550        Tg etc. will be inputted in the future  
8733,lit_tr9695,,,2022-03-16 04:02:37,2022-03-16 04:02:37,,39.86213181396556,7.897796179252247e-05,133,,,,,,,,,,,,,,10.1021/cm970717u,43550        Tg etc. will be inputted in the future  
8734,lit_tr9696,,,2022-03-16 04:02:37,2022-03-16 04:02:37,,34.81942394659694,4.700392783901539e-05,133,,,,,,,,,,,,,,10.1021/cm970717u,43550        Tg etc. will be inputted in the future  
8735,lit_tr9697,,,2022-03-16 04:02:37,2022-03-16 04:02:37,,29.93661870898302,2.7077340375607984e-05,133,,,,,,,,,,,,,,10.1021/cm970717u,43550        Tg etc. will be inputted in the future  
8736,lit_tr9698,,,2022-03-16 04:02:37,2022-03-16 04:02:37,,21.90594204227324,1.271766220020548e-05,133,,,,,,,,,,,,,,10.1021/cm970717u,43550        Tg etc. will be inputted in the future  
8737,lit_tr9699,,,2022-03-16 04:02:37,2022-03-16 04:02:37,,14.794971414201427,6.33673131092748e-06,133,,,,,,,,,,,,,,10.1021/cm970717u,43550        Tg etc. will be inputted in the future  
97,lit_tr97,,,2022-03-16 04:02:11,2022-03-16 04:02:11,,54.19692194052561,0.0007037861585555541,1,282,364,,,,0.279/0.129/0.296,,,,,47.0,-76.0,63.0,not available,"43221 Masaru Heishi a,c, Hiroki Niwa a, Takahiro Uno a, Masataka Kubo b, Takahito Itoh 2013 Division of Chemistry for Materials, Graduate School of Engineering, Mie University, 1577 Kurimamachiya-cho, Tsu, Mie 514-8507, Japan Japan Electrochimica Acta Polymer electrolytes based on polyanionic lithium salts PEO/poly(lithium acrylate) 1/10   PEO600000/poly(lithium acrylate)"
970,lit_tr970,,,2022-03-16 04:02:13,2022-03-16 04:02:13,,55.70498613218524,6.812915461471735e-06,7,353,,,,,0.8333333/0.0833333,,,,,,,,10.1021/ma021734u,"43278 Noriyoshi Matsumi, Kazunori Sugai, and Hiroyuki Ohno 2003 Department of Biotechnology, Tokyo University of Agriculture & Technology Japan Macromolecules Ion Conductive Characteristics of Alkylborane Type and Boric Ester Type Polymer Electrolytes Derived from Mesitylborane    PEO4+borane/TFSI"
8738,lit_tr9700,,,2022-03-16 04:02:37,2022-03-16 04:02:37,,9.892067687935935,3.787585178629296e-06,133,,,,,,,,,,,,,,10.1021/cm970717u,43550        Tg etc. will be inputted in the future  
8739,lit_tr9701,,,2022-03-16 04:02:37,2022-03-16 04:02:37,,5.898124547252678,1.8566178716703472e-06,133,,,,,,,,,,,,,,10.1021/cm970717u,43550        Tg etc. will be inputted in the future  
8740,lit_tr9702,,,2022-03-16 04:02:37,2022-03-16 04:02:37,,25.0,6.431799742200235e-05,281,107,,,,,,0.074845135/1,,,,,,,10.1016/0167-2738(96)00156-7,43550       gel   
8741,lit_tr9703,,,2022-03-16 04:02:37,2022-03-16 04:02:37,,25.0,0.00010352638750758477,281,107,,,,,,0.144650307/1,,,,,,,10.1016/0167-2738(96)00156-7,43550       gel   
8742,lit_tr9704,,,2022-03-16 04:02:37,2022-03-16 04:02:37,,25.0,0.00010361348338993355,281,107,,,,,,0.213675886/1,,,,,,,10.1016/0167-2738(96)00156-7,43550       gel   
8743,lit_tr9705,,,2022-03-16 04:02:37,2022-03-16 04:02:37,,25.0,7.971103539386087e-05,281,107,,,,,,0.286987119/1,,,,,,,10.1016/0167-2738(96)00156-7,43550       gel   
8744,lit_tr9706,,,2022-03-16 04:02:37,2022-03-16 04:02:37,,25.0,5.699910245265522e-05,281,107,,,,,,0.359055218/1,,,,,,,10.1016/0167-2738(96)00156-7,43550       gel   
8745,lit_tr9707,,,2022-03-16 04:02:37,2022-03-16 04:02:37,,25.0,5.420150200481683e-05,281,107,,,,,,0.428139793/1,,,,,,,10.1016/0167-2738(96)00156-7,43550       gel   
8746,lit_tr9708,,,2022-03-16 04:02:37,2022-03-16 04:02:37,,25.0,4.262163934732154e-05,281,107,,,,,,0.500098327/1,,,,,,,10.1016/0167-2738(96)00156-7,43550       gel   
8747,lit_tr9709,,,2022-03-16 04:02:37,2022-03-16 04:02:37,,25.0,2.771695851289325e-05,281,107,,,,,,0.578913065/1,,,,,,,10.1016/0167-2738(96)00156-7,43550       gel   
971,lit_tr971,,,2022-03-16 04:02:13,2022-03-16 04:02:13,,54.325988641822846,5.823069854405697e-06,7,353,,,,,0.8333333/0.0833333,,,,,,,,10.1021/ma021734u,"43278 Noriyoshi Matsumi, Kazunori Sugai, and Hiroyuki Ohno 2003 Department of Biotechnology, Tokyo University of Agriculture & Technology Japan Macromolecules Ion Conductive Characteristics of Alkylborane Type and Boric Ester Type Polymer Electrolytes Derived from Mesitylborane    PEO4+borane/TFSI"
8748,lit_tr9710,,,2022-03-16 04:02:37,2022-03-16 04:02:37,,25.0,8.306555941541968e-06,281,108,,,,,,0.070567909/1,,,,,,,10.1016/0167-2738(96)00156-7,43550       gel   
8749,lit_tr9711,,,2022-03-16 04:02:37,2022-03-16 04:02:37,,25.0,3.334221745735946e-05,281,108,,,,,,0.145956652/1,,,,,,,10.1016/0167-2738(96)00156-7,43550       gel   
8750,lit_tr9712,,,2022-03-16 04:02:37,2022-03-16 04:02:37,,25.0,7.402998303257698e-05,281,108,,,,,,0.21804582/1,,,,,,,10.1016/0167-2738(96)00156-7,43550       gel   
8751,lit_tr9713,,,2022-03-16 04:02:37,2022-03-16 04:02:37,,25.0,8.575313170951629e-05,281,108,,,,,,0.284248009/1,,,,,,,10.1016/0167-2738(96)00156-7,43550       gel   
8752,lit_tr9714,,,2022-03-16 04:02:37,2022-03-16 04:02:37,,25.0,8.520709566799046e-05,281,108,,,,,,0.359919091/1,,,,,,,10.1016/0167-2738(96)00156-7,43550       gel   
8753,lit_tr9715,,,2022-03-16 04:02:37,2022-03-16 04:02:37,,25.0,6.228106468417723e-05,281,108,,,,,,0.43328932/1,,,,,,,10.1016/0167-2738(96)00156-7,43550       gel   
8754,lit_tr9716,,,2022-03-16 04:02:37,2022-03-16 04:02:37,,25.0,4.861521428349434e-05,281,108,,,,,,0.499946622/1,,,,,,,10.1016/0167-2738(96)00156-7,43550       gel   
8755,lit_tr9717,,,2022-03-16 04:02:37,2022-03-16 04:02:37,,25.0,3.8792446789751474e-05,281,108,,,,,,0.573215715/1,,,,,,,10.1016/0167-2738(96)00156-7,43550       gel   
8756,lit_tr9718,,,2022-03-16 04:02:37,2022-03-16 04:02:37,,99.74278489548271,0.0003032846253804629,109,107,281,,,,,0.33/0.55/0.12,,,,,,,10.1016/0167-2738(96)00156-7,43550       gel   
8757,lit_tr9719,,,2022-03-16 04:02:37,2022-03-16 04:02:37,,80.09177579048315,0.00016835742422090802,109,107,281,,,,,0.33/0.55/0.12,,,,,,,10.1016/0167-2738(96)00156-7,43550       gel   
972,lit_tr972,,,2022-03-16 04:02:13,2022-03-16 04:02:13,,52.053252032520334,4.641592396165226e-06,7,353,,,,,0.8333333/0.0833333,,,,,,,,10.1021/ma021734u,"43278 Noriyoshi Matsumi, Kazunori Sugai, and Hiroyuki Ohno 2003 Department of Biotechnology, Tokyo University of Agriculture & Technology Japan Macromolecules Ion Conductive Characteristics of Alkylborane Type and Boric Ester Type Polymer Electrolytes Derived from Mesitylborane    PEO4+borane/TFSI"
8758,lit_tr9720,,,2022-03-16 04:02:37,2022-03-16 04:02:37,,60.28382574615654,8.138591418855894e-05,109,107,281,,,,,0.33/0.55/0.12,,,,,,,10.1016/0167-2738(96)00156-7,43550       gel   
8759,lit_tr9721,,,2022-03-16 04:02:37,2022-03-16 04:02:37,,40.16444759206837,3.142627777197771e-05,109,107,281,,,,,0.33/0.55/0.12,,,,,,,10.1016/0167-2738(96)00156-7,43550       gel   
8760,lit_tr9722,,,2022-03-16 04:02:37,2022-03-16 04:02:37,,24.963207547170327,1.1931347737669036e-05,109,107,281,,,,,0.33/0.55/0.12,,,,,,,10.1016/0167-2738(96)00156-7,43550       gel   
8761,lit_tr9723,,,2022-03-16 04:02:37,2022-03-16 04:02:37,,-0.19837117472786758,1.1766475985397459e-06,109,107,281,,,,,0.33/0.55/0.12,,,,,,,10.1016/0167-2738(96)00156-7,43550       gel
