Repository: KanHatakeyama/ion_predictor

# Ionic conductivity predictor 
- Database of Li conducting liquid and solid electrolytes (organic)
    - polymers, liquids, etc
- Predict thier ionic conductivity by machine learning
- Related paper
    - https://pubs.acs.org/doi/10.1021/jacs.9b11442
    - Database and models are slightly different from the original paper
        - mainly because of copyright and available module version issues

# Overview

## Chemical database

## Electrolyte database

## Predicted data
- Exported as a csv file
- Log10 (conductivity) is predicted

File: database/Composite-2022-03-16-1.csv (part 76 of 77)
id,title,subtitle,tags,created_at,updated_at,obtained_date,temperature,conductivity,component1,component2,component3,component4,component5,component6,mol_ratio,wt_ratio,melting_temp,inorg_name,inorg_contain_ratio,crystallinity,Tg,mp,reference,special_memo
8762,lit_tr9724,,,2022-03-16 04:02:37,2022-03-16 04:02:37,,-10.129785969084026,3.2191127348977273e-07,109,107,281,,,,,0.33/0.55/0.12,,,,,,,10.1016/0167-2738(96)00156-7,43550       gel   
8763,lit_tr9725,,,2022-03-16 04:02:37,2022-03-16 04:02:37,,100.25322200710076,0.00012855736457013537,109,107,281,,,,,0.5/0.41/0.09,,,,,,,10.1016/0167-2738(96)00156-7,43550       gel   
8764,lit_tr9726,,,2022-03-16 04:02:37,2022-03-16 04:02:37,,83.57693735792162,8.549418412057468e-05,109,107,281,,,,,0.5/0.41/0.09,,,,,,,10.1016/0167-2738(96)00156-7,43550       gel   
8765,lit_tr9727,,,2022-03-16 04:02:37,2022-03-16 04:02:37,,78.82575767067016,7.542894001069274e-05,109,107,281,,,,,0.5/0.41/0.09,,,,,,,10.1016/0167-2738(96)00156-7,43550       gel   
8766,lit_tr9728,,,2022-03-16 04:02:37,2022-03-16 04:02:37,,60.125961503326096,3.305575955247009e-05,109,107,281,,,,,0.5/0.41/0.09,,,,,,,10.1016/0167-2738(96)00156-7,43550       gel   
8767,lit_tr9729,,,2022-03-16 04:02:37,2022-03-16 04:02:37,,24.861987458487988,4.030351742487545e-06,109,107,281,,,,,0.5/0.41/0.09,,,,,,,10.1016/0167-2738(96)00156-7,43550       gel   
973,lit_tr973,,,2022-03-16 04:02:13,2022-03-16 04:02:13,,50.70464755708343,4.0370209204916934e-06,7,353,,,,,0.8333333/0.0833333,,,,,,,,10.1021/ma021734u,"43278 Noriyoshi Matsumi, Kazunori Sugai, and Hiroyuki Ohno 2003 Department of Biotechnology, Tokyo University of Agriculture & Technology Japan Macromolecules Ion Conductive Characteristics of Alkylborane Type and Boric Ester Type Polymer Electrolytes Derived from Mesitylborane    PEO4+borane/TFSI"
8768,lit_tr9730,,,2022-03-16 04:02:37,2022-03-16 04:02:37,,0.38228685667473883,3.2651639267322256e-07,109,107,281,,,,,0.5/0.41/0.09,,,,,,,10.1016/0167-2738(96)00156-7,43550       gel   
8769,lit_tr9731,,,2022-03-16 04:02:37,2022-03-16 04:02:37,,-10.200341225268573,1.1105692911122942e-07,109,107,281,,,,,0.5/0.41/0.09,,,,,,,10.1016/0167-2738(96)00156-7,43550       gel   
8770,lit_tr9732,,,2022-03-16 04:02:37,2022-03-16 04:02:37,,39.89840079252815,1.1953340318388664e-05,109,107,281,,,,,0.5/0.41/0.09,,,,,,,10.1016/0167-2738(96)00156-7,43550       gel   
8771,lit_tr9733,,,2022-03-16 04:02:37,2022-03-16 04:02:37,,99.36599865274582,1.065525814168626e-05,109,107,281,,,,,0.67/0.27/0.06,,,,,,,10.1016/0167-2738(96)00156-7,43550       gel   
8772,lit_tr9734,,,2022-03-16 04:02:37,2022-03-16 04:02:37,,81.110089686099,4.4880743814376225e-06,109,107,281,,,,,0.67/0.27/0.06,,,,,,,10.1016/0167-2738(96)00156-7,43550       gel   
8773,lit_tr9735,,,2022-03-16 04:02:37,2022-03-16 04:02:37,,59.6817785133922,1.4584631087794601e-06,109,107,281,,,,,0.67/0.27/0.06,,,,,,,10.1016/0167-2738(96)00156-7,43550       gel   
8774,lit_tr9736,,,2022-03-16 04:02:37,2022-03-16 04:02:37,,39.89840079252815,2.590128843880111e-07,109,107,281,,,,,0.67/0.27/0.06,,,,,,,10.1016/0167-2738(96)00156-7,43550       gel   
8775,lit_tr9737,,,2022-03-16 04:02:37,2022-03-16 04:02:37,,24.481862217438902,4.8457169717536895e-08,109,107,281,,,,,0.67/0.27/0.06,,,,,,,10.1016/0167-2738(96)00156-7,43550       gel   
8776,lit_tr9738,,,2022-03-16 04:02:37,2022-03-16 04:02:37,,20.0,0.0003,109,328,272,,,,,15/80/5,,,,,,,10.1149/1.2221654 ,43550       gel   
8777,lit_tr9739,,,2022-03-16 04:02:37,2022-03-16 04:02:37,,20.0,0.0012,109,328,219,272,,,,15/40/40/5,,,,,,,10.1149/1.2221654 ,43550       gel   
974,lit_tr974,,,2022-03-16 04:02:13,2022-03-16 04:02:13,,49.27847972069958,3.3908064452994814e-06,7,353,,,,,0.8333333/0.0833333,,,,,,,,10.1021/ma021734u,"43278 Noriyoshi Matsumi, Kazunori Sugai, and Hiroyuki Ohno 2003 Department of Biotechnology, Tokyo University of Agriculture & Technology Japan Macromolecules Ion Conductive Characteristics of Alkylborane Type and Boric Ester Type Polymer Electrolytes Derived from Mesitylborane    PEO4+borane/TFSI"
8778,lit_tr9740,,,2022-03-16 04:02:37,2022-03-16 04:02:37,,20.0,0.0011,109,328,281,,,,,10/80/5,,,,,,,10.1149/1.2221654 ,43550       gel   
8779,lit_tr9741,,,2022-03-16 04:02:37,2022-03-16 04:02:37,,39.808846472380424,0.0019455794473994955,109,328,219,272,,,,15/40/40/5,,,,,,,10.1149/1.2221654 ,43550       gel   
8780,lit_tr9742,,,2022-03-16 04:02:37,2022-03-16 04:02:37,,29.56359827175811,0.0015107073853728354,109,328,219,272,,,,15/40/40/5,,,,,,,10.1149/1.2221654 ,43550       gel   
8781,lit_tr9743,,,2022-03-16 04:02:37,2022-03-16 04:02:37,,10.053801137910227,0.0007135839252590208,109,328,219,272,,,,15/40/40/5,,,,,,,10.1149/1.2221654 ,43550       gel   
8782,lit_tr9744,,,2022-03-16 04:02:37,2022-03-16 04:02:37,,-0.08142862093291114,0.0005334960806417489,109,328,219,272,,,,15/40/40/5,,,,,,,10.1149/1.2221654 ,43550       gel   
8783,lit_tr9745,,,2022-03-16 04:02:37,2022-03-16 04:02:37,,-10.229434551993336,0.00029564794059563096,109,328,219,272,,,,15/40/40/5,,,,,,,10.1149/1.2221654 ,43550       gel   
8784,lit_tr9746,,,2022-03-16 04:02:37,2022-03-16 04:02:37,,70.62540591391627,0.007305316747065693,349,163,219,208,,,,20/50.8046647656971/13.8460895852701/15.3492456490327,,,,,,,10.1016/S0167-2738(00)00678-0,43550       gel   
8785,lit_tr9747,,,2022-03-16 04:02:37,2022-03-16 04:02:37,,55.35376922415401,0.005302109422040121,349,163,219,208,,,,20/50.8046647656971/13.8460895852701/15.3492456490327,,,,,,,10.1016/S0167-2738(00)00678-0,43550       gel   
8786,lit_tr9748,,,2022-03-16 04:02:37,2022-03-16 04:02:37,,34.061487315743136,0.0029635442572213165,349,163,219,208,,,,20/50.8046647656971/13.8460895852701/15.3492456490327,,,,,,,10.1016/S0167-2738(00)00678-0,43550       gel   
8787,lit_tr9749,,,2022-03-16 04:02:37,2022-03-16 04:02:37,,14.464263261583085,0.0016559187059853472,349,163,219,208,,,,20/50.8046647656971/13.8460895852701/15.3492456490327,,,,,,,10.1016/S0167-2738(00)00678-0,43550       gel   
975,lit_tr975,,,2022-03-16 04:02:13,2022-03-16 04:02:13,,47.95274388716712,3.053852099496083e-06,7,353,,,,,0.8333333/0.0833333,,,,,,,,10.1021/ma021734u,"43278 Noriyoshi Matsumi, Kazunori Sugai, and Hiroyuki Ohno 2003 Department of Biotechnology, Tokyo University of Agriculture & Technology Japan Macromolecules Ion Conductive Characteristics of Alkylborane Type and Boric Ester Type Polymer Electrolytes Derived from Mesitylborane    PEO4+borane/TFSI"
8788,lit_tr9750,,,2022-03-16 04:02:37,2022-03-16 04:02:37,,-5.141316807500402,0.0006178168091166828,349,163,219,208,,,,20/50.8046647656971/13.8460895852701/15.3492456490327,,,,,,,10.1016/S0167-2738(00)00678-0,43550       gel   
8789,lit_tr9751,,,2022-03-16 04:02:37,2022-03-16 04:02:37,,69.9917442413144,0.008195433019034137,349,163,219,208,,,,30/44.454081669985/12.1153283871114/13.4305899429036,,,,,,,10.1016/S0167-2738(00)00678-0,43550       gel   
8790,lit_tr9752,,,2022-03-16 04:02:37,2022-03-16 04:02:37,,49.615227205195026,0.004205059644830331,349,163,219,208,,,,30/44.454081669985/12.1153283871114/13.4305899429036,,,,,,,10.1016/S0167-2738(00)00678-0,43550       gel   
8791,lit_tr9753,,,2022-03-16 04:02:37,2022-03-16 04:02:37,,44.077132794435954,0.0037419334260125926,349,163,219,208,,,,30/44.454081669985/12.1153283871114/13.4305899429036,,,,,,,10.1016/S0167-2738(00)00678-0,43550       gel   
8792,lit_tr9754,,,2022-03-16 04:02:37,2022-03-16 04:02:37,,33.54978914211472,0.002717962950780689,349,163,219,208,,,,30/44.454081669985/12.1153283871114/13.4305899429036,,,,,,,10.1016/S0167-2738(00)00678-0,43550       gel   
8793,lit_tr9755,,,2022-03-16 04:02:37,2022-03-16 04:02:37,,23.70094647110517,0.0021522431046246916,349,163,219,208,,,,30/44.454081669985/12.1153283871114/13.4305899429036,,,,,,,10.1016/S0167-2738(00)00678-0,43550       gel   
8794,lit_tr9756,,,2022-03-16 04:02:37,2022-03-16 04:02:37,,16.263346370080683,0.0016099381030756953,349,163,219,208,,,,30/44.454081669985/12.1153283871114/13.4305899429036,,,,,,,10.1016/S0167-2738(00)00678-0,43550       gel   
8795,lit_tr9757,,,2022-03-16 04:02:37,2022-03-16 04:02:37,,3.693397439644741,0.001040754073759512,349,163,219,208,,,,30/44.454081669985/12.1153283871114/13.4305899429036,,,,,,,10.1016/S0167-2738(00)00678-0,43550       gel   
8796,lit_tr9758,,,2022-03-16 04:02:37,2022-03-16 04:02:37,,-3.970209570968052,0.0006547305950885979,349,163,219,208,,,,30/44.454081669985/12.1153283871114/13.4305899429036,,,,,,,10.1016/S0167-2738(00)00678-0,43550       gel   
8797,lit_tr9759,,,2022-03-16 04:02:37,2022-03-16 04:02:37,,-13.431305799408847,0.00033641163209902617,349,163,219,208,,,,30/44.454081669985/12.1153283871114/13.4305899429036,,,,,,,10.1016/S0167-2738(00)00678-0,43550       gel   
976,lit_tr976,,,2022-03-16 04:02:13,2022-03-16 04:02:13,,46.81252598895617,2.6101592190530027e-06,7,353,,,,,0.8333333/0.0833333,,,,,,,,10.1021/ma021734u,"43278 Noriyoshi Matsumi, Kazunori Sugai, and Hiroyuki Ohno 2003 Department of Biotechnology, Tokyo University of Agriculture & Technology Japan Macromolecules Ion Conductive Characteristics of Alkylborane Type and Boric Ester Type Polymer Electrolytes Derived from Mesitylborane    PEO4+borane/TFSI"
8798,lit_tr9760,,,2022-03-16 04:02:37,2022-03-16 04:02:37,,-20.187169185277497,0.00021781391730598578,349,163,219,208,,,,30/44.454081669985/12.1153283871114/13.4305899429036,,,,,,,10.1016/S0167-2738(00)00678-0,43550       gel   
8799,lit_tr9761,,,2022-03-16 04:02:37,2022-03-16 04:02:37,,71.20431566272799,0.001262409281946529,349,163,219,208,,,,40/38.1034985742728/10.3845671889526/11.5119342367746,,,,,,,10.1016/S0167-2738(00)00678-0,43550       gel   
8800,lit_tr9762,,,2022-03-16 04:02:37,2022-03-16 04:02:37,,55.2881579567877,0.000667484345733869,349,163,219,208,,,,40/38.1034985742728/10.3845671889526/11.5119342367746,,,,,,,10.1016/S0167-2738(00)00678-0,43550       gel   
8801,lit_tr9763,,,2022-03-16 04:02:37,2022-03-16 04:02:37,,42.39218280280602,0.00045749425540069367,349,163,219,208,,,,40/38.1034985742728/10.3845671889526/11.5119342367746,,,,,,,10.1016/S0167-2738(00)00678-0,43550       gel   
8802,lit_tr9764,,,2022-03-16 04:02:37,2022-03-16 04:02:37,,33.490215271537636,0.00031385974265764533,349,163,219,208,,,,40/38.1034985742728/10.3845671889526/11.5119342367746,,,,,,,10.1016/S0167-2738(00)00678-0,43550       gel   
8803,lit_tr9765,,,2022-03-16 04:02:37,2022-03-16 04:02:37,,23.64364896334422,0.00023462981371800038,349,163,219,208,,,,40/38.1034985742728/10.3845671889526/11.5119342367746,,,,,,,10.1016/S0167-2738(00)00678-0,43550       gel   
8804,lit_tr9766,,,2022-03-16 04:02:37,2022-03-16 04:02:37,,15.305822520209858,0.00017047700541347258,349,163,219,208,,,,40/38.1034985742728/10.3845671889526/11.5119342367746,,,,,,,10.1016/S0167-2738(00)00678-0,43550       gel   
8805,lit_tr9767,,,2022-03-16 04:02:37,2022-03-16 04:02:37,,4.8870045956342665,9.279871352174585e-05,349,163,219,208,,,,40/38.1034985742728/10.3845671889526/11.5119342367746,,,,,,,10.1016/S0167-2738(00)00678-0,43550       gel   
8806,lit_tr9768,,,2022-03-16 04:02:37,2022-03-16 04:02:37,,-6.355192627928318,4.630709252858376e-05,349,163,219,208,,,,40/38.1034985742728/10.3845671889526/11.5119342367746,,,,,,,10.1016/S0167-2738(00)00678-0,43550       gel   
8807,lit_tr9769,,,2022-03-16 04:02:37,2022-03-16 04:02:37,,-15.651152665048187,2.5203223653667634e-05,349,163,219,208,,,,40/38.1034985742728/10.3845671889526/11.5119342367746,,,,,,,10.1016/S0167-2738(00)00678-0,43550       gel   
977,lit_tr977,,,2022-03-16 04:02:13,2022-03-16 04:02:13,,45.6804787909183,2.2701836942504632e-06,7,353,,,,,0.8333333/0.0833333,,,,,,,,10.1021/ma021734u,"43278 Noriyoshi Matsumi, Kazunori Sugai, and Hiroyuki Ohno 2003 Department of Biotechnology, Tokyo University of Agriculture & Technology Japan Macromolecules Ion Conductive Characteristics of Alkylborane Type and Boric Ester Type Polymer Electrolytes Derived from Mesitylborane    PEO4+borane/TFSI"
8808,lit_tr9770,,,2022-03-16 04:02:37,2022-03-16 04:02:37,,-24.998055952028807,8.168223946677319e-06,349,163,219,208,,,,40/38.1034985742728/10.3845671889526/11.5119342367746,,,,,,,10.1016/S0167-2738(00)00678-0,43550       gel   
8809,lit_tr9771,,,2022-03-16 04:02:37,2022-03-16 04:02:37,,-30.597688973199723,1.6728797542195737e-07,349,163,219,208,,,,40/38.1034985742728/10.3845671889526/11.5119342367746,,,,,,,10.1016/S0167-2738(00)00678-0,43550       gel   
8810,lit_tr9772,,,2022-03-16 04:02:37,2022-03-16 04:02:37,,70.56153533523849,0.0011577966648183432,349,163,219,208,,,,50/31.7529154785607/8.65380599079383/9.59327853064546,,,,,,,10.1016/S0167-2738(00)00678-0,43550       gel   
8811,lit_tr9773,,,2022-03-16 04:02:37,2022-03-16 04:02:37,,55.289069044912026,0.0006869754075242141,349,163,219,208,,,,50/31.7529154785607/8.65380599079383/9.59327853064546,,,,,,,10.1016/S0167-2738(00)00678-0,43550       gel   
8812,lit_tr9774,,,2022-03-16 04:02:37,2022-03-16 04:02:37,,46.20255039150726,0.0004201054400783018,349,163,219,208,,,,50/31.7529154785607/8.65380599079383/9.59327853064546,,,,,,,10.1016/S0167-2738(00)00678-0,43550       gel   
8813,lit_tr9775,,,2022-03-16 04:02:37,2022-03-16 04:02:37,,35.53282050880949,0.0002719602044554123,349,163,219,208,,,,50/31.7529154785607/8.65380599079383/9.59327853064546,,,,,,,10.1016/S0167-2738(00)00678-0,43550       gel   
8814,lit_tr9776,,,2022-03-16 04:02:37,2022-03-16 04:02:37,,26.037587653353967,0.00018651776033248204,349,163,219,208,,,,50/31.7529154785607/8.65380599079383/9.59327853064546,,,,,,,10.1016/S0167-2738(00)00678-0,43550       gel   
8815,lit_tr9777,,,2022-03-16 04:02:37,2022-03-16 04:02:37,,13.506094519834846,0.00010444646375598915,349,163,219,208,,,,50/31.7529154785607/8.65380599079383/9.59327853064546,,,,,,,10.1016/S0167-2738(00)00678-0,43550       gel   
8816,lit_tr9778,,,2022-03-16 04:02:37,2022-03-16 04:02:37,,4.041446324139258,5.3691410517379155e-05,349,163,219,208,,,,50/31.7529154785607/8.65380599079383/9.59327853064546,,,,,,,10.1016/S0167-2738(00)00678-0,43550       gel   
8817,lit_tr9779,,,2022-03-16 04:02:37,2022-03-16 04:02:37,,-3.247977085489026,3.378211979881854e-05,349,163,219,208,,,,50/31.7529154785607/8.65380599079383/9.59327853064546,,,,,,,10.1016/S0167-2738(00)00678-0,43550       gel   
978,lit_tr978,,,2022-03-16 04:02:13,2022-03-16 04:02:13,,44.556312919749644,2.0805684092507676e-06,7,353,,,,,0.8333333/0.0833333,,,,,,,,10.1021/ma021734u,"43278 Noriyoshi Matsumi, Kazunori Sugai, and Hiroyuki Ohno 2003 Department of Biotechnology, Tokyo University of Agriculture & Technology Japan Macromolecules Ion Conductive Characteristics of Alkylborane Type and Boric Ester Type Polymer Electrolytes Derived from Mesitylborane    PEO4+borane/TFSI"
8818,lit_tr9780,,,2022-03-16 04:02:37,2022-03-16 04:02:37,,-15.306279876041856,1.2274986471107073e-05,349,163,219,208,,,,50/31.7529154785607/8.65380599079383/9.59327853064546,,,,,,,10.1016/S0167-2738(00)00678-0,43550       gel   
8819,lit_tr9781,,,2022-03-16 04:02:37,2022-03-16 04:02:37,,-24.006962491450906,4.338384281951713e-06,349,163,219,208,,,,50/31.7529154785607/8.65380599079383/9.59327853064546,,,,,,,10.1016/S0167-2738(00)00678-0,43550       gel   
8820,lit_tr9782,,,2022-03-16 04:02:37,2022-03-16 04:02:37,,-34.970559243612996,1.5758633678154205e-07,349,163,219,208,,,,50/31.7529154785607/8.65380599079383/9.59327853064546,,,,,,,10.1016/S0167-2738(00)00678-0,43550       gel   
8821,lit_tr9783,,,2022-03-16 04:02:37,2022-03-16 04:02:37,,-40.67692901264829,4.6906208678564185e-08,349,163,219,208,,,,50/31.7529154785607/8.65380599079383/9.59327853064546,,,,,,,10.1016/S0167-2738(00)00678-0,43550       gel   
8822,lit_tr9784,,,2022-03-16 04:02:37,2022-03-16 04:02:37,,69.88238554384452,0.00034558930344901753,349,163,219,208,,,,60/25.4023323828486/6.92304479263506/7.67462282451637,,,,,,,10.1016/S0167-2738(00)00678-0,43550       gel   
8823,lit_tr9785,,,2022-03-16 04:02:37,2022-03-16 04:02:37,,53.50758050632379,0.00018269793116116296,349,163,219,208,,,,60/25.4023323828486/6.92304479263506/7.67462282451637,,,,,,,10.1016/S0167-2738(00)00678-0,43550       gel   
8824,lit_tr9786,,,2022-03-16 04:02:37,2022-03-16 04:02:37,,43.971774182748504,0.00010545883399020057,349,163,219,208,,,,60/25.4023323828486/6.92304479263506/7.67462282451637,,,,,,,10.1016/S0167-2738(00)00678-0,43550       gel   
8825,lit_tr9787,,,2022-03-16 04:02:37,2022-03-16 04:02:37,,36.01483011458089,8.120233037702534e-05,349,163,219,208,,,,60/25.4023323828486/6.92304479263506/7.67462282451637,,,,,,,10.1016/S0167-2738(00)00678-0,43550       gel   
8826,lit_tr9788,,,2022-03-16 04:02:37,2022-03-16 04:02:37,,25.030929858892478,3.720310118421727e-05,349,163,219,208,,,,60/25.4023323828486/6.92304479263506/7.67462282451637,,,,,,,10.1016/S0167-2738(00)00678-0,43550       gel   
8827,lit_tr9789,,,2022-03-16 04:02:37,2022-03-16 04:02:37,,14.803518461770693,1.9124505573190397e-05,349,163,219,208,,,,60/25.4023323828486/6.92304479263506/7.67462282451637,,,,,,,10.1016/S0167-2738(00)00678-0,43550       gel   
979,lit_tr979,,,2022-03-16 04:02:13,2022-03-16 04:02:13,,43.611330790373415,1.7782794100389193e-06,7,353,,,,,0.8333333/0.0833333,,,,,,,,10.1021/ma021734u,"43278 Noriyoshi Matsumi, Kazunori Sugai, and Hiroyuki Ohno 2003 Department of Biotechnology, Tokyo University of Agriculture & Technology Japan Macromolecules Ion Conductive Characteristics of Alkylborane Type and Boric Ester Type Polymer Electrolytes Derived from Mesitylborane    PEO4+borane/TFSI"
8828,lit_tr9790,,,2022-03-16 04:02:37,2022-03-16 04:02:37,,4.006407423360429,1.1347471804907066e-05,349,163,219,208,,,,60/25.4023323828486/6.92304479263506/7.67462282451637,,,,,,,10.1016/S0167-2738(00)00678-0,43550       gel   
8829,lit_tr9791,,,2022-03-16 04:02:37,2022-03-16 04:02:37,,-4.466830964181156,4.5027393014848e-06,349,163,219,208,,,,60/25.4023323828486/6.92304479263506/7.67462282451637,,,,,,,10.1016/S0167-2738(00)00678-0,43550       gel   
8830,lit_tr9792,,,2022-03-16 04:02:37,2022-03-16 04:02:37,,-14.265530356865042,1.4595397051633707e-06,349,163,219,208,,,,60/25.4023323828486/6.92304479263506/7.67462282451637,,,,,,,10.1016/S0167-2738(00)00678-0,43550       gel   
8831,lit_tr9793,,,2022-03-16 04:02:37,2022-03-16 04:02:37,,-24.385951751132495,3.8659085958951816e-07,349,163,219,208,,,,60/25.4023323828486/6.92304479263506/7.67462282451637,,,,,,,10.1016/S0167-2738(00)00678-0,43550       gel   
8832,lit_tr9794,,,2022-03-16 04:02:37,2022-03-16 04:02:37,,-34.681288205165,5.4335319106656015e-08,349,163,219,208,,,,60/25.4023323828486/6.92304479263506/7.67462282451637,,,,,,,10.1016/S0167-2738(00)00678-0,43550       gel   
8833,lit_tr9795,,,2022-03-16 04:02:37,2022-03-16 04:02:37,,69.26231520280248,7.060600868544403e-05,349,163,219,208,,,,70/19.0517492871364/5.1922835944763/5.75596711838728,,,,,,,10.1016/S0167-2738(00)00678-0,43550       gel   
8834,lit_tr9796,,,2022-03-16 04:02:37,2022-03-16 04:02:37,,54.50484274292626,3.257175605977015e-05,349,163,219,208,,,,70/19.0517492871364/5.1922835944763/5.75596711838728,,,,,,,10.1016/S0167-2738(00)00678-0,43550       gel   
8835,lit_tr9797,,,2022-03-16 04:02:37,2022-03-16 04:02:37,,44.7168691376894,1.7245265899287758e-05,349,163,219,208,,,,70/19.0517492871364/5.1922835944763/5.75596711838728,,,,,,,10.1016/S0167-2738(00)00678-0,43550       gel   
8836,lit_tr9798,,,2022-03-16 04:02:37,2022-03-16 04:02:37,,34.60487082372339,8.827868623287568e-06,349,163,219,208,,,,70/19.0517492871364/5.1922835944763/5.75596711838728,,,,,,,10.1016/S0167-2738(00)00678-0,43550       gel   
8837,lit_tr9799,,,2022-03-16 04:02:37,2022-03-16 04:02:37,,24.560747805470726,4.44627866689688e-06,349,163,219,208,,,,70/19.0517492871364/5.1922835944763/5.75596711838728,,,,,,,10.1016/S0167-2738(00)00678-0,43550       gel   
98,lit_tr98,,,2022-03-16 04:02:11,2022-03-16 04:02:11,,49.84637275073402,0.0005815584937040051,1,282,364,,,,0.279/0.129/0.296,,,,,47.0,-76.0,63.0,not available,"43221 Masaru Heishi a,c, Hiroki Niwa a, Takahiro Uno a, Masataka Kubo b, Takahito Itoh 2013 Division of Chemistry for Materials, Graduate School of Engineering, Mie University, 1577 Kurimamachiya-cho, Tsu, Mie 514-8507, Japan Japan Electrochimica Acta Polymer electrolytes based on polyanionic lithium salts PEO/poly(lithium acrylate) 1/10   PEO600000/poly(lithium acrylate)"
980,lit_tr980,,,2022-03-16 04:02:13,2022-03-16 04:02:13,,42.58679549254157,1.6584294452132334e-06,7,353,,,,,0.8333333/0.0833333,,,,,,,,10.1021/ma021734u,"43278 Noriyoshi Matsumi, Kazunori Sugai, and Hiroyuki Ohno 2003 Department of Biotechnology, Tokyo University of Agriculture & Technology Japan Macromolecules Ion Conductive Characteristics of Alkylborane Type and Boric Ester Type Polymer Electrolytes Derived from Mesitylborane    PEO4+borane/TFSI"
8838,lit_tr9800,,,2022-03-16 04:02:37,2022-03-16 04:02:37,,14.299361584387668,1.7650369675137248e-06,349,163,219,208,,,,70/19.0517492871364/5.1922835944763/5.75596711838728,,,,,,,10.1016/S0167-2738(00)00678-0,43550       gel   
8839,lit_tr9801,,,2022-03-16 04:02:37,2022-03-16 04:02:37,,4.365859035423512,6.323764456468977e-07,349,163,219,208,,,,70/19.0517492871364/5.1922835944763/5.75596711838728,,,,,,,10.1016/S0167-2738(00)00678-0,43550       gel   
8840,lit_tr9802,,,2022-03-16 04:02:37,2022-03-16 04:02:37,,-5.468079292860978,2.825874443952103e-07,349,163,219,208,,,,70/19.0517492871364/5.1922835944763/5.75596711838728,,,,,,,10.1016/S0167-2738(00)00678-0,43550       gel   
8841,lit_tr9803,,,2022-03-16 04:02:37,2022-03-16 04:02:37,,-15.724334632229784,6.331394443600292e-08,349,163,219,208,,,,70/19.0517492871364/5.1922835944763/5.75596711838728,,,,,,,10.1016/S0167-2738(00)00678-0,43550       gel   
8842,lit_tr9804,,,2022-03-16 04:02:37,2022-03-16 04:02:37,,-25.773944137973388,6.7368507273866636e-09,349,163,219,208,,,,70/19.0517492871364/5.1922835944763/5.75596711838728,,,,,,,10.1016/S0167-2738(00)00678-0,43550       gel   
8843,lit_tr9805,,,2022-03-16 04:02:37,2022-03-16 04:02:37,,-30.67117433225738,2.000819258172361e-09,349,163,219,208,,,,70/19.0517492871364/5.1922835944763/5.75596711838728,,,,,,,10.1016/S0167-2738(00)00678-0,43550       gel   
8844,lit_tr9806,,,2022-03-16 04:02:37,2022-03-16 04:02:37,,69.8606733042447,7.021364608678411e-06,349,163,219,208,,,,80/12.7011661914243/3.46152239631753/3.83731141225819,,,,,,,10.1016/S0167-2738(00)00678-0,43550       gel   
8845,lit_tr9807,,,2022-03-16 04:02:37,2022-03-16 04:02:37,,54.42490759397538,2.574014716994353e-06,349,163,219,208,,,,80/12.7011661914243/3.46152239631753/3.83731141225819,,,,,,,10.1016/S0167-2738(00)00678-0,43550       gel   
8846,lit_tr9808,,,2022-03-16 04:02:37,2022-03-16 04:02:37,,44.63652805615959,1.1469792893622916e-06,349,163,219,208,,,,80/12.7011661914243/3.46152239631753/3.83731141225819,,,,,,,10.1016/S0167-2738(00)00678-0,43550       gel   
8847,lit_tr9809,,,2022-03-16 04:02:37,2022-03-16 04:02:37,,34.22889483280932,4.905770707483928e-07,349,163,219,208,,,,80/12.7011661914243/3.46152239631753/3.83731141225819,,,,,,,10.1016/S0167-2738(00)00678-0,43550       gel   
981,lit_tr981,,,2022-03-16 04:02:13,2022-03-16 04:02:13,,41.56886635746588,1.467800394200073e-06,7,353,,,,,0.8333333/0.0833333,,,,,,,,10.1021/ma021734u,"43278 Noriyoshi Matsumi, Kazunori Sugai, and Hiroyuki Ohno 2003 Department of Biotechnology, Tokyo University of Agriculture & Technology Japan Macromolecules Ion Conductive Characteristics of Alkylborane Type and Boric Ester Type Polymer Electrolytes Derived from Mesitylborane    PEO4+borane/TFSI"
8848,lit_tr9810,,,2022-03-16 04:02:37,2022-03-16 04:02:37,,24.478820677629756,1.903596913539792e-07,349,163,219,208,,,,80/12.7011661914243/3.46152239631753/3.83731141225819,,,,,,,10.1016/S0167-2738(00)00678-0,43550       gel   
8849,lit_tr9811,,,2022-03-16 04:02:37,2022-03-16 04:02:37,,14.289620765156258,6.89256621713614e-08,349,163,219,208,,,,80/12.7011661914243/3.46152239631753/3.83731141225819,,,,,,,10.1016/S0167-2738(00)00678-0,43550       gel   
8850,lit_tr9812,,,2022-03-16 04:02:37,2022-03-16 04:02:37,,4.727920749655198,1.6118810275260505e-08,349,163,219,208,,,,80/12.7011661914243/3.46152239631753/3.83731141225819,,,,,,,10.1016/S0167-2738(00)00678-0,43550       gel   
8851,lit_tr9813,,,2022-03-16 04:02:37,2022-03-16 04:02:37,,-5.504218972973035,2.9559578541453965e-09,349,163,219,208,,,,80/12.7011661914243/3.46152239631753/3.83731141225819,,,,,,,10.1016/S0167-2738(00)00678-0,43550       gel   
8852,lit_tr9814,,,2022-03-16 04:02:37,2022-03-16 04:02:37,,69.9898461651116,0.005585859852773809,349,163,219,208,,,,20/62.1441626494903/8.46825431497987/9.38758303552979,,,,,,,10.1016/S0167-2738(00)00678-0,43550       gel   
8853,lit_tr9815,,,2022-03-16 04:02:37,2022-03-16 04:02:37,,53.67572945831148,0.003787384529943423,349,163,219,208,,,,20/62.1441626494903/8.46825431497987/9.38758303552979,,,,,,,10.1016/S0167-2738(00)00678-0,43550       gel   
8854,lit_tr9816,,,2022-03-16 04:02:37,2022-03-16 04:02:37,,44.509876451873026,0.0026413730673744773,349,163,219,208,,,,20/62.1441626494903/8.46825431497987/9.38758303552979,,,,,,,10.1016/S0167-2738(00)00678-0,43550       gel   
8855,lit_tr9817,,,2022-03-16 04:02:37,2022-03-16 04:02:37,,35.34775098963752,0.001893700319226525,349,163,219,208,,,,20/62.1441626494903/8.46825431497987/9.38758303552979,,,,,,,10.1016/S0167-2738(00)00678-0,43550       gel   
8856,lit_tr9818,,,2022-03-16 04:02:37,2022-03-16 04:02:37,,26.23328832906725,0.0013205655416293873,349,163,219,208,,,,20/62.1441626494903/8.46825431497987/9.38758303552979,,,,,,,10.1016/S0167-2738(00)00678-0,43550       gel   
8857,lit_tr9819,,,2022-03-16 04:02:37,2022-03-16 04:02:37,,14.603714456014643,0.0006790959726418375,349,163,219,208,,,,20/62.1441626494903/8.46825431497987/9.38758303552979,,,,,,,10.1016/S0167-2738(00)00678-0,43550       gel   
982,lit_tr982,,,2022-03-16 04:02:13,2022-03-16 04:02:13,,40.72555964012281,1.2990803091811782e-06,7,353,,,,,0.8333333/0.0833333,,,,,,,,10.1021/ma021734u,"43278 Noriyoshi Matsumi, Kazunori Sugai, and Hiroyuki Ohno 2003 Department of Biotechnology, Tokyo University of Agriculture & Technology Japan Macromolecules Ion Conductive Characteristics of Alkylborane Type and Boric Ester Type Polymer Electrolytes Derived from Mesitylborane    PEO4+borane/TFSI"
8858,lit_tr9820,,,2022-03-16 04:02:37,2022-03-16 04:02:37,,5.448781157972803,0.0003492895727996838,349,163,219,208,,,,20/62.1441626494903/8.46825431497987/9.38758303552979,,,,,,,10.1016/S0167-2738(00)00678-0,43550       gel   
8859,lit_tr9821,,,2022-03-16 04:02:37,2022-03-16 04:02:37,,-4.277920343734479,0.00021800251225286823,349,163,219,208,,,,20/62.1441626494903/8.46825431497987/9.38758303552979,,,,,,,10.1016/S0167-2738(00)00678-0,43550       gel   
8860,lit_tr9822,,,2022-03-16 04:02:37,2022-03-16 04:02:37,,-14.7362183978845,8.739013531626865e-05,349,163,219,208,,,,20/62.1441626494903/8.46825431497987/9.38758303552979,,,,,,,10.1016/S0167-2738(00)00678-0,43550       gel   
8861,lit_tr9823,,,2022-03-16 04:02:37,2022-03-16 04:02:37,,-19.498189639353086,5.308298132605289e-05,349,163,219,208,,,,20/62.1441626494903/8.46825431497987/9.38758303552979,,,,,,,10.1016/S0167-2738(00)00678-0,43550       gel   
8862,lit_tr9824,,,2022-03-16 04:02:37,2022-03-16 04:02:37,,-25.04925230760651,2.8075392932344795e-05,349,163,219,208,,,,20/62.1441626494903/8.46825431497987/9.38758303552979,,,,,,,10.1016/S0167-2738(00)00678-0,43550       gel   
8863,lit_tr9825,,,2022-03-16 04:02:37,2022-03-16 04:02:37,,-29.12670785760514,1.1903750235910505e-05,349,163,219,208,,,,20/62.1441626494903/8.46825431497987/9.38758303552979,,,,,,,10.1016/S0167-2738(00)00678-0,43550       gel   
8864,lit_tr9826,,,2022-03-16 04:02:37,2022-03-16 04:02:37,,-34.26638119132531,5.482699444497222e-06,349,163,219,208,,,,20/62.1441626494903/8.46825431497987/9.38758303552979,,,,,,,10.1016/S0167-2738(00)00678-0,43550       gel   
8865,lit_tr9827,,,2022-03-16 04:02:37,2022-03-16 04:02:37,,-40.04127298888565,2.0237029838931955e-06,349,163,219,208,,,,20/62.1441626494903/8.46825431497987/9.38758303552979,,,,,,,10.1016/S0167-2738(00)00678-0,43550       gel   
8866,lit_tr9828,,,2022-03-16 04:02:37,2022-03-16 04:02:37,,70.58283719598995,0.010265365799597508,349,163,219,208,,,,30/54.376142318304/7.40972252560738/8.21413515608856,,,,,,,10.1016/S0167-2738(00)00678-0,43550       gel   
8867,lit_tr9829,,,2022-03-16 04:02:37,2022-03-16 04:02:37,,55.336876184973335,0.005896489736567478,349,163,219,208,,,,30/54.376142318304/7.40972252560738/8.21413515608856,,,,,,,10.1016/S0167-2738(00)00678-0,43550       gel   
983,lit_tr983,,,2022-03-16 04:02:13,2022-03-16 04:02:13,,39.88685821183333,1.129873960905323e-06,7,353,,,,,0.8333333/0.0833333,,,,,,,,10.1021/ma021734u,"43278 Noriyoshi Matsumi, Kazunori Sugai, and Hiroyuki Ohno 2003 Department of Biotechnology, Tokyo University of Agriculture & Technology Japan Macromolecules Ion Conductive Characteristics of Alkylborane Type and Boric Ester Type Polymer Electrolytes Derived from Mesitylborane    PEO4+borane/TFSI"
8868,lit_tr9830,,,2022-03-16 04:02:37,2022-03-16 04:02:37,,45.55313683112337,0.0036814181598634715,349,163,219,208,,,,30/54.376142318304/7.40972252560738/8.21413515608856,,,,,,,10.1016/S0167-2738(00)00678-0,43550       gel   
8869,lit_tr9831,,,2022-03-16 04:02:37,2022-03-16 04:02:37,,35.83740436686156,0.0023628051914833855,349,163,219,208,,,,30/54.376142318304/7.40972252560738/8.21413515608856,,,,,,,10.1016/S0167-2738(00)00678-0,43550       gel   
8870,lit_tr9832,,,2022-03-16 04:02:37,2022-03-16 04:02:37,,25.763115344497237,0.0016025921387237117,349,163,219,208,,,,30/54.376142318304/7.40972252560738/8.21413515608856,,,,,,,10.1016/S0167-2738(00)00678-0,43550       gel   
8871,lit_tr9833,,,2022-03-16 04:02:37,2022-03-16 04:02:37,,14.162888829741462,0.0010867108663582383,349,163,219,208,,,,30/54.376142318304/7.40972252560738/8.21413515608856,,,,,,,10.1016/S0167-2738(00)00678-0,43550       gel   
8872,lit_tr9834,,,2022-03-16 04:02:37,2022-03-16 04:02:37,,5.440298278071964,0.0005144620590214096,349,163,219,208,,,,30/54.376142318304/7.40972252560738/8.21413515608856,,,,,,,10.1016/S0167-2738(00)00678-0,43550       gel   
8873,lit_tr9835,,,2022-03-16 04:02:37,2022-03-16 04:02:37,,-4.653826746280231,0.00022410557537189073,349,163,219,208,,,,30/54.376142318304/7.40972252560738/8.21413515608856,,,,,,,10.1016/S0167-2738(00)00678-0,43550       gel   
8874,lit_tr9836,,,2022-03-16 04:02:37,2022-03-16 04:02:37,,-15.082429374129845,8.500209175245887e-05,349,163,219,208,,,,30/54.376142318304/7.40972252560738/8.21413515608856,,,,,,,10.1016/S0167-2738(00)00678-0,43550       gel   
8875,lit_tr9837,,,2022-03-16 04:02:37,2022-03-16 04:02:37,,-25.364084121978152,2.129046847085371e-05,349,163,219,208,,,,30/54.376142318304/7.40972252560738/8.21413515608856,,,,,,,10.1016/S0167-2738(00)00678-0,43550       gel   
8876,lit_tr9838,,,2022-03-16 04:02:37,2022-03-16 04:02:37,,-35.439813887515925,3.425370035002487e-06,349,163,219,208,,,,30/54.376142318304/7.40972252560738/8.21413515608856,,,,,,,10.1016/S0167-2738(00)00678-0,43550       gel   
8877,lit_tr9839,,,2022-03-16 04:02:38,2022-03-16 04:02:38,,69.41447102514582,0.001899336734234953,349,163,219,208,,,,40/46.6081219871177/6.3511907362349/7.04068727664734,,,,,,,10.1016/S0167-2738(00)00678-0,43550       gel   
984,lit_tr984,,,2022-03-16 04:02:13,2022-03-16 04:02:13,,38.63707935635921,1.0355045225308e-06,7,353,,,,,0.8333333/0.0833333,,,,,,,,10.1021/ma021734u,"43278 Noriyoshi Matsumi, Kazunori Sugai, and Hiroyuki Ohno 2003 Department of Biotechnology, Tokyo University of Agriculture & Technology Japan Macromolecules Ion Conductive Characteristics of Alkylborane Type and Boric Ester Type Polymer Electrolytes Derived from Mesitylborane    PEO4+borane/TFSI"
8878,lit_tr9840,,,2022-03-16 04:02:38,2022-03-16 04:02:38,,54.82466895966064,0.0012186803987228718,349,163,219,208,,,,40/46.6081219871177/6.3511907362349/7.04068727664734,,,,,,,10.1016/S0167-2738(00)00678-0,43550       gel   
8879,lit_tr9841,,,2022-03-16 04:02:38,2022-03-16 04:02:38,,45.59913424635266,0.0007401508914966806,349,163,219,208,,,,40/46.6081219871177/6.3511907362349/7.04068727664734,,,,,,,10.1016/S0167-2738(00)00678-0,43550       gel   
8880,lit_tr9842,,,2022-03-16 04:02:38,2022-03-16 04:02:38,,35.38193161737229,0.0005305913159393803,349,163,219,208,,,,40/46.6081219871177/6.3511907362349/7.04068727664734,,,,,,,10.1016/S0167-2738(00)00678-0,43550       gel   
8881,lit_tr9843,,,2022-03-16 04:02:38,2022-03-16 04:02:38,,24.877795442912543,0.0003133823317130909,349,163,219,208,,,,40/46.6081219871177/6.3511907362349/7.04068727664734,,,,,,,10.1016/S0167-2738(00)00678-0,43550       gel   
8882,lit_tr9844,,,2022-03-16 04:02:38,2022-03-16 04:02:38,,14.200915630398299,0.00021252359085519515,349,163,219,208,,,,40/46.6081219871177/6.3511907362349/7.04068727664734,,,,,,,10.1016/S0167-2738(00)00678-0,43550       gel   
8883,lit_tr9845,,,2022-03-16 04:02:38,2022-03-16 04:02:38,,5.4796874467534735,8.522648998211367e-05,349,163,219,208,,,,40/46.6081219871177/6.3511907362349/7.04068727664734,,,,,,,10.1016/S0167-2738(00)00678-0,43550       gel   
8884,lit_tr9846,,,2022-03-16 04:02:38,2022-03-16 04:02:38,,-5.73619309898487,3.512266785467414e-05,349,163,219,208,,,,40/46.6081219871177/6.3511907362349/7.04068727664734,,,,,,,10.1016/S0167-2738(00)00678-0,43550       gel   
8885,lit_tr9847,,,2022-03-16 04:02:38,2022-03-16 04:02:38,,-15.387262214589896,9.560097368384634e-06,349,163,219,208,,,,40/46.6081219871177/6.3511907362349/7.04068727664734,,,,,,,10.1016/S0167-2738(00)00678-0,43550       gel   
8886,lit_tr9848,,,2022-03-16 04:02:38,2022-03-16 04:02:38,,-25.0031122405816,1.973220827525156e-06,349,163,219,208,,,,40/46.6081219871177/6.3511907362349/7.04068727664734,,,,,,,10.1016/S0167-2738(00)00678-0,43550       gel   
8887,lit_tr9849,,,2022-03-16 04:02:38,2022-03-16 04:02:38,,-35.6945132874053,3.0035327369510745e-07,349,163,219,208,,,,40/46.6081219871177/6.3511907362349/7.04068727664734,,,,,,,10.1016/S0167-2738(00)00678-0,43550       gel   
985,lit_tr985,,,2022-03-16 04:02:13,2022-03-16 04:02:13,,38.222733401108826,9.65712827169476e-07,7,353,,,,,0.8333333/0.0833333,,,,,,,,10.1021/ma021734u,"43278 Noriyoshi Matsumi, Kazunori Sugai, and Hiroyuki Ohno 2003 Department of Biotechnology, Tokyo University of Agriculture & Technology Japan Macromolecules Ion Conductive Characteristics of Alkylborane Type and Boric Ester Type Polymer Electrolytes Derived from Mesitylborane    PEO4+borane/TFSI"
8888,lit_tr9850,,,2022-03-16 04:02:38,2022-03-16 04:02:38,,71.28620836309938,0.0007417491821971931,349,163,219,208,,,,50/38.8401016559315/5.29265894686242/5.86723939720612,,,,,,,10.1016/S0167-2738(00)00678-0,43550       gel   
8889,lit_tr9851,,,2022-03-16 04:02:38,2022-03-16 04:02:38,,55.41607864730531,0.00043799318800751534,349,163,219,208,,,,50/38.8401016559315/5.29265894686242/5.86723939720612,,,,,,,10.1016/S0167-2738(00)00678-0,43550       gel   
8890,lit_tr9852,,,2022-03-16 04:02:38,2022-03-16 04:02:38,,44.57527412561768,0.0002659716470527777,349,163,219,208,,,,50/38.8401016559315/5.29265894686242/5.86723939720612,,,,,,,10.1016/S0167-2738(00)00678-0,43550       gel   
8891,lit_tr9853,,,2022-03-16 04:02:38,2022-03-16 04:02:38,,35.41166005969188,0.0001755015302497216,349,163,219,208,,,,50/38.8401016559315/5.29265894686242/5.86723939720612,,,,,,,10.1016/S0167-2738(00)00678-0,43550       gel   
8892,lit_tr9854,,,2022-03-16 04:02:38,2022-03-16 04:02:38,,25.367445360657257,0.00010656830940007179,349,163,219,208,,,,50/38.8401016559315/5.29265894686242/5.86723939720612,,,,,,,10.1016/S0167-2738(00)00678-0,43550       gel   
8893,lit_tr9855,,,2022-03-16 04:02:38,2022-03-16 04:02:38,,15.091938919709492,5.955218033320221e-05,349,163,219,208,,,,50/38.8401016559315/5.29265894686242/5.86723939720612,,,,,,,10.1016/S0167-2738(00)00678-0,43550       gel   
8894,lit_tr9856,,,2022-03-16 04:02:38,2022-03-16 04:02:38,,5.0965708195285515,3.421042107697637e-05,349,163,219,208,,,,50/38.8401016559315/5.29265894686242/5.86723939720612,,,,,,,10.1016/S0167-2738(00)00678-0,43550       gel   
8895,lit_tr9857,,,2022-03-16 04:02:38,2022-03-16 04:02:38,,-4.224294799839413,1.5751551113630157e-05,349,163,219,208,,,,50/38.8401016559315/5.29265894686242/5.86723939720612,,,,,,,10.1016/S0167-2738(00)00678-0,43550       gel   
8896,lit_tr9858,,,2022-03-16 04:02:38,2022-03-16 04:02:38,,-15.375331724321882,5.060422268584861e-06,349,163,219,208,,,,50/38.8401016559315/5.29265894686242/5.86723939720612,,,,,,,10.1016/S0167-2738(00)00678-0,43550       gel   
8897,lit_tr9859,,,2022-03-16 04:02:38,2022-03-16 04:02:38,,-25.637472465186903,1.5382475358883818e-06,349,163,219,208,,,,50/38.8401016559315/5.29265894686242/5.86723939720612,,,,,,,10.1016/S0167-2738(00)00678-0,43550       gel   
986,lit_tr986,,,2022-03-16 04:02:13,2022-03-16 04:02:13,,36.90406102608057,8.399278854582924e-07,7,353,,,,,0.8333333/0.0833333,,,,,,,,10.1021/ma021734u,"43278 Noriyoshi Matsumi, Kazunori Sugai, and Hiroyuki Ohno 2003 Department of Biotechnology, Tokyo University of Agriculture & Technology Japan Macromolecules Ion Conductive Characteristics of Alkylborane Type and Boric Ester Type Polymer Electrolytes Derived from Mesitylborane    PEO4+borane/TFSI"
8898,lit_tr9860,,,2022-03-16 04:02:38,2022-03-16 04:02:38,,-35.39966436309396,2.7645041461623334e-07,349,163,219,208,,,,50/38.8401016559315/5.29265894686242/5.86723939720612,,,,,,,10.1016/S0167-2738(00)00678-0,43550       gel   
8899,lit_tr9861,,,2022-03-16 04:02:38,2022-03-16 04:02:38,,70.09558731712633,0.00023211983251273586,349,163,219,208,,,,60/31.0720813247452/4.23412715748993/4.69379151776489,,,,,,,10.1016/S0167-2738(00)00678-0,43550       gel   
8900,lit_tr9862,,,2022-03-16 04:02:38,2022-03-16 04:02:38,,55.45653719070526,0.00011611605700320353,349,163,219,208,,,,60/31.0720813247452/4.23412715748993/4.69379151776489,,,,,,,10.1016/S0167-2738(00)00678-0,43550       gel   
8901,lit_tr9863,,,2022-03-16 04:02:38,2022-03-16 04:02:38,,46.193534274648414,7.662291371819668e-05,349,163,219,208,,,,60/31.0720813247452/4.23412715748993/4.69379151776489,,,,,,,10.1016/S0167-2738(00)00678-0,43550       gel   
8902,lit_tr9864,,,2022-03-16 04:02:38,2022-03-16 04:02:38,,36.44155953073471,4.526218200091315e-05,349,163,219,208,,,,60/31.0720813247452/4.23412715748993/4.69379151776489,,,,,,,10.1016/S0167-2738(00)00678-0,43550       gel   
8903,lit_tr9865,,,2022-03-16 04:02:38,2022-03-16 04:02:38,,24.479623318837525,2.5290850886084085e-05,349,163,219,208,,,,60/31.0720813247452/4.23412715748993/4.69379151776489,,,,,,,10.1016/S0167-2738(00)00678-0,43550       gel   
8904,lit_tr9866,,,2022-03-16 04:02:38,2022-03-16 04:02:38,,13.830100936629208,1.7632263176133643e-05,349,163,219,208,,,,60/31.0720813247452/4.23412715748993/4.69379151776489,,,,,,,10.1016/S0167-2738(00)00678-0,43550       gel   
8905,lit_tr9867,,,2022-03-16 04:02:38,2022-03-16 04:02:38,,3.9325371875202677,5.8254462233183326e-06,349,163,219,208,,,,60/31.0720813247452/4.23412715748993/4.69379151776489,,,,,,,10.1016/S0167-2738(00)00678-0,43550       gel   
8906,lit_tr9868,,,2022-03-16 04:02:38,2022-03-16 04:02:38,,-5.30899990451212,2.3357921838018533e-06,349,163,219,208,,,,60/31.0720813247452/4.23412715748993/4.69379151776489,,,,,,,10.1016/S0167-2738(00)00678-0,43550       gel   
8907,lit_tr9869,,,2022-03-16 04:02:38,2022-03-16 04:02:38,,-13.948198794924338,6.908876283493464e-07,349,163,219,208,,,,60/31.0720813247452/4.23412715748993/4.69379151776489,,,,,,,10.1016/S0167-2738(00)00678-0,43550       gel   
987,lit_tr987,,,2022-03-16 04:02:13,2022-03-16 04:02:13,,36.24895231326764,7.697753502478275e-07,7,353,,,,,0.8333333/0.0833333,,,,,,,,10.1021/ma021734u,"43278 Noriyoshi Matsumi, Kazunori Sugai, and Hiroyuki Ohno 2003 Department of Biotechnology, Tokyo University of Agriculture & Technology Japan Macromolecules Ion Conductive Characteristics of Alkylborane Type and Boric Ester Type Polymer Electrolytes Derived from Mesitylborane    PEO4+borane/TFSI"
8908,lit_tr9870,,,2022-03-16 04:02:38,2022-03-16 04:02:38,,-24.648800765389097,2.8468058923232435e-07,349,163,219,208,,,,60/31.0720813247452/4.23412715748993/4.69379151776489,,,,,,,10.1016/S0167-2738(00)00678-0,43550       gel   
8909,lit_tr9871,,,2022-03-16 04:02:38,2022-03-16 04:02:38,,-35.65797237233079,3.0243912111129996e-08,349,163,219,208,,,,60/31.0720813247452/4.23412715748993/4.69379151776489,,,,,,,10.1016/S0167-2738(00)00678-0,43550       gel
